Repository: IntelAntique/Skunkworks

# Skunkworks
Algorithm to check for equivalent alloys

File: MDF_DMREF_Metallic_Glasses_v7.csv (part 1 of 22)
Composition,Reference,Tg_[K],Tx_[K],Tl_[K],Dmax_[mm],Zmax_[mm],E_[GPA],Tm_[K],Sigma_[Mpa],Possion_Ratio,Fracture_Strength_[MPa],Rc_[K/s],G_[GPa],Is_Amorphous,Casting,Type,Size_Measure,Size1,Size2,Environment,Characterization,Melting,density_[g/cm^3],Acoustic_Velocity_Long_[km/s],Acoustic_Velocity_Trans_[km/s],K_[GPa],E/density_[GPacm^3/g],Debye_Temp_[K],Yield_Strength_[Gpa],Kc_[Mpa m^05],Gbas_[Gpa],Kbas_[Gpa],Vbas
Ag0.09 Al8.69 Cu39.07 Zr52.15,10.1007/s10853-009-3523-7,671.0,,,,,,,,,,,,,,,,,,,,,,,,,,,,,,,
Ag0.3 B4 Cu1.5 P18 Pt74.7 Si1.5,10.1016/j.pmatsci.2011.07.001,,,,,,,,,,,,32.4,,,,,,,,,,17.23,,,216.7,0.43,,,,,,
Ag1 Al19.8 Co19.8 Cu4.95 Zr54.45,10.1016/j.jallcom.2011.01.078,739.0,813.0,1275.0,10.0,,102.0,,,,,,,,,,,,,,,,,,,,,,,,,,
Ag1 Al7 Cu49 Zr43,10.1007/BF03027421,729.0,795.0,1170.0,,,,,,,,,,,,,,,,,,,,,,,,,,,,,
Ag1 Al9.9 Cu22.77 Fe4.95 Zr61.38,10.1016/j.jallcom.2009.08.030,656.0,753.0,1175.0,4.0,,,,,,,,,,,,,,,,,,,,,,,,,,,,
Ag1 Cu5 P5 Pd79 Si10,10.1016/j.jnoncrysol.2006.09.025,614.0,684.0,1001.0,4.0,,,,,,,,,,,,,,,,,,,,,,,,,,,,
Ag1 Gd10 Mg74 Ni15,10.1016/j.intermet.2010.11.029,442.0,483.0,791.0,3.0,,,,,,,,,,,,,,,,,,,,,,,,,,,,
Ag1.8 Al14 Co5 Cu9.2 La65 Ni5,10.1038/ncomms10313,419.0,,687.0,30.0,,,,,,,,,,,,,,,,,,,,,,,,,,,,
Ag10 Al10 Cu40 Zr40,10.1016/j.mseb.2007.09.064,710.0,765.0,1273.0,3.0,,,,,,,,,,,,,,,,,,,,,,,,,,,,
Ag10 Al15 Cu20 La55,10.1016/j.mseb.2007.09.002,,,787.0,,,,,,,,,,,,,,,,,,,,,,,,,,,,,
Ag10 Al15 Cu20 La55,10.2320/matertrans.48.68,416.0,483.0,893.0,2.0,,,,,,,,,,,,,,,,,,,,,,,,,,,,
Ag10 Al30 Ca60,10.1063/1.1637940,483.0,531.0,868.0,2.0,,,,,,,,,,,,,,,,,,,,,,,,,,,,
Ag10 Al7 Cu40 Zr43,10.1016/j.msea.2006.07.141,,,,20.0,,,,,,,,,,,,,,,,,,,,,,,,,,,,
Ag10 Ca60 Cu10 Mg20,10.2320/matertrans.43.2578,398.0,428.0,,7.0,,,624.0,,,,,,,,,,,,,,,,,,,,,,,,,
Ag10 Ce10 Cu80,10.2320/matertrans1989.35.227,,,,,,,,,,,,,AM,Melt Spinning,Ribbon,Width X Thickness,1,0.02,Ar-gas,SEM  TEM  XRD ,Radio Frequency Melting,,,,,,,,,,,
Ag10 Ce3 Cu87,10.2320/matertrans1989.35.227,,,,,,,,,,,,,CR,Melt Spinning,Ribbon,Width X Thickness,1,0.02,Ar-gas,SEM  TEM  XRD ,Radio Frequency Melting,,,,,,,,,,,
Ag10 Ce5 Cu85,10.2320/matertrans1989.35.227,,,,,,,,,,,,,CR,Melt Spinning,Ribbon,Width X Thickness,1,0.02,Ar-gas,SEM  TEM  XRD ,Radio Frequency Melting,,,,,,,,,,,
Ag10 Ce6 Cu84,10.2320/matertrans1989.35.227,,,,,,,,,,,,,['AM' 'CR'],Melt Spinning,Ribbon,Width X Thickness,1,0.02,Ar-gas,SEM  TEM  XRD ,Radio Frequency Melting,,,,,,,,,,,
Ag10 Cu10 Ge80,10.1088/0305-4608/18/9/018,,,,,,,,,,,,,AM,Deposition,Thin Film,,,,Ar-gas, EM  XRD,Radio Frequency Melting,,,,,,,,,,,
Ag10 Cu15 Er10 Mg65,10.1016/j.jallcom.2005.01.043,427.0,465.0,733.0,6.0,,,,814.0,,,,,,,,,,,,,,,,,,,,,,,,
Ag10 Cu15 Gd10 Mg65,10.1557/jmr.2005.0314,416.0,459.0,686.0,7.5,,,677.0,,,,,,,,,,,,,,,,,,,,,,,,,
Ag10 Cu15 Gd2 Mg65 Y8,10.1016/j.msea.2007.01.033,428.0,472.0,690.0,,7.0,,,,,,,,,,,,,,,,,,,,,,,,,,,
Ag10 Cu15 Gd4 Mg65 Y6,10.1016/j.msea.2007.01.033,427.0,472.0,685.0,,7.5,,,,,,,,,,,,,,,,,,,,,,,,,,,
Ag10 Cu15 Gd6 Mg65 Y4,10.1016/j.msea.2007.01.033,424.0,467.0,682.0,8.0,,,,,,,,,,,,,,,,,,,,,,,,,,,,
Ag10 Cu15 Gd8 Mg65 Y2,10.1016/j.msea.2007.01.033,420.0,464.0,683.0,9.0,,,,,,,,,,,,,,,,,,,,,,,,,,,,
Ag10 Cu15 Mg65 Tb10,10.1016/j.intermet.2008.08.011,,468.0,697.0,6.0,,,661.0,,,,,,,,,,,,,,,,,,,,,,,,,
Ag10 Cu15 Mg65 Y10,10.1016/j.msea.2007.01.033,,,694.0,,7.0,,,,,,,,,,,,,,,,,,,,,,,,,,,
Ag10 Cu15 Mg65 Y10,10.2320/matertrans.45.2474,428.0,469.0,,,,,686.0,,,,,,,,,,,,,,,,,,,,,,,,,
Ag10 Cu20 Zr70,10.1007/978-3-642-03481-7,625.5658,664.274,,,,,,,,,,,,,,,,,,,,,,,,,,,,,,
Ag10 Cu25 Gd10 Mg55,10.1016/j.pmatsci.2011.07.001,,,,,,61.7,,,0.308,,,23.6,,,,,,,,,,4.919,4.156,2.189,53.5,12.53,273.7,,,,,
Ag10 Cu25 Gd10 Mg55,10.1063/1.4872249,,,,,,61.7,,,0.308,,,23.6,,,,,,,,,,4.92,,,53.5,12.54,,,,17.0,45.0,0.29
Ag10 Cu25 Zr65,10.1007/978-3-642-03481-7,625.8273,690.3411,,,,,,,,,,,,,,,,,,,,,,,,,,,,,,
Ag10 Cu35 Zr55,10.1007/978-3-642-03481-7,647.0776,730.9455,1210.869,,,,,,,,,,,,,,,,,,,,,,,,,,,,,
Ag10 Cu40 Zr50,10.1016/j.scriptamat.2007.10.001,667.0,733.0,1177.0,5.0,,,,,,,,,,,,,,,,,,,,,,,,,,,,
Ag10 Cu45 Hf10 Zr35,10.1016/j.msea.2007.02.001,690.0,769.0,1171.0,4.0,,,,,,,,,,,,,,,,,,,,,,,,,,,,
Ag10 Cu45 Hf20 Zr25,10.1016/j.msea.2007.02.001,698.0,783.0,1218.0,3.0,,,,,,,,,,,,,,,,,,,,,,,,,,,,
Ag10 Cu45 Hf30 Zr15,10.1016/j.msea.2007.02.001,712.0,799.0,1275.0,2.0,,,,,,,,,,,,,,,,,,,,,,,,,,,,
Ag10 Cu45 Ni5 Ti10 Zr30,10.1016/j.scriptamat.2006.01.023,710.0,738.0,1160.0,5.0,,,,,,,,,,,,,,,,,,,,,,,,,,,,
Ag10 Cu45 Zr45,10.1016/j.mseb.2007.09.064,683.0,756.0,1159.0,6.0,,,,,,,,,,,,,,,,,,,,,,,,,,,,
Ag10 Cu49 Ti5 Zr36,10.1016/j.scriptamat.2007.10.001,691.0,737.0,1130.0,8.0,,,,,,,,,,,,,,,,,,,,,,,,,,,,
Ag10 Cu50 Ti10 Zr30,10.1016/j.scriptamat.2006.01.023,694.0,726.0,1130.0,4.0,,,,,,,,,,,,,,,,,,,,,,,,,,,,
Ag10 Cu50 Zr40,10.1007/978-3-642-03481-7,699.5387,760.8704,1150.093,,,,,,,,,,,,,,,,,,,,,,,,,,,,,
Ag10 Cu54 Zr36,10.1016/j.scriptamat.2007.10.001,719.0,759.0,1146.0,6.0,,,,,,,,,,,,,,,,,,,,,,,,,,,,
Ag10 Cu55 Zr35,10.1007/978-3-642-03481-7,730.4225,767.5179,1200.345,,,,,,,,,,,,,,,,,,,,,,,,,,,,,
Ag10.5 Cu24.5 Mg54 Y11,10.1557/jmr.2006.0294,432.0,493.0,714.0,12.0,,,699.0,,,,,,,,,,,,,,,,,,,,,,,,,
Ag11 Cu38 Fe51,10.1088/0953-8984/3/49/003,,,,,,,,,,,,,CR,Deposition,Thin Film,Thickness,.01-.03,,Ar-gas,DSC XRD,,,,,,,,,,,,
Ag11.2 Cu16.8 Er9 Mg63,10.1016/j.msea.2008.10.008,424.1,456.2,754.3,,,,706.1,,,,,,,,,,,,,,,,,,,,,,,,,
Ag11.6 Cu46.4 Ti7 Zr35,10.1016/j.scriptamat.2005.11.077,689.0,732.0,1119.0,6.0,,,,,,,,,,,,,,,,,,,,,,,,,,,,
Ag12 Cu38 Zr50,10.1016/j.scriptamat.2007.10.001,663.0,734.0,1187.0,4.0,,,,,,,,,,,,,,,,,,,,,,,,,,,,
Ag12 Cu44 Zr44,10.1016/j.msea.2007.02.001,684.0,764.0,1156.0,4.0,,,,,,,,,,,,,,,,,,,,,,,,,,,,
Ag13 Al3 Cu36 Zr48,10.1016/j.jallcom.2007.05.037,690.0,753.0,1169.0,4.5,,,,,,,,,,,,,,,,,,,,,,,,,,,,
Ag13 Cu32 Fe55,10.1088/0953-8984/3/49/003,,,,,,,,,,,,,CR,Deposition,Thin Film,Thickness,.01-.03,,Ar-gas,DSC XRD,,,,,,,,,,,,
Ag14.75 Cu44.25 Ti5 Zr36,10.1063/1.4872249,,,,,,90.8,,,0.371,,,33.1,,,,,,,,,,,,,117.0,,,1.97,40.0,48.0,140.0,0.34
Ag15 Al10 Mg75,10.1143/JJAP.27.L944,,,,,,,,,,,,,AM,Melt Spinning,Ribbon,Width X Thickness,1,0.02,Ar-gas,DSC  TEM  XRD,Radio Frequency Melting,,,,,,,,,,,
Ag15 Ce4 Cu81,10.2320/matertrans1989.35.227,,,,,,,,,,,,,CR,Melt Spinning,Ribbon,Width X Thickness,1,0.02,Ar-gas,SEM  TEM  XRD ,Radio Frequency Melting,,,,,,,,,,,
Ag15 Ce6 Cu79,10.2320/matertrans1989.35.227,,,,,,,,,,,,,AM,Melt Spinning,Ribbon,Width X Thickness,1,0.02,Ar-gas,SEM  TEM  XRD ,Radio Frequency Melting,,,,,,,,,,,
Ag15 Cu10 Gd10 Mg65,10.1557/jmr.2005.0314,461.0,461.0,701.0,3.0,,,673.0,,,,,,,,,,,,,,,,,,,,,,,,,
Ag15 Cu15 Ge70,10.1088/0305-4608/18/9/018,,,,,,,,,,,,,AM,Deposition,Thin Film,,,,Ar-gas, EM  XRD,Radio Frequency Melting,,,,,,,,,,,
Ag15 Cu40 Zr45,10.1007/978-3-642-03481-7,672.8045,758.9319,671.7915,,,,,,,,,,,,,,,,,,,,,,,,,,,,,
Ag15 Cu45 Ti10 Zr30,10.1016/j.scriptamat.2006.01.023,687.0,717.0,1121.0,5.0,,,,,,,,,,,,,,,,,,,,,,,,,,,,
Ag15 Cu45 Zr40,10.1007/978-3-642-03481-7,,,1188.829,,,,,,,,,,,,,,,,,,,,,,,,,,,,,
Ag15 Cu49 Fe36,10.1088/0953-8984/3/49/003,,,,,,,,,,,,,CR,Deposition,Thin Film,Thickness,.01-.03,,Ar-gas,DSC XRD,,,,,,,,,,,,
Ag15 Cu83 Fe2,10.1088/0953-8984/3/49/003,,,,,,,,,,,,,CR,Deposition,Thin Film,Thickness,.01-.03,,Ar-gas,DSC XRD,,,,,,,,,,,,
Ag16 Cu42 Zr42,10.1016/j.msea.2007.02.001,685.0,757.0,1232.0,2.0,,,,,,,,,,,,,,,,,,,,,,,,,,,,
Ag17 Cu20 Fe63,10.1088/0953-8984/3/49/003,,,,,,,,,,,,,CR,Deposition,Thin Film,Thickness,.01-.03,,Ar-gas,DSC XRD,,,,,,,,,,,,
Ag17 Cu41 Fe42,10.1088/0953-8984/3/49/003,,,,,,,,,,,,,CR,Deposition,Thin Film,Thickness,.01-.03,,Ar-gas,DSC XRD,,,,,,,,,,,,
Ag2 Al14 Co6 Cu10 La62 Ni6,10.1016/j.jallcom.2006.07.109,429.0,471.0,698.0,16.0,,,,,,,,,,,,,,,,,,,,,,,,,,,,
Ag2 Al14 Cu22 La62,10.1016/j.jallcom.2006.07.109,401.0,455.0,722.0,5.0,,,,,,,,,,,,,,,,,,,,,,,,,,,,
Ag2 Al6 Cu48 Zr44,10.1557/jmr.2009.0344,704.0,788.0,1168.0,12.0,,111.0,,1910.0,0.01,,,,,,,,,,,,,,,,,,,,,,,
Ag2 Al6 Cu50 Zr42,10.1557/jmr.2009.0344,709.0,802.0,1194.0,,,,,,,,,,,,,,,,,,,,,,,,,,,,,
Ag2 Al7 Cu43 Zr48,10.1016/j.jallcom.2006.06.088,700.0,761.0,1152.0,12.0,,,,,,,,,,,,,,,,,,,,,,,,,,,,
Ag2 Al7 Cu43 Zr48,10.1016/j.msea.2007.05.039,,,,,,,,1930.0,3.0,,,,,,,,,,,,,,,,,,,,,,,
Ag2 Cu4 P5 Pd79 Si10,10.1016/j.jnoncrysol.2006.09.025,613.0,684.0,1005.0,5.0,,,,,,,,,,,,,,,,,,,,,,,,,,,,
Ag2 Cu48 Zr50,10.1016/j.scriptamat.2007.10.001,668.0,719.0,1192.0,2.0,,,,,,,,,,,,,,,,,,,,,,,,,,,,
Ag2 Gd10 Mg73 Ni15,10.1016/j.intermet.2010.11.029,442.0,489.0,780.0,3.5,,,,,,,,,,,,,,,,,,,,,,,,,,,,
Ag2.3 Al14 Co5 Cu11.7 La62 Ni5,10.1016/j.jallcom.2008.07.087,418.0,491.0,703.0,20.0,,,,,,,,,,,,,,,,,,,,,,,,,,,,
Ag2.33 Al14 Co5 Cu11.67 La62 Ni5,10.1016/j.jallcom.2006.07.109,418.0,491.0,703.0,20.0,,,,,,,,,,,,,,,,,,,,,,,,,,,,
Ag2.5 Cu22.5 Mg65 Tb10,10.1016/j.intermet.2008.08.011,428.0,496.0,729.0,7.0,,,674.0,,,,,,,,,,,,,,,,,,,,,,,,,
Ag2.67 Al14 Co4 Cu13.33 La62 Ni4,10.1016/j.jallcom.2006.07.109,415.0,477.0,708.0,16.0,,,,,,,,,,,,,,,,,,,,,,,,,,,,
Ag2.7 Al14 Co4 Cu13.3 La62 Ni4,10.1016/j.jallcom.2008.07.087,415.0,477.0,708.0,16.0,,,,,,,,,,,,,,,,,,,,,,,,,,,,
Ag20 Al25 La55,10.2320/matertrans.48.68,498.0,527.0,1059.0,,,,,,,,,,,,,,,,,,,,,,,,,,,,,
Ag20 Ca50 Mg30,10.1007/978-3-642-03481-7,418.6047,438.7047,687.6397,,,,,,,,,,,,,,,,,,,,,,,,,,,,,
Ag20 Ca55 Mg25,10.1007/978-3-642-03481-7,408.1395,432.3881,661.8945,,,,,,,,,,,,,,,,,,,,,,,,,,,,,
Ag20 Ca60 Mg20,10.1007/978-3-642-03481-7,,441.1303,666.1158,,,,,,,,,,,,,,,,,,,,,,,,,,,,,
Ag20 Ca60 Mg20,10.2320/matertrans.43.2578,401.0,435.0,,4.0,,,654.0,,,,,,,,,,,,,,,,,,,,,,,,,
Ag20 Ca65 Mg15,10.1007/978-3-642-03481-7,388.3721,424.051,664.5798,,,,,,,,,,,,,,,,,,,,,,,,,,,,,
Ag20 Ca70 Mg10,10.1007/978-3-642-03481-7,377.907,418.8147,673.9274,,,,,,,,,,,,,,,,,,,,,,,,,,,,,
Ag20 Ce10 Cu70,10.2320/matertrans1989.35.227,,,,,,,,,,,,,AM,Melt Spinning,Ribbon,Width X Thickness,1,0.02,Ar-gas,SEM  TEM  XRD ,Radio Frequency Melting,,,,,,,,,,,
Ag20 Ce3 Cu77,10.2320/matertrans1989.35.227,,,,,,,,,,,,,CR,Melt Spinning,Ribbon,Width X Thickness,1,0.02,Ar-gas,SEM  TEM  XRD ,Radio Frequency Melting,,,,,,,,,,,
Ag20 Ce4 Cu76,10.2320/matertrans1989.35.227,,,,,,,,,,,,,CR,Melt Spinning,Ribbon,Width X Thickness,1,0.02,Ar-gas,SEM  TEM  XRD ,Radio Frequency Melting,,,,,,,,,,,
Ag20 Ce5 Cu75,10.2320/matertrans1989.35.227,,,,,,,,,,,,,AC,Melt Spinning,Ribbon,Width X Thickness,1,0.02,Ar-gas,SEM  TEM  XRD ,Radio Frequency Melting,,,,,,,,,,,
Ag20 Ce6 Cu74,10.2320/matertrans1989.35.227,,,,,,,,,,,,,AM,Melt Spinning,Ribbon,Width X Thickness,1,0.02,Ar-gas,SEM  TEM  XRD ,Radio Frequency Melting,,,,,,,,,,,
Ag20 Cu20 Ge60,10.1088/0305-4608/18/9/018,,,,,,,,,,,,,AM,Deposition,Thin Film,,,,Ar-gas, EM  XRD,Radio Frequency Melting,,,,,,,,,,,
Ag20 Cu30 Zr50,10.1007/978-3-642-03481-7,669.0,,,,,,,,,,,,,,,,,,,,,,,,,,,,,,,
Ag20 Cu35 Zr45,10.1007/978-3-642-03481-7,680.0,,,,,,,,,,,,,,,,,,,,,,,,,,,,,,,
Ag20 Cu40 Ti10 Zr30,10.1016/j.scriptamat.2006.01.023,677.0,708.0,1125.0,3.0,,,,,,,,,,,,,,,,,,,,,,,,,,,,
Ag20 Cu40 Zr40,10.1007/978-3-642-03481-7,698.0,,1209.079,,,,,,,,,,,,,,,,,,,,,,,,,,,,,
Ag20 Cu5 Gd10 Mg65,10.1557/jmr.2005.0314,467.5,467.5,709.0,0.5,,,690.0,,,,,,,,,,,,,,,,,,,,,,,,,
Ag21 Cu42 Fe37,10.1088/0953-8984/3/49/003,,,,,,,,,,,,,AC,Deposition,Thin Film,Thickness,.01-.03,,Ar-gas,DSC XRD,,,,,,,,,,,,
Ag22 Cu41 Fe37,10.1088/0953-8984/3/49/003,,,,,,,,,,,,,AC,Deposition,Thin Film,Thickness,.01-.03,,Ar-gas,DSC XRD,,,,,,,,,,,,
Ag22 Cu51 Fe27,10.1088/0953-8984/3/49/003,,,,,,,,,,,,,CR,Deposition,Thin Film,Thickness,.01-.03,,Ar-gas,DSC XRD,,,,,,,,,,,,
Ag23 Cu10 Fe67,10.1088/0953-8984/3/49/003,,,,,,,,,,,,,CR,Deposition,Thin Film,Thickness,.01-.03,,Ar-gas,DSC XRD,,,,,,,,,,,,
Ag24 Cu31 Fe45,10.1088/0953-8984/3/49/003,,,,,,,,,,,,,CR,Deposition,Thin Film,Thickness,.01-.03,,Ar-gas,DSC XRD,,,,,,,,,,,,
Ag25 Al10 Mg65,10.1143/JJAP.27.L944,,,,,,,,,,,,,AM,Melt Spinning,Ribbon,Width X Thickness,1,0.02,Ar-gas,DSC  TEM  XRD,Radio Frequency Melting,,,,,,,,,,,
Ag25 Al20 Mg55,10.1143/JJAP.27.L944,,,,,,,,,,,,,AM,Melt Spinning,Ribbon,Width X Thickness,1,0.02,Ar-gas,DSC  TEM  XRD,Radio Frequency Melting,,,,,,,,,,,
Ag25 Ce6 Cu69,10.2320/matertrans1989.35.227,,,,,,,,,,,,,AM,Melt Spinning,Ribbon,Width X Thickness,1,0.02,Ar-gas,SEM  TEM  XRD ,Radio Frequency Melting,,,,,,,,,,,
Ag25 Cu20 La55,10.2320/matertrans.48.68,384.0,412.0,752.0,,,,,,,,,,,,,,,,,,,,,,,,,,,,,
Ag25 Cu25 Fe50,10.1088/0953-8984/3/49/003,,,,,,,,,,,,,CR,Deposition,Thin Film,Thickness,.01-.03,,Ar-gas,DSC XRD,,,,,,,,,,,,
Ag25 Cu25 Ge50,10.1088/0305-4608/18/9/018,,,,,,,,,,,,,AM,Deposition,Thin Film,,,,Ar-gas, EM  XRD,Radio Frequency Melting,,,,,,,,,,,
Ag25 Cu35 Ti10 Zr30,10.1016/j.jallcom.2008.07.087,677.0,,,,,,,,,,,,,,,,,,,,,,,,,,,,,,,
Ag25 Cu35 Ti10 Zr30,10.1016/j.scriptamat.2006.01.023,,706.0,1138.0,2.0,,,,,,,,,,,,,,,,,,,,,,,,,,,,
Ag25 Cu35 Zr40,10.1007/978-3-642-03481-7,,,1220.177,,,,,,,,,,,,,,,,,,,,,,,,,,,,,
Ag25 Cu40 Zr35,10.1007/978-3-642-03481-7,696.2587,744.1097,694.4009,,,,,,,,,,,,,,,,,,,,,,,,,,,,,
Ag25 Gd10 Mg65,10.1557/jmr.2005.0314,475.0,475.0,738.0,,,,716.0,,,,,,,,,,,,,,,,,,,,,,,,,
Ag26 Cu23 Fe51,10.1088/0953-8984/3/49/003,,,,,,,,,,,,,CR,Deposition,Thin Film,Thickness,.01-.03,,Ar-gas,DSC XRD,,,,,,,,,,,,
Ag26 Cu44 Fe30,10.1088/0953-8984/3/49/003,,,,,,,,,,,,,AC,Deposition,Thin Film,Thickness,.01-.03,,Ar-gas,DSC XRD,,,,,,,,,,,,
Ag27 Cu31 Fe42,10.1088/0953-8984/3/49/003,,,,,,,,,,,,,CR,Deposition,Thin Film,Thickness,.01-.03,,Ar-gas,DSC XRD,,,,,,,,,,,,
Ag27 Cu73,10.1088/0953-8984/3/49/003,,,,,,,,,,,,,CR,Deposition,Thin Film,Thickness,.01-.03,,Ar-gas,DSC XRD,,,,,,,,,,,,
Ag28 Cu30 Fe42,10.1088/0953-8984/3/49/003,,,,,,,,,,,,,AM,Deposition,Thin Film,Thickness,.01-.03,,Ar-gas,DSC XRD,,,,,,,,,,,,
Ag28 Cu45 Fe27,10.1088/0953-8984/3/49/003,,,,,,,,,,,,,CR,Deposition,Thin Film,Thickness,.01-.03,,Ar-gas,DSC XRD,,,,,,,,,,,,
Ag29 Cu30 Fe41,10.1088/0953-8984/3/49/003,,,,,,,,,,,,,AM,Deposition,Thin Film,Thickness,.01-.03,,Ar-gas,DSC XRD,,,,,,,,,,,,
Ag29 Cu31 Fe40,10.1088/0953-8984/3/49/003,,,,,,,,,,,,,AC,Deposition,Thin Film,Thickness,.01-.03,,Ar-gas,DSC XRD,,,,,,,,,,,,
Ag3 Al19.4 Co19.4 Cu4.85 Zr53.35,10.1016/j.jallcom.2011.01.078,740.0,805.0,1246.0,16.0,,,,,,,,,,,,,,,,,,,,,,,,,,,,
Ag3 Al5 Cu47 Zr45,10.1557/jmr.2009.0344,702.0,785.0,1160.0,15.0,,,,,,,,,,,,,,,,,,,,,,,,,,,,
Ag3 Al7 Cu42 Zr48,10.1016/j.jallcom.2006.06.088,700.0,763.0,1135.0,10.0,,,,,,,,,,,,,,,,,,,,,,,,,,,,
Ag3 Al7 Cu45 Zr45,10.1016/j.mseb.2007.09.064,708.0,786.0,1177.0,8.0,,,,,,,,,,,,,,,,,,,,,,,,,,,,
Ag3 Al7 Cu47 Zr43,10.1007/BF03027421,716.0,795.0,1156.0,,,,,,,,,,,,,,,,,,,,,,,,,,,,,
Ag3 Al7 Cu47 Zr43,10.1016/j.msea.2006.07.141,,,,5.0,,,,,,,,,,,,,,,,,,,,,,,,,,,,
Ag3 Al9.7 Cu22.31 Fe4.85 Zr60.14,10.1016/j.jallcom.2009.08.030,658.0,743.0,1181.0,10.0,,,,,,,,,,,,,,,,,,,,,,,,,,,,
Ag3 Cu22 Gd10 Mg65,10.2320/matertrans.MRA2008172,,,,,,,,,6.78,,,,,,,,,,,,,,,,,,,,,,,
Ag3 Cu3 P5 Pd79 Si10,10.1016/j.jnoncrysol.2006.09.025,610.0,683.0,1005.0,5.0,,,,,,,,,,,,,,,,,,,,,,,,,,,,
Ag3.3 Al14 Co2 Cu16.7 La62 Ni2,10.1016/j.jallcom.2008.07.087,412.0,472.0,713.0,16.0,,,,,,,,,,,,,,,,,,,,,,,,,,,,
Ag3.3 Cu29.7 Mg56 Y11,10.1557/jmr.2006.0294,426.0,509.0,725.0,14.0,,,707.0,,,,,,,,,,,,,,,,,,,,,,,,,
Ag3.33 Al14 Co2 Cu16.67 La62 Ni2,10.1016/j.jallcom.2006.07.109,412.0,472.0,713.0,16.0,,,,,,,,,,,,,,,,,,,,,,,,,,,,
Ag3.5 Ge2 P6 Pd79 Si9.5,10.1016/j.pmatsci.2011.07.001,,,,,,,,,0.42,,,31.0,,,,,,,,,,,,,172.0,,,,,,,
Ag30 Ce10 Cu60,10.2320/matertrans1989.35.227,,,,,,,,,,,,,AM,Melt Spinning,Ribbon,Width X Thickness,1,0.02,Ar-gas,SEM  TEM  XRD ,Radio Frequency Melting,,,,,,,,,,,
Ag30 Ce3 Cu67,10.2320/matertrans1989.35.227,,,,,,,,,,,,,CR,Melt Spinning,Ribbon,Width X Thickness,1,0.02,Ar-gas,SEM  TEM  XRD ,Radio Frequency Melting,,,,,,,,,,,
Ag30 Ce5 Cu65,10.2320/matertrans1989.35.227,,,,,,,,,,,,,AC,Melt Spinning,Ribbon,Width X Thickness,1,0.02,Ar-gas,SEM  TEM  XRD ,Radio Frequency Melting,,,,,,,,,,,
Ag30 Ce6 Cu64,10.2320/matertrans1989.35.227,,,,,,,,,,,,,AM,Melt Spinning,Ribbon,Width X Thickness,1,0.02,Ar-gas,SEM  TEM  XRD ,Radio Frequency Melting,,,,,,,,,,,
Ag30 Cu30 Fe40,10.1088/0953-8984/3/49/003,,,,,,,,,,,,,AM,Deposition,Thin Film,Thickness,.01-.03,,Ar-gas,DSC XRD,,,,,,,,,,,,
Ag30 Cu30 Ge40,10.1088/0305-4608/18/9/018,,,,,,,,,,,,,AM,Deposition,Thin Film,,,,Ar-gas, EM  XRD,Radio Frequency Melting,,,,,,,,,,,
Ag30 Cu30 Zr40,10.1007/978-3-642-03481-7,677.0,,,,,,,,,,,,,,,,,,,,,,,,,,,,,,,
Ag30 Cu40 Zr30,10.1007/978-3-642-03481-7,713.5228,753.4057,709.9448,,,,,,,,,,,,,,,,,,,,,,,,,,,,,
Ag30.77 Ca30.77 Cu15.38 Mg23.08,10.1016/j.jallcom.2011.10.097,413.0,432.0,803.0,3.0,2.5,,,,,,,,,,,,,,,,,,,,,,,,,,,
Ag30.77 Ca30.77 Cu7.69 Mg30.77,10.1016/j.jallcom.2011.10.097,407.0,427.0,809.0,3.0,2.0,,,,,,,,,,,,,,,,,,,,,,,,,,,
Ag31 Cu31 Fe38,10.1016/0168-583X(93)95119-P,,,,,,,,,,,,,AM,Deposition,Plate,Thickness,0.02,,,DSC XRD,,,,,,,,,,,,
Ag31 Cu37 Fe32,10.1088/0953-8984/3/49/003,,,,,,,,,,,,,AC,Deposition,Thin Film,Thickness,.01-.03,,Ar-gas,DSC XRD,,,,,,,,,,,,
Ag31 Cu49 Fe20,10.1088/0953-8984/3/49/003,,,,,,,,,,,,,CR,Deposition,Thin Film,Thickness,.01-.03,,Ar-gas,DSC XRD,,,,,,,,,,,,
Ag31 Cu55 Fe14,10.1088/0953-8984/3/49/003,,,,,,,,,,,,,CR,Deposition,Thin Film,Thickness,.01-.03,,Ar-gas,DSC XRD,,,,,,,,,,,,
Ag32 Cu66 Fe2,10.1088/0953-8984/3/49/003,,,,,,,,,,,,,CR,Deposition,Thin Film,Thickness,.01-.03,,Ar-gas,DSC XRD,,,,,,,,,,,,
Ag35 Al10 Mg55,10.1143/JJAP.27.L944,,,,,,,,,,,,,AM,Melt Spinning,Ribbon,Width X Thickness,1,0.02,Ar-gas,DSC  TEM  XRD,Radio Frequency Melting,,,,,,,,,,,
Ag35 Al20 Mg45,10.1143/JJAP.27.L944,,,,,,,,,,,,,AM,Melt Spinning,Ribbon,Width X Thickness,1,0.02,Ar-gas,DSC  TEM  XRD,Radio Frequency Melting,,,,,,,,,,,
Ag35 Ca65,10.1179/095066010X12646898728200,447.0,437.0,868.0,,,,,,,,,,,,,,,,,,,,,,,,,,,,,
Ag35 Ce3 Cu62,10.2320/matertrans1989.35.227,,,,,,,,,,,,,AC,Melt Spinning,Ribbon,Width X Thickness,1,0.02,Ar-gas,SEM  TEM  XRD ,Radio Frequency Melting,,,,,,,,,,,
Ag35 Ce4 Cu61,10.2320/matertrans1989.35.227,,,,,,,,,,,,,AM,Melt Spinning,Ribbon,Width X Thickness,1,0.02,Ar-gas,SEM  TEM  XRD ,Radio Frequency Melting,,,,,,,,,,,
Ag35 Ce5 Cu60,10.2320/matertrans1989.35.227,,,,,,,,,,,,,AM,Melt Spinning,Ribbon,Width X Thickness,1,0.02,Ar-gas,SEM  TEM  XRD ,Radio Frequency Melting,,,,,,,,,,,
Ag35 Ce6 Cu59,10.2320/matertrans1989.35.227,,,,,,,,,,,,,AM,Melt Spinning,Ribbon,Width X Thickness,1,0.02,Ar-gas,SEM  TEM  XRD ,Radio Frequency Melting,,,,,,,,,,,
Ag35 Cu35 Ge30,10.1088/0305-4608/18/9/018,,,,,,,,,,,,,AM,Deposition,Thin Film,,,,Ar-gas, EM  XRD,Radio Frequency Melting,,,,,,,,,,,
Ag35 Cu35 Mg30,10.1016/B978-0-444-86939-5.50245-1,,,,,,,,,,,,,AM,Melt Spinning,Ribbon,,,,Ar-gas,,Radio Frequency Melting,,,,,,,,,,,
Ag36 Cu30 Fe34,10.1088/0953-8984/3/49/003,,,,,,,,,,,,,AC,Deposition,Thin Film,Thickness,.01-.03,,Ar-gas,DSC XRD,,,,,,,,,,,,
Ag37 Cu6 Fe57,10.1088/0953-8984/3/49/003,,,,,,,,,,,,,CR,Deposition,Thin Film,Thickness,.01-.03,,Ar-gas,DSC XRD,,,,,,,,,,,,
Ag38 Cu22 Fe40,10.1088/0953-8984/3/49/003,,,,,,,,,,,,,AM,Deposition,Thin Film,Thickness,.01-.03,,Ar-gas,DSC XRD,,,,,,,,,,,,
Ag38.4 Ca23.2 Mg38.4,10.1016/j.jallcom.2011.10.097,391.0,425.0,796.0,1.5,1.1,,,,,,,,,,,,,,,,,,,,,,,,,,,
Ag38.4 Ca30.8 Mg30.8,10.1016/j.jallcom.2011.10.097,394.0,426.0,805.0,,0.5,,,,,,,,,,,,,,,,,,,,,,,,,,,
Ag38.46 Ca15.38 Cu7.69 Mg38.46,10.1016/j.jallcom.2011.10.097,405.0,436.0,842.0,,0.5,,,,,,,,,,,,,,,,,,,,,,,,,,,
Ag38.46 Ca23.08 Cu7.69 Mg30.77,10.1016/j.jallcom.2011.10.097,387.0,420.0,833.0,4.0,3.0,,,,,,,,,,,,,,,,,,,,,,,,,,,
Ag38.5 Ca30.8 Cu7.7 Mg23,10.1016/j.jallcom.2011.10.097,384.0,416.0,854.0,3.0,2.0,,,,,,,,,,,,,,,,,,,,,,,,,,,
Ag4 Al14 Cu20 La62,10.1016/j.jallcom.2006.07.109,404.0,456.0,729.0,8.0,,,,,,,,,,,,,,,,,,,,,,,,,,,,
Ag4 Al4 Cu46 Zr46,10.1016/j.mseb.2007.09.064,686.0,767.0,1168.0,,,,,,,,,,,,,,,,,,,,,,,,,,,,,
Ag4 Al4 Cu47 Zr45,10.1557/jmr.2009.0344,688.0,770.0,1159.0,10.0,,92.0,,1905.0,0.002,,,,,,,,,,,,,,,,,,,,,,,
Ag4 Al4 Cu48 Zr44,10.1557/jmr.2009.0344,692.0,779.0,1156.0,10.0,,105.0,,1915.0,0.004,,,,,,,,,,,,,,,,,,,,,,,
Ag4 Al4 Cu49 Zr43,10.1557/jmr.2009.0344,,,1158.0,10.0,,109.0,,1932.0,0.002,,,,,,,,,,,,,,,,,,,,,,,
Ag4 Al4 Cu50 Zr42,10.1557/jmr.2009.0344,703.0,784.0,1167.0,,,,,,,,,,,,,,,,,,,,,,,,,,,,,
Ag4 Al6 Cu48 Zr42,10.1557/jmr.2009.0344,711.0,800.0,1186.0,12.0,,109.0,,1940.0,0.011,,,,,,,,,,,,,,,,,,,,,,,
Ag4 Cu2 P5 Pd79 Si10,10.1016/j.jnoncrysol.2006.09.025,611.0,676.0,1006.0,7.0,,,,,,,,,,,,,,,,,,,,,,,,,,,,
Ag4 Cu48 Zr48,10.1016/j.msea.2007.02.001,681.0,743.0,1199.0,3.0,,,,,,,,,,,,,,,,,,,,,,,,,,,,
Ag4 Gd10 Mg71 Ni15,10.1016/j.intermet.2010.11.029,440.0,485.0,774.0,4.0,,,,,,,,,,,,,,,,,,,,,,,,,,,,
Ag4.6 Al7 Cu41.4 Zr47,10.1016/j.actamat.2007.12.030,,,,20.0,,,,,,,,,,,,,,,,,,,,,,,,,,,,
Ag40 Ce1 Cu59,10.2320/matertrans1989.35.227,,,,,,,,,,,,,CR,Melt Spinning,Ribbon,Width X Thickness,1,0.02,Ar-gas,SEM  TEM  XRD ,Radio Frequency Melting,,,,,,,,,,,
Ag40 Ce10 Cu50,10.2320/matertrans1989.35.227,,,,,,,,,,,,,AM,Melt Spinning,Ribbon,Width X Thickness,1,0.02,Ar-gas,SEM  TEM  XRD ,Radio Frequency Melting,,,,,,,,,,,
Ag40 Ce2 Cu58,10.2320/matertrans1989.35.227,,,,,,,,,,,,,CR,Melt Spinning,Ribbon,Width X Thickness,1,0.02,Ar-gas,SEM  TEM  XRD ,Radio Frequency Melting,,,,,,,,,,,
Ag40 Ce3 Cu57,10.2320/matertrans1989.35.227,,,,,,,,,,,,,AM,Melt Spinning,Ribbon,Width X Thickness,1,0.02,Ar-gas,SEM  TEM  XRD ,Radio Frequency Melting,,,,,,,,,,,
Ag40 Ce4 Cu56,10.2320/matertrans1989.35.227,,,,,,,,,,,,,AM,Melt Spinning,Ribbon,Width X Thickness,1,0.02,Ar-gas,SEM  TEM  XRD ,Radio Frequency Melting,,,,,,,,,,,
Ag40 Ce5 Cu55,10.2320/matertrans1989.35.227,,,,,,,,,,,,,AM,Melt Spinning,Ribbon,Width X Thickness,1,0.02,Ar-gas,SEM  TEM  XRD ,Radio Frequency Melting,,,,,,,,,,,
Ag40 Ce8 Cu52,10.2320/matertrans1989.35.227,,,,,,,,,,,,,AM,Melt Spinning,Ribbon,Width X Thickness,1,0.02,Ar-gas,SEM  TEM  XRD ,Radio Frequency Melting,,,,,,,,,,,
Ag40 Cu12 Fe48,10.1088/0953-8984/3/49/003,,,,,,,,,,,,,AC,Deposition,Thin Film,Thickness,.01-.03,,Ar-gas,DSC XRD,,,,,,,,,,,,
Ag40 Cu40 Fe20,10.1088/0953-8984/3/49/003,,,,,,,,,,,,,AC,Deposition,Thin Film,Thickness,.01-.03,,Ar-gas,DSC XRD,,,,,,,,,,,,
Ag40 Cu40 Ge20,10.1088/0305-4608/18/9/018,,,,,,,,,,,,,AM,Deposition,Thin Film,,,,Ar-gas, EM  XRD,Radio Frequency Melting,,,,,,,,,,,
Ag40 Cu47 Fe13,10.1088/0953-8984/3/49/003,,,,,,,,,,,,,AC,Deposition,Thin Film,Thickness,.01-.03,,Ar-gas,DSC XRD,,,,,,,,,,,,
Ag41 Cu23 Fe36,10.1088/0953-8984/3/49/003,,,,,,,,,,,,,AM,Deposition,Thin Film,Thickness,.01-.03,,Ar-gas,DSC XRD,,,,,,,,,,,,
Ag42 Fe58,10.1088/0953-8984/3/49/003,,,,,,,,,,,,,CR,Deposition,Thin Film,Thickness,.01-.03,,Ar-gas,DSC XRD,,,,,,,,,,,,
Ag42.5 Cu42.5 Ge15,10.1088/0305-4608/18/9/018,,,,,,,,,,,,,AM,Deposition,Thin Film,,,,Ar-gas, EM  XRD,Radio Frequency Melting,,,,,,,,,,,
Ag45 Al20 Mg35,10.1143/JJAP.27.L944,,,,,,,,,,,,,AM,Melt Spinning,Ribbon,Width X Thickness,1,0.02,Ar-gas,DSC  TEM  XRD,Radio Frequency Melting,,,,,,,,,,,
Ag45 Ce2 Cu53,10.2320/matertrans1989.35.227,,,,,,,,,,,,,AC,Melt Spinning,Ribbon,Width X Thickness,1,0.02,Ar-gas,SEM  TEM  XRD ,Radio Frequency Melting,,,,,,,,,,,
Ag45 Ce3 Cu52,10.2320/matertrans1989.35.227,,,,,,,,,,,,,AM,Melt Spinning,Ribbon,Width X Thickness,1,0.02,Ar-gas,SEM  TEM  XRD ,Radio Frequency Melting,,,,,,,,,,,
Ag45 Ce4 Cu51,10.2320/matertrans1989.35.227,,,,,,,,,,,,,AM,Melt Spinning,Ribbon,Width X Thickness,1,0.02,Ar-gas,SEM  TEM  XRD ,Radio Frequency Melting,,,,,,,,,,,
Ag45 Ce5 Cu50,10.2320/matertrans1989.35.227,,,,,,,,,,,,,AM,Melt Spinning,Ribbon,Width X Thickness,1,0.02,Ar-gas,SEM  TEM  XRD ,Radio Frequency Melting,,,,,,,,,,,
Ag45 Cu45 Ge10,10.1088/0305-4608/18/9/018,,,,,,,,,,,,,AM,Deposition,Thin Film,,,,Ar-gas, EM  XRD,Radio Frequency Melting,,,,,,,,,,,
Ag46 Cu12 Fe42,10.1088/0953-8984/3/49/003,,,,,,,,,,,,,AM,Deposition,Thin Film,Thickness,.01-.03,,Ar-gas,DSC XRD,,,,,,,,,,,,
Ag46.15 Ca22.98 Cu7.69 Mg23.18,10.1016/j.jallcom.2011.10.097,398.0,430.0,825.0,3.0,2.0,,,,,,,,,,,,,,,,,,,,,,,,,,,
Ag46.2 Ca23.1 Mg30.7,10.1016/j.jallcom.2011.10.097,393.0,427.0,880.0,,0.5,,,,,,,,,,,,,,,,,,,,,,,,,,,
Ag46.2 Ca30.7 Mg23.1,10.1016/j.jallcom.2011.10.097,399.0,426.0,765.0,1.0,0.7,,,,,,,,,,,,,,,,,,,,,,,,,,,
Ag46.25 Ca38.44 Mg15.32,10.1016/j.jallcom.2011.10.097,407.0,439.0,809.0,,0.3,,,,,,,,,,,,,,,,,,,,,,,,,,,
Ag46.29 Ca30.56 Cu7.72 Mg15.43,10.1016/j.jallcom.2011.10.097,414.0,445.0,805.0,1.0,0.8,,,,,,,,,,,,,,,,,,,,,,,,,,,
Ag46.43 Ca28.6 Cu7.15 Mg17.83,10.1016/j.jallcom.2011.10.097,426.0,466.0,797.0,1.5,1.2,,,,,,,,,,,,,,,,,,,,,,,,,,,
Ag47.5 Cu47.5 Ge5,10.1088/0305-4608/18/9/018,,,,,,,,,,,,,AM,Deposition,Thin Film,,,,Ar-gas, EM  XRD,Radio Frequency Melting,,,,,,,,,,,
Ag48 Cu52,10.1088/0953-8984/3/49/003,,,,,,,,,,,,,CR,Deposition,Thin Film,Thickness,.01-.03,,Ar-gas,DSC XRD,,,,,,,,,,,,
Ag48 Fe52,10.1088/0953-8984/3/49/003,,,,,,,,,,,,,CR,Deposition,Thin Film,Thickness,.01-.03,,Ar-gas,DSC XRD,,,,,,,,,,,,
Ag49 Cu29 Fe22,10.1088/0953-8984/3/49/003,,,,,,,,,,,,,CR,Deposition,Thin Film,Thickness,.01-.03,,Ar-gas,DSC XRD,,,,,,,,,,,,
Ag5 Al10 Cu20 La65,10.1016/j.mseb.2007.09.002,380.0,458.0,716.0,5.0,,,,,,,,,,,,,,,,,,,,,,,,,,,,
Ag5 Al12.5 Co2.5 Cu17.5 La62.5,10.1016/j.mseb.2007.09.002,393.0,473.0,712.0,8.0,,,,,,,,,,,,,,,,,,,,,,,,,,,,
Ag5 Al12.5 Co5 Cu10 La62.5 Ni5,10.1038/ncomms10313,404.0,,691.0,12.0,,,,,,,,,,,,,,,,,,,,,,,,,,,,
Ag5 Al12.5 Co5 Cu15 La62.5,10.1016/j.mseb.2007.09.002,397.0,474.0,700.0,9.0,,,,,,,,,,,,,,,,,,,,,,,,,,,,
Ag5 Al12.5 Cu15 Fe5 La62.5,10.1016/j.mseb.2007.09.002,390.0,445.0,713.0,6.0,,,,,,,,,,,,,,,,,,,,,,,,,,,,
Ag5 Al12.5 Cu15 La62.5 Ni5,10.1038/ncomms10313,391.0,,717.0,8.0,,,,,,,,,,,,,,,,,,,,,,,,,,,,
Ag5 Al12.5 Cu17.5 Fe2.5 La62.5,10.1016/j.mseb.2007.09.002,391.0,464.0,711.0,7.0,,,,,,,,,,,,,,,,,,,,,,,,,,,,
Ag5 Al12.5 Cu20 La62.5,10.2320/matertrans.48.68,389.0,472.0,721.0,6.0,,,,,,,,,,,,,,,,,,,,,,,,,,,,
Ag5 Al14 Cu19 La62,10.1016/j.jallcom.2006.07.109,405.0,456.0,730.0,5.0,,,,,,,,,,,,,,,,,,,,,,,,,,,,
Ag5 Al15 Cu20 La60,10.1016/j.mseb.2007.09.002,401.0,,,,,,,,,,,,,,,,,,,,,,,,,,,,,,,
Ag5 Al15 Cu20 La60,10.2320/matertrans.48.68,410.0,481.0,759.0,5.0,,,,,,,,,,,,,,,,,,,,,,,,,,,,
Ag5 Al19 Co19 Cu4.75 Zr52.25,10.1016/j.jallcom.2011.01.078,747.0,806.0,1220.0,16.0,,98.0,,,,,,,,,,,,,,,,,,,,,,,,,,
Ag5 Al20 Cu20 La55,10.2320/matertrans.48.68,429.0,503.0,823.0,4.0,,42.0,,758.0,,,,,,,,,,,,,,,,,,,,,,,,
Ag5 Al25 Cu15 La55,10.1016/j.mseb.2007.09.002,452.0,503.0,860.0,3.0,,,,,,,,,,,,,,,,,,,,,,,,,,,,
Ag5 Al27.5 Ca57.5 Mg10,10.1063/1.1637940,493.15,528.15,,2.0,,,,,,,,,,,,,,,,,,,,,,,,,,,,
Ag5 Al28.5 Ca56.5 Mg10,10.1063/1.1637940,488.15,515.15,,3.0,,,,,,,,,,,,,,,,,,,,,,,,,,,,
Ag5 Al29.5 Ca55.5 Mg10,10.1063/1.1637940,489.15,521.15,,2.0,,,,,,,,,,,,,,,,,,,,,,,,,,,,
Ag5 Al32 Ca63,10.1007/978-3-642-03481-7,503.0,527.0,,,,,,,,,,,,,,,,,,,,,,,,,,,,,,
Ag5 Al32 Ca63,10.1063/1.1637940,503.15,527.15,,1.5,,,,,,,,,,,,,,,,,,,,,,,,,,,,
Ag5 Al5 Cu45 Zr45,10.1016/j.mseb.2007.09.064,697.0,783.0,1147.0,9.0,,,,,,,,,,,,,,,,,,,,,,,,,,,,
Ag5 Al5 Cu50 Zr40,10.1016/j.msea.2006.02.343,,,,,,106.0,,2050.0,0.015,,,,,,,,,,,,,,,,,,,,,,,
Ag5 Al7 Cu40 Zr48,10.1016/j.jallcom.2006.06.088,699.0,769.0,1121.0,10.0,,,,,,,,,,,,,,,,,,,,,,,,,,,,
Ag5 Al7 Cu40 Zr48,10.1016/j.msea.2007.05.039,,,,,,,,1920.0,1.2,,,,,,,,,,,,,,,,,,,,,,,
Ag5 Al7 Cu45 Zr43,10.1007/BF03027421,727.0,794.0,1139.0,,,,,,,,,,,,,,,,,,,,,,,,,,,,,
Ag5 Al9.5 Cu21.85 Fe4.75 Zr58.9,10.1016/j.jallcom.2009.08.030,663.0,747.0,1189.0,5.0,,,,,,,,,,,,,,,,,,,,,,,,,,,,
Ag5 Au46 Cu29 Si20,10.1016/j.stam.2003.09.003,395.0,420.0,664.0,1.0,,,,,,,,,,,,,,,,,,,,,,,,,,,,
Ag5 Ce5 Cu90,10.2320/matertrans1989.35.227,,,,,,,,,,,,,CR,Melt Spinning,Ribbon,Width X Thickness,1,0.02,Ar-gas,SEM  TEM  XRD ,Radio Frequency Melting,,,,,,,,,,,
Ag5 Ce6 Cu89,10.2320/matertrans1989.35.227,,,,,,,,,,,,,CR,Melt Spinning,Ribbon,Width X Thickness,1,0.02,Ar-gas,SEM  TEM  XRD ,Radio Frequency Melting,,,,,,,,,,,
Ag5 Ce8 Cu87,10.2320/matertrans1989.35.227,,,,,,,,,,,,,CR,Melt Spinning,Ribbon,Width X Thickness,1,0.02,Ar-gas,SEM  TEM  XRD ,Radio Frequency Melting,,,,,,,,,,,
Ag5 Cu15 Gd10 Mg65 Pd5,10.1016/j.jallcom.2008.07.087,,,,10.0,,,,,,,,,,,,,,,,,,,,,,,,,,,,
Ag5 Cu15 Gd10 Mg65 Pd5,10.2320/matertrans.44.2141,430.0,472.0,748.0,,10.0,,,,,,,,,,,,,,,,,,,,,,,,,,,
Ag5 Cu15 Mg65 Pd5 Y10,10.2320/matertrans1989.41.1460,437.0,471.0,,,7.0,,,,,,,,,,,,,,,,,,,,,,,,,,,
Ag5 Cu20 Gd10 Mg65,10.1557/jmr.2005.0314,427.0,465.0,695.0,11.0,,,673.0,,,,,,,,,,,,,,,,,,,,,,,,,
Ag5 Cu20 Mg65 Tb10,10.1016/j.intermet.2008.08.011,429.0,471.0,710.0,10.0,,,667.0,,,,,,,,,,,,,,,,,,,,,,,,,
Ag5 Cu45 Zr50,10.1016/j.scriptamat.2007.10.001,669.0,728.0,1188.0,4.0,,,,,,,,,,,,,,,,,,,,,,,,,,,,
Ag5 Cu5 Ge90,10.1088/0305-4608/18/9/018,,,,,,,,,,,,,AM,Deposition,Thin Film,,,,Ar-gas, EM  XRD,Radio Frequency Melting,,,,,,,,,,,
Ag5 Cu55 Ti10 Zr30,10.1016/j.jallcom.2008.07.087,704.0,,,,,,,,,,,,,,,,,,,,,,,,,,,,,,,
Ag5 Cu55 Ti10 Zr30,10.1016/j.scriptamat.2006.01.023,,733.0,1149.0,3.0,,,,,,,,,,,,,,,,,,,,,,,,,,,,
Ag5 Cu55 Zr40,10.1007/978-3-642-03481-7,,,1171.82,,,,,,,,,,,,,,,,,,,,,,,,,,,,,
Ag5 Cu7.5 Gd10 Mg65 Ni7.5 Zn5,10.1016/j.msea.2006.03.142,440.0,477.0,726.0,11.0,,,,,,,,,,,,,,,,,,,,,,,,,,,,
Ag5 Cu7.5 Gd2.5 Mg65 Ni7.5 Y7.5 Zn5,10.1016/j.msea.2006.03.142,433.0,473.0,735.0,9.5,,,,,,,,,,,,,,,,,,,,,,,,,,,,
Ag5 Cu7.5 Gd5 Mg65 Ni7.5 Y5 Zn5,10.1016/j.msea.2006.03.142,434.0,472.0,718.0,14.0,,,,,,,,,,,,,,,,,,,,,,,,,,,,
Ag5 Cu7.5 Gd7.5 Mg65 Ni7.5 Y2.5 Zn5,10.1016/j.msea.2006.03.142,438.0,474.0,719.0,13.0,,,,,,,,,,,,,,,,,,,,,,,,,,,,
Ag5 Cu7.5 Mg65 Ni7.5 Y10 Zn5,10.1016/j.jallcom.2008.07.087,,,,,,,,,,,50.0,,,,,,,,,,,,,,,,,,,,,
Ag5 Cu7.5 Mg65 Ni7.5 Y10 Zn5,10.1016/j.msea.2006.03.142,430.0,459.0,728.0,9.0,,,,,,,,,,,,,,,,,,,,,,,,,,,,
Ag5 Cu7.5 Mg65 Ni7.5 Y10 Zn5,10.1016/j.msea.2006.06.053,426.0,464.0,717.0,,,,,,,,,,,,,,,,,,,,,,,,,,,,,
Ag5 Gd10 Mg70 Ni15,10.1016/j.intermet.2010.11.029,450.0,479.0,764.0,5.0,,,,,,,,,,,,,,,,,,,,,,,,,,,,
Ag5.5 Au49 Cu26.9 Pd2.3 Si16.3,10.1016/j.jallcom.2008.07.087,,,,5.0,,,,,,,,,,,,,,,,,,,,,,,,,,,,
Ag5.5 Au49 Cu26.9 Pd2.3 Si16.3,10.1016/j.pmatsci.2011.07.001,,,,,,74.4,,,0.41,,,26.5,,,,,,,,,,,,,132.3,,,,,,,
Ag5.5 Au49 Cu26.9 Pd2.3 Si16.3,10.1063/1.2008374,401.0,459.0,644.0,,5.0,,,,,,,,,,,,,,,,,,,,,,,,,,,
Ag50 Ca30.8 Cu7.7 Mg11.5,10.1016/j.jallcom.2011.10.097,452.0,487.0,809.0,1.5,1.0,,,,,,,,,,,,,,,,,,,,,,,,,,,
Ag50 Ce10 Cu40,10.2320/matertrans1989.35.227,,,,,,,,,,,,,AM,Melt Spinning,Ribbon,Width X Thickness,1,0.02,Ar-gas,SEM  TEM  XRD ,Radio Frequency Melting,,,,,,,,,,,
Ag50 Ce2 Cu48,10.2320/matertrans1989.35.227,,,,,,,,,,,,,AC,Melt Spinning,Ribbon,Width X Thickness,1,0.02,Ar-gas,SEM  TEM  XRD ,Radio Frequency Melting,,,,,,,,,,,
Ag50 Ce3 Cu47,10.2320/matertrans1989.35.227,,,,,,,,,,,,,AM,Melt Spinning,Ribbon,Width X Thickness,1,0.02,Ar-gas,SEM  TEM  XRD ,Radio Frequency Melting,,,,,,,,,,,
Ag50 Ce4 Cu46,10.2320/matertrans1989.35.227,,,,,,,,,,,,,AM,Melt Spinning,Ribbon,Width X Thickness,1,0.02,Ar-gas,SEM  TEM  XRD ,Radio Frequency Melting,,,,,,,,,,,
Ag50 Ce5 Cu45,10.2320/matertrans1989.35.227,,,,,,,,,,,,,AM,Melt Spinning,Ribbon,Width X Thickness,1,0.02,Ar-gas,SEM  TEM  XRD ,Radio Frequency Melting,,,,,,,,,,,
Ag50 Cu50,10.1088/0305-4608/18/9/018,,,,,,,,,,,,,AM,Deposition,Thin Film,,,,Ar-gas, EM  XRD,Radio Frequency Melting,,,,,,,,,,,
Ag50 Fe50,10.1088/0953-8984/3/49/003,,,,,,,,,,,,,CR,Deposition,Thin Film,Thickness,.01-.03,,Ar-gas,DSC XRD,,,,,,,,,,,,
Ag51 Cu13 Fe36,10.1088/0953-8984/3/49/003,,,,,,,,,,,,,CR,Deposition,Thin Film,Thickness,.01-.03,,Ar-gas,DSC XRD,,,,,,,,,,,,
Ag52 Fe48,10.1088/0953-8984/3/49/003,,,,,,,,,,,,,CR,Deposition,Thin Film,Thickness,.01-.03,,Ar-gas,DSC XRD,,,,,,,,,,,,
Ag53.8 Ca15.4 Cu7.7 Mg23.1,10.1016/j.jallcom.2011.10.097,407.0,463.0,877.0,,0.5,,,,,,,,,,,,,,,,,,,,,,,,,,,
Ag53.8 Ca23.1 Cu7.7 Mg15.4,10.1016/j.jallcom.2011.10.097,433.0,463.0,831.0,,0.5,,,,,,,,,,,,,,,,,,,,,,,,,,,
Ag53.8 Ca23.1 Mg23.1,10.1016/j.jallcom.2011.10.097,451.0,488.0,887.0,1.0,0.7,,,,,,,,,,,,,,,,,,,,,,,,,,,
Ag53.8 Ca30.8 Mg15.4,10.1016/j.jallcom.2011.10.097,444.0,498.0,812.0,1.0,0.8,,,,,,,,,,,,,,,,,,,,,,,,,,,
Ag53.97 Ca30.59 Cu7.72 Mg7.72,10.1016/j.jallcom.2011.10.097,428.0,488.0,843.0,,0.3,,,,,,,,,,,,,,,,,,,,,,,,,,,
Ag55 Ce5 Cu40,10.2320/matertrans1989.35.227,,,,,,,,,,,,,AM,Melt Spinning,Ribbon,Width X Thickness,1,0.02,Ar-gas,SEM  TEM  XRD ,Radio Frequency Melting,,,,,,,,,,,
Ag55 Ce6 Cu39,10.2320/matertrans1989.35.227,,,,,,,,,,,,,AM,Melt Spinning,Ribbon,Width X Thickness,1,0.02,Ar-gas,SEM  TEM  XRD ,Radio Frequency Melting,,,,,,,,,,,
Ag55 Ce8 Cu37,10.2320/matertrans1989.35.227,,,,,,,,,,,,,AM,Melt Spinning,Ribbon,Width X Thickness,1,0.02,Ar-gas,SEM  TEM  XRD ,Radio Frequency Melting,,,,,,,,,,,
Ag55 Fe45,10.1088/0953-8984/3/49/003,,,,,,,,,,,,,CR,Deposition,Thin Film,Thickness,.01-.03,,Ar-gas,DSC XRD,,,,,,,,,,,,
Ag58 Cu32 Fe10,10.1088/0953-8984/3/49/003,,,,,,,,,,,,,CR,Deposition,Thin Film,Thickness,.01-.03,,Ar-gas,DSC XRD,,,,,,,,,,,,
Ag6 Al14 Cu18 La62,10.1016/j.jallcom.2006.07.109,406.0,457.0,736.0,5.0,,,,,,,,,,,,,,,,,,,,,,,,,,,,
Ag6 Al4 Cu46 Zr44,10.1557/jmr.2009.0344,692.0,776.0,1175.0,,,,,,,,,,,,,,,,,,,,,,,,,,,,,
Ag6 Al6 Cu44 Zr44,10.1016/j.mseb.2007.09.064,698.0,790.0,1144.0,10.0,,,,,,,,,,,,,,,,,,,,,,,,,,,,
Ag6 Be23 Cu9 Ni10 Ti24 Zr28,10.1016/j.jallcom.2018.11.299,633.0,682.0,1074.0,14.0,,,,,,,,,,,,,,,,,,,,,,,,,,,,
Ag6 Be26 Cu10 Ti27 Zr31,10.1016/j.jallcom.2018.11.299,620.0,675.0,1057.0,14.0,,,,,,,,,,,,,,,,,,,,,,,,,,,,
Ag6 Ce8 Cu86,10.2320/matertrans1989.35.227,,,,,,,,,,,,,AC,Melt Spinning,Ribbon,Width X Thickness,1,0.02,Ar-gas,SEM  TEM  XRD ,Radio Frequency Melting,,,,,,,,,,,
Ag6 Cu54 Ti7 Zr33,10.1016/j.scriptamat.2005.11.077,709.0,738.0,1135.0,6.0,,,,,,,,,,,,,,,,,,,,,,,,,,,,
Ag6 Gd10 Mg69 Ni15,10.1016/j.intermet.2010.11.029,439.0,475.0,757.0,7.0,,,,,,,,,,,,,,,,,,,,,,,,,,,,
Ag6.6 Cu22.9 Gd11 Mg59.5,10.1063/1.2821755,425.0,472.0,734.0,,,,679.0,,,,,,,,,,,,,,,,,,,,,,,,,
Ag6.6 Cu23 Gd11 Mg59.4,10.1038/ncomms10313,425.0,,700.0,34.0,,,,,,,,,,,,,,,,,,,,,,,,,,,,
Ag60 Ce10 Cu30,10.2320/matertrans1989.35.227,,,,,,,,,,,,,AC,Melt Spinning,Ribbon,Width X Thickness,1,0.02,Ar-gas,SEM  TEM  XRD ,Radio Frequency Melting,,,,,,,,,,,
Ag60 Ce3 Cu37,10.2320/matertrans1989.35.227,,,,,,,,,,,,,CR,Melt Spinning,Ribbon,Width X Thickness,1,0.02,Ar-gas,SEM  TEM  XRD ,Radio Frequency Melting,,,,,,,,,,,
Ag60 Ce5 Cu35,10.2320/matertrans1989.35.227,,,,,,,,,,,,,AC,Melt Spinning,Ribbon,Width X Thickness,1,0.02,Ar-gas,SEM  TEM  XRD ,Radio Frequency Melting,,,,,,,,,,,
Ag61 Fe39,10.1088/0953-8984/3/49/003,,,,,,,,,,,,,CR,Deposition,Thin Film,Thickness,.01-.03,,Ar-gas,DSC XRD,,,,,,,,,,,,
Ag61.5 Ca15.4 Mg23.1,10.1016/j.jallcom.2011.10.097,440.0,485.0,919.0,,0.5,,,,,,,,,,,,,,,,,,,,,,,,,,,
Ag61.5 Ca23.1 Mg15.4,10.1016/j.jallcom.2011.10.097,486.0,526.0,920.0,1.0,0.7,,,,,,,,,,,,,,,,,,,,,,,,,,,
Ag62 Cu30 Fe8,10.1088/0953-8984/3/49/003,,,,,,,,,,,,,CR,Deposition,Thin Film,Thickness,.01-.03,,Ar-gas,DSC XRD,,,,,,,,,,,,
Ag63 Cu8 Fe29,10.1088/0953-8984/3/49/003,,,,,,,,,,,,,CR,Deposition,Thin Film,Thickness,.01-.03,,Ar-gas,DSC XRD,,,,,,,,,,,,
Ag63 Fe37,10.1088/0953-8984/3/49/003,,,,,,,,,,,,,CR,Deposition,Thin Film,Thickness,.01-.03,,Ar-gas,DSC XRD,,,,,,,,,,,,
Ag67 Fe33,10.1088/0953-8984/3/49/003,,,,,,,,,,,,,CR,Deposition,Thin Film,Thickness,.01-.03,,Ar-gas,DSC XRD,,,,,,,,,,,,
Ag7 Al14 Cu17 La62,10.1016/j.jallcom.2006.07.109,406.0,458.0,739.0,5.0,,,,,,,,,,,,,,,,,,,,,,,,,,,,
Ag7 Al18.6 Co18.6 Cu4.65 Zr51.15,10.1016/j.jallcom.2011.01.078,753.0,806.0,1222.0,14.0,,,,,,,,,,,,,,,,,,,,,,,,,,,,
Ag7 Al3 Cu45 Zr45,10.1016/j.mseb.2007.09.064,688.0,768.0,1151.0,7.0,,,,,,,,,,,,,,,,,,,,,,,,,,,,
Ag7 Al7 Cu43 Zr43,10.1007/BF03027421,722.0,794.0,1125.0,,,,,1850.0,,,,,,,,,,,,,,,,,,,,,,,,
Ag7 Al7 Cu43 Zr43,10.1016/j.msea.2006.07.141,710.0,797.0,,8.0,,,,,,,,,,,,,,,,,,,,,,,,,,,,
Ag7 Al9.3 Cu21.39 Fe4.65 Zr57.66,10.1016/j.jallcom.2009.08.030,664.0,751.0,1191.0,4.0,,,,,,,,,,,,,,,,,,,,,,,,,,,,
Ag7 Cu28 Mg54 Y11,10.1557/jmr.2006.0294,433.0,501.0,724.0,16.0,,,706.0,,,,,,,,,,,,,,,,,,,,,,,,,
Ag7 Cu43 In7 Zr43,10.1016/j.scriptamat.2007.10.001,704.0,748.0,1135.0,5.0,,,,,,,,,,,,,,,,,,,,,,,,,,,,
Ag7 Cu43 Ti10 Zr40,10.1016/j.scriptamat.2007.10.001,656.0,707.0,1095.0,7.0,,,,,,,,,,,,,,,,,,,,,,,,,,,,
Ag7 Cu43 Ti7 Zr43,10.1016/j.scriptamat.2007.10.001,670.0,714.0,1118.0,5.0,,,,,,,,,,,,,,,,,,,,,,,,,,,,
Ag7 Cu43 Zr50,10.1016/j.pmatsci.2011.07.001,,,,,,90.5,,,0.379,,,32.8,,,,,,,,,,,,,124.7,,,,,,,
Ag7 Cu43 Zr50,10.1016/j.scriptamat.2007.10.001,669.0,727.0,1171.0,4.0,,,,,,,,,,,,,,,,,,,,,,,,,,,,
Ag7 Cu57 Zr36,10.1016/j.scriptamat.2007.10.001,712.0,755.0,1156.0,4.0,,,,,,,,,,,,,,,,,,,,,,,,,,,,
Ag7 Gd10 Mg68 Ni15,10.1016/j.intermet.2010.11.029,437.0,473.0,747.0,4.0,,,,,,,,,,,,,,,,,,,,,,,,,,,,
Ag7.5 Al17.5 Cu20 La55,10.2320/matertrans.48.68,425.0,498.0,852.0,3.0,,,,,,,,,,,,,,,,,,,,,,,,,,,,
Ag7.5 Cu17.5 Mg65 Tb10,10.1016/j.intermet.2008.08.011,431.0,469.0,695.0,8.0,,,657.0,,,,,,,,,,,,,,,,,,,,,,,,,
Ag7.6 Al9 Cu30.4 Zr53,10.1016/j.actamat.2007.12.030,,,,20.0,,,,,,,,,,,,,,,,,,,,,,,,,,,,
Ag70 Ce10 Cu20,10.2320/matertrans1989.35.227,,,,,,,,,,,,,CR,Melt Spinning,Ribbon,Width X Thickness,1,0.02,Ar-gas,SEM  TEM  XRD ,Radio Frequency Melting,,,,,,,,,,,
Ag70 Ce5 Cu25,10.2320/matertrans1989.35.227,,,,,,,,,,,,,CR,Melt Spinning,Ribbon,Width X Thickness,1,0.02,Ar-gas,SEM  TEM  XRD ,Radio Frequency Melting,,,,,,,,,,,
Ag70 Fe30,10.1088/0953-8984/3/49/003,,,,,,,,,,,,,CR,Deposition,Thin Film,Thickness,.01-.03,,Ar-gas,DSC XRD,,,,,,,,,,,,
Ag8 Al14 Cu16 La62,10.1016/j.jallcom.2006.07.109,407.0,458.0,744.0,5.0,,,,,,,,,,,,,,,,,,,,,,,,,,,,
Ag8 Al7 Cu37 Zr48,10.1016/j.jallcom.2006.06.088,698.0,765.0,1125.0,10.0,,,,,,,,,,,,,,,,,,,,,,,,,,,,
Ag8 Al7 Cu37 Zr48,10.1016/j.msea.2007.05.039,,,,,,,,,1.0,,,,,,,,,,,,,,,,,,,,,,,
Ag8 Al8 Au2 Cu36 Zr46,10.1016/j.jallcom.2010.02.052,705.0,799.0,1153.0,20.0,,,,,,,,,,,,,,,,,,,,,,,,,,,,
Ag8 Al8 Au4 Cu36 Zr44,10.1016/j.jallcom.2010.02.052,713.0,806.0,1153.0,20.0,,,,,,,,,,,,,,,,,,,,,,,,,,,,
Ag8 Al8 Au6 Cu36 Zr42,10.1016/j.jallcom.2010.02.052,723.0,813.0,1159.0,15.0,,,,,,,,,,,,,,,,,,,,,,,,,,,,
Ag8 Al8 Cu34 Pd2 Zr48,10.2320/matertrans.MF200620,699.0,794.0,1140.0,30.0,,,,,,,,,,,,,,,,,,,,,,,,,,,,
Ag8 Al8 Cu34 Zr50,10.1002/adem.200800130,680.0,780.0,,,,,,,,,,,,,,,,,,,,,,,,,,,,,,
Ag8 Al8 Cu34 Zr50,10.1016/j.mseb.2007.09.064,,,1148.0,15.0,,,,,,,,,,,,,,,,,,,,,,,,,,,,
Ag8 Al8 Cu36 Fe2 Zr46,10.1016/j.jallcom.2010.02.052,705.0,806.0,1169.0,10.0,,,,,,,,,,,,,,,,,,,,,,,,,,,,
Ag8 Al8 Cu36 Fe4 Zr44,10.1016/j.jallcom.2010.02.052,706.0,799.0,1213.0,9.0,,,,,,,,,,,,,,,,,,,,,,,,,,,,
Ag8 Al8 Cu36 Fe6 Zr42,10.1016/j.jallcom.2010.02.052,708.0,797.0,1238.0,4.0,,,,,,,,,,,,,,,,,,,,,,,,,,,,
Ag8 Al8 Cu36 Hf2 Zr46,10.1016/j.jallcom.2010.02.052,692.0,794.0,1147.0,20.0,,,,,,,,,,,,,,,,,,,,,,,,,,,,
Ag8 Al8 Cu36 Hf4 Zr44,10.1016/j.jallcom.2010.02.052,694.0,795.0,1155.0,20.0,,,,,,,,,,,,,,,,,,,,,,,,,,,,
Ag8 Al8 Cu36 Nb2 Zr46,10.1016/j.jallcom.2010.02.052,707.0,765.0,1150.0,10.0,,,,,,,,,,,,,,,,,,,,,,,,,,,,
Ag8 Al8 Cu36 Nb4 Zr44,10.1016/j.jallcom.2010.02.052,709.0,759.0,1209.0,9.0,,,,,,,,,,,,,,,,,,,,,,,,,,,,
Ag8 Al8 Cu36 Ni2 Zr46,10.1016/j.jallcom.2010.02.052,687.0,797.0,1131.0,25.0,,,,,,,,,,,,,,,,,,,,,,,,,,,,
Ag8 Al8 Cu36 Ni4 Zr44,10.1016/j.jallcom.2010.02.052,693.0,788.0,1129.0,30.0,,,,,,,,,,,,,,,,,,,,,,,,,,,,
Ag8 Al8 Cu36 Ni6 Zr42,10.1016/j.jallcom.2010.02.052,695.0,779.0,1131.0,25.0,,,,,,,,,,,,,,,,,,,,,,,,,,,,
Ag8 Al8 Cu36 Pd2 Zr46,10.1016/j.jallcom.2010.02.052,699.0,794.0,1140.0,30.0,,,,,,,,,,,,,,,,,,,,,,,,,,,,
Ag8 Al8 Cu36 Pd4 Zr44,10.1016/j.jallcom.2010.02.052,705.0,795.0,1153.0,25.0,,,,,,,,,,,,,,,,,,,,,,,,,,,,
Ag8 Al8 Cu36 Pd6 Zr42,10.1016/j.jallcom.2010.02.052,709.0,796.0,1155.0,20.0,,,,,,,,,,,,,,,,,,,,,,,,,,,,
Ag8 Al8 Cu36 Ti2 Zr46,10.1016/j.jallcom.2010.02.052,696.0,750.0,1145.0,10.0,,,,,,,,,,,,,,,,,,,,,,,,,,,,
Ag8 Al8 Cu36 Ti4 Zr44,10.1016/j.jallcom.2010.02.052,700.0,738.0,1181.0,9.0,,,,,,,,,,,,,,,,,,,,,,,,,,,,
Ag8 Al8 Cu36 Ti6 Zr42,10.1016/j.jallcom.2010.02.052,704.0,731.0,1212.0,4.0,,,,,,,,,,,,,,,,,,,,,,,,,,,,
Ag8 Al8 Cu36 Zr48,10.1002/adem.200800130,683.0,791.0,,25.0,,115.0,,1850.0,,,,,,,,,,,,,,,,,,,,,,,,
Ag8 Al8 Cu36 Zr48,10.1016/j.mseb.2007.09.064,,,1142.0,,,,,,,,,,,,,,,,,,,,,,,,,,,,,
Ag8 Al8 Cu36 Zr48,10.2320/matertrans.MF200620,690.0,,1143.0,,,,,,,,,,,,,,,,,,,,,,,,,,,,,
Ag8 Al8 Cu38 Zr46,10.1002/adem.200800130,692.0,795.0,1145.0,20.0,,,,,,,,,,,,,,,,,,,,,,,,,,,,
Ag8 Al8 Cu40 Zr44,10.1016/j.mseb.2007.09.064,693.0,791.0,1176.0,15.0,,,,,,,,,,,,,,,,,,,,,,,,,,,,
