Repository: IntelAntique/Skunkworks

# Skunkworks
Algorithm to check for equivalent alloys

File: MDF_DMREF_Metallic_Glasses_v7.csv (part 2 of 22)
Composition,Reference,Tg_[K],Tx_[K],Tl_[K],Dmax_[mm],Zmax_[mm],E_[GPA],Tm_[K],Sigma_[Mpa],Possion_Ratio,Fracture_Strength_[MPa],Rc_[K/s],G_[GPa],Is_Amorphous,Casting,Type,Size_Measure,Size1,Size2,Environment,Characterization,Melting,density_[g/cm^3],Acoustic_Velocity_Long_[km/s],Acoustic_Velocity_Trans_[km/s],K_[GPa],E/density_[GPacm^3/g],Debye_Temp_[K],Yield_Strength_[Gpa],Kc_[Mpa m^05],Gbas_[Gpa],Kbas_[Gpa],Vbas
Ag8 Al8 Cu42 Zr42,10.1557/JMR.2008.0183,705.0,780.0,1213.0,12.0,,,,,,,,,,,,,,,,,,,,,,,,,,,,
Ag8 Al9 Cu32 Zr51,10.1016/j.actamat.2007.12.030,,,,20.0,,,,,,,,,,,,,,,,,,,,,,,,,,,,
Ag8 Cu46 Zr46,10.1016/j.msea.2007.02.001,677.0,745.0,1167.0,4.0,,,,,,,,,,,,,,,,,,,,,,,,,,,,
Ag8.06 Al7.05 Cu39.58 Zr45.32,10.1016/j.jallcom.2009.08.091,,,,,,,,,0.543,,,,,,,,,,,,,,,,,,,,,,,
Ag8.36 Al8 Be10 Cu27.64 Zr46,10.1016/j.jallcom.2011.02.107 ,697.0,813.0,1129.0,35.0,,,,,,,,,,,,,,,,,,,,,,,,,,,,
Ag8.4 Al8 Cu33.6 Zr50,10.1016/j.actamat.2007.12.030,,,,20.0,,,,,,,,,,,,,,,,,,,,,,,,,,,,
Ag8.7 Al7 Cu39.3 Zr45,10.1016/j.jallcom.2009.08.091,674.1,727.5,,,,,,,,,,,,,,,,,,,,,,,,,,,,,,
Ag8.7 Al8.7 Cu41.3 Zr41.3,10.1007/s10973-018-7050-0,690.0,784.0,1148.0,20.0,,,,,,,,,,,,,,,,,,,,,,,,,,,,
Ag8.7 Cu20.3 Er10 Mg61,10.1016/j.msea.2008.10.008,,,,10.0,,,,,,,,,,,,,,,,,,,,,,,,,,,,
Ag8.79 Al8.79 Cu29.64 Zr52.78,10.1007/s10853-009-3523-7,,784.0,1171.0,,,,,,,,,,,,,,,,,,,,,,,,,,,,,
Ag8.8 Al8 Cu35.2 Zr48,10.1016/j.actamat.2007.12.030,,,,20.0,,,,,,,,,,,,,,,,,,,,,,,,,,,,
Ag84 Fe16,10.1016/0168-583X(93)95119-P,,,,,,,,,,,,,CR,Deposition,Thin Film,Thickness,.01-.03,,Ar-gas,DSC XRD,,,,,,,,,,,,
Ag9.2 Al8 Cu36.8 Zr46,10.1016/j.actamat.2007.12.030,,,,,,92.4,,1822.0,6.0,,,,,,,,,,,,,,,,,,,,,,,
Ag9.6 Al7 Cu38.4 Zr45,10.1016/j.actamat.2007.12.030,,,,20.0,,,,1839.0,28.1,,,,,,,,,,,,,,,,,,,,,,,
Ag9.7 Al8.9 Cu10.2 Fe10.2 Zr61,10.1063/1.4872249,,,,,,,,,,,,29.2,,,,,,,,,,6.89,,,,,,,,33.0,89.8,0.34
Ag9.83 Cu19.67 Er10 Mg60.5,10.1016/j.msea.2008.10.008,426.5,475.3,766.7,11.0,,,706.8,,,,,,,,,,,,,,,,,,,,,,,,,
Al0.02 Be27.49 Cu7.5 Ni10 Ti8.25 Zr46.74,10.1016/j.pmatsci.2011.07.001,,,,,,101.8,,,0.347,,,32.8,,,,,,,,,,5.89,,,110.6,17.3,,,,,,
Al0.02 Nb32.74 Ni62.24 Zr5,10.1016/j.mseb.2007.09.036,,906.0,1446.0,,,,1409.0,,,,,,,,,,,,,,,,,,,,,,,,,
Al0.04 Cu49.98 Zr49.98,10.1016/j.pmatsci.2011.07.001,,,,,,88.7,,,0.37,,,32.4,,,,,,,,,,7.22,4.66,2.12,113.7,12.3,274.6,,,,,
Al0.05 Be27.49 Cu7.5 Ni9.99 Ti8.25 Zr46.73,10.1016/j.pmatsci.2011.07.001,,,,,,108.9,,,0.343,,,40.5,,,,,,,,,,5.87,,,115.8,18.5,,,,,,
Al0.06 Cu49.97 Zr49.97,10.1016/j.pmatsci.2011.07.001,,,,,,89.0,,,0.37,,,32.4,,,,,,,,,,7.17,4.71,2.13,115.6,12.4,276.3,,,,,
Al0.06 Cu49.97 Zr49.97,10.1016/j.pmatsci.2011.07.001,,,,,,92.4,,,0.37,,,33.8,,,,,,,,,,7.13,4.72,2.18,113.8,12.96,282.4,,,,,
Al0.08 Cu49.96 Gd0.01 Zr49.96,10.1016/j.pmatsci.2011.07.001,,,,,,90.6,,,0.38,,,32.9,,,,,,,,,,7.13,4.85,2.15,123.7,12.71,278.7,,,,,
Al0.09 Be27.48 Cu7.49 Ni9.99 Ti8.24 Zr46.71,10.1016/j.pmatsci.2011.07.001,,,,,,86.7,,,0.342,,,32.3,,,,,,,,,,5.88,,,91.6,14.7,,,,,,
Al0.09 Cu49.96 Zr49.96,10.1016/j.pmatsci.2011.07.001,,,,,,93.7,,,0.37,,,34.3,,,,,,,,,,7.08,4.79,2.2,116.4,13.24,286.0,,,,,
Al0.1 Ce46.52 Co0.02 Cu0.2 La53.16,10.1016/j.pmatsci.2011.07.001,,,,,,31.8,,,0.339,,,11.9,,,,,,,,,,6.653,2.707,1.335,32.9,4.77,147.2,,,,,
Al0.11 Be27.47 Cu7.49 Ni9.99 Ti8.24 Zr46.7,10.1016/j.pmatsci.2011.07.001,,,,,,118.1,,,0.327,,,44.5,,,,,,,,,,5.89,,,113.8,20.0,,,,,,
Al0.11 Cu49.94 Zr49.94,10.1016/j.pmatsci.2011.07.001,,,,,,99.1,,,0.36,,,36.3,,,,,,,,,,7.2,4.86,2.25,121.4,13.76,294.8,,,,,
Al0.14 Be27.46 Cu7.49 Ni9.99 Ti8.24 Zr46.69,10.1016/j.pmatsci.2011.07.001,,,,,,117.1,,,0.326,,,44.1,,,,,,,,,,5.66,,,112.6,20.7,,,,,,
Al0.14 Cu22.17 Ni13.28 Ti5.59 Zr58.82,10.1016/j.pmatsci.2011.07.001,,,,,,91.0,,,0.36,,,33.4,,,,,,,,,,6.696,4.825,2.232,111.4,13.59,286.2,,,,,
Al0.14 Cu22.17 Ni13.28 Ti5.59 Zr58.82,10.1063/1.4872249,,,,,,91.0,,,0.36,,,33.4,,,,,,,,,,6.7,,,111.4,13.58,,,,33.0,89.8,0.34
Al0.15 Ce19.91 Co0.03 Cu0.29 La79.62,10.1016/j.pmatsci.2011.07.001,,,,,,30.7,,,0.354,,,11.33,,,,,,,,,,6.334,2.815,1.337,35.07,4.84,145.5,,,,,
Al0.15 Ce29.86 Co0.03 Cu0.29 La69.67,10.1016/j.pmatsci.2011.07.001,,,,,,31.4,,,0.352,,,11.61,,,,,,,,,,6.418,2.812,1.345,35.3,4.89,146.9,,,,,
Al0.15 Ce39.81 Co0.03 Cu0.29 La59.72,10.1016/j.pmatsci.2011.07.001,,,,,,30.4,,,0.353,,,11.2,,,,,,,,,,6.447,2.766,1.32,34.4,4.71,144.4,,,,,
Al0.15 Ce49.77 Co0.03 Cu0.29 La49.77,10.1016/j.pmatsci.2011.07.001,,,,,,31.3,,,0.348,,,11.6,,,,,,,,,,6.492,2.769,1.337,34.3,4.82,146.5,,,,,
Al0.15 Ce79.62 Co0.03 Cu0.29 La19.91,10.1016/j.pmatsci.2011.07.001,,,,,,31.1,,,0.337,,,11.6,,,,,,,,,,6.694,2.659,1.319,31.79,4.65,145.6,,,,,
Al0.15 Ce9.95 Co0.03 Cu0.29 La89.58,10.1016/j.pmatsci.2011.07.001,,,,,,30.38,,,0.358,,,11.18,,,,,,,,,,6.303,2.836,1.332,35.77,4.82,144.8,,,,,
Al0.17 Cu21.96 Ni12.98 Ti5.99 Zr58.9,10.1016/j.pmatsci.2011.07.001,,,,,,92.7,,,0.363,,,34.0,,,,,,,,,,6.608,4.89,2.269,112.7,14.03,291.1,,,,,
Al0.18 Be27.45 Cu7.49 Ni9.98 Ti8.24 Zr46.67,10.1016/j.pmatsci.2011.07.001,,,,,,117.5,,,0.318,,,48.4,,,,,,,,,,5.72,,,116.9,20.5,,,,,,
Al0.19 Cu22.16 Ni13.27 Ti5.59 Zr58.79,10.1016/j.pmatsci.2011.07.001,,,,,,95.8,,,0.36,,,35.3,,,,,,,,,,6.553,4.946,2.319,113.3,14.62,297.9,,,,,
Al0.6 Cu30 Mg59.4 Y10,10.1016/S1359-6462(99)00225-0,,459.0,,,,,,,,,,,,,,,,,,,,,,,,,,,,,,
Al1 B15 Co6 Fe61 Mo7 Y2 Zr8,10.1016/j.jallcom.2008.07.087,,,1495.0,5.0,,,,,,,,,,,,,,,,,,,,,,,,,,,,
Al1 B15 Co6 Fe61 Mo7 Y2 Zr8,10.1063/1.1614833,899.5,955.6,1495.7,,5.0,,,,,,,,,,,,,,,,,,,,,,,,,,,
Al1 Cu54 Hf25 Ti20,10.1002/adem0.200700048,730.0,761.0,1168.0,4.0,,,,,,,,,,,,,,,,,,,,,,,,,,,,
Al1 La49 Ni50,10.1016/0921-5093(91)90938-J,,,,,,,,,,,,,AM,Melt Spinning,Ribbon,Thickness,1,0.02,Ar-gas,AXS  OM  SEM  TEM  XRD ,Radio Frequency Melting,,,,,,,,,,,
Al1 La81 Ni18,10.1016/0921-5093(91)90938-J,,,,,,,,,,,,,AM,Melt Spinning,Ribbon,Thickness,1,0.02,Ar-gas,AXS  OM  SEM  TEM  XRD ,Radio Frequency Melting,,,,,,,,,,,
Al1 Ni16 Zr83,10.1016/0921-5093(91)90938-J,,,,,,,,,,,,,AM,Melt Spinning,Ribbon,Width X Thickness,1,0.02,,  TEM  XRD ,Radio Frequency Melting,,,,,,,,,,,
Al1.2 Cu30 Mg58.8 Y10,10.1016/S1359-6462(99)00225-0,,454.0,,,,,,,,,,,,,,,,,,,,,,,,,,,,,,
Al10 B0.01 Cu15 Nb9 Ni11 Zr54.99,10.1016/j.pmatsci.2011.07.001,,,,,,82.3,,,0.373,,,30.0,,,,,,,,,,6.76,4.681,2.106,108.2,12.18,279.0,,,,,
Al10 B2 Ce68 Cu20,10.1016/j.actamat.2006.02.044,346.0,393.0,731.0,2.0,,,656.0,,,,,,,,,,,,,,,,,,,,,,,,,
Al10 Be10 Cu15 Ni10 Zr55,10.1016/j.pmatsci.2011.07.001,,,,,,93.7,,,0.36,,,34.4,,,,,,,,,,6.408,4.958,2.355,111.6,14.62,296.9,,,,,
Al10 Be10 Cu15 Ni10 Zr55,10.1063/1.4872249,,,,,,93.7,,,0.36,,,34.4,,,,,,,,,,6.41,,,111.6,14.62,,,,33.0,89.8,0.34
Al10 Be12.5 Cu15 Ni10 Zr52.5,10.1016/j.pmatsci.2011.07.001,,,,,,97.2,,,0.355,,,35.9,,,,,,,,,,6.295,5.033,2.384,112.0,15.41,306.6,,,,,
Al10 Be12.5 Cu15 Ni10 Zr52.5,10.1063/1.4872249,,,,,,97.2,,,0.355,,,35.9,,,,,,,,,,6.3,,,112.0,15.43,,,,33.0,89.8,0.34
Al10 Be15 Cu15 Ni10 Zr50,10.1016/j.pmatsci.2011.07.001,,,,,,104.1,,,0.343,,,38.8,,,,,,,,,,6.311,5.075,2.478,110.9,16.5,321.5,,,,,
Al10 Be15 Cu15 Ni10 Zr50,10.1063/1.4872249,,,,,,104.1,,,0.343,,,38.8,,,,,,,,,,6.31,,,110.9,16.5,,,,33.0,89.8,0.34
Al10 Be24.75 Cu6.75 Ni9 Ti7.43 Zr42.08,10.1063/1.4872249,,,,,,118.1,,,0.327,,,44.5,,,,,,,,,,5.89,,,113.8,20.05,,,,33.0,89.8,0.34
Al10 Be27.5 Cu7.5 Ti30 Zr25,10.1016/j.pmatsci.2011.07.001,,,,,,114.8,,,0.312,,,43.7,,,,,,,,,,4.926,5.7,2.98,101.7,23.3,,,,,,
Al10 Be27.5 Cu7.5 Ti30 Zr25,10.1063/1.4872249,,,,,,114.8,,,0.312,,,43.7,,,,,,,,,,4.93,,,101.7,23.29,,,,33.0,89.8,0.34
Al10 Be5 Cu15 Ni10 Zr60,10.1016/j.pmatsci.2011.07.001,,,,,,78.0,,,0.381,,,28.2,,,,,,,,,,6.497,5.763,2.085,109.7,12.01,264.0,,,,,
Al10 Be5 Cu15 Ni10 Zr60,10.1063/1.4872249,,,,,,78.0,,,0.381,,,28.2,,,,,,,,,,6.5,,,109.7,12.0,,,,33.0,89.8,0.34
Al10 Bi2 Ce70 Cu18,10.1016/j.actamat.2006.02.044,348.0,408.0,708.0,1.0,,,653.0,,,,,,,,,,,,,,,,,,,,,,,,,
Al10 Bi5 Ce70 Cu15,10.1016/j.actamat.2006.02.044,,,746.0,,,,655.0,,,,,,,,,,,,,,,,,,,,,,,,,
Al10 C2 Ce68 Cu20,10.1016/j.actamat.2006.02.044,352.0,406.0,723.0,2.0,,,650.0,,,,,,,,,,,,,,,,,,,,,,,,,
Al10 Ca50 Cu20 Mg20,10.1007/s11661-007-9255-x,411.0,441.0,731.0,1.0,,,657.0,,,,,,,,,,,,,,,,,,,,,,,,,
Al10 Ca50 Cu20 Mg20,10.1007/s11661-007-9334-z,,,,,1.0,,,,,,,,,,,,,,,,,,,,,,,,,,,
Al10 Ca55 Cu6 Mg18 Zn11,10.1007/s11661-007-9334-z,401.0,444.0,835.0,,3.0,,614.0,,,,,,,,,,,,,,,,,,,,,,,,,
Al10 Ca55 Mg20 Zn15,10.1007/s11661-007-9255-x,403.0,469.0,773.0,3.5,,,631.0,,,,,,,,,,,,,,,,,,,,,,,,,
Al10 Ca55 Mg20 Zn15,10.1007/s11661-007-9334-z,,,,,3.5,,,,,,,,,,,,,,,,,,,,,,,,,,,
Al10 Ca60 Cu10 Mg20,10.1007/s11661-007-9255-x,408.0,442.0,817.0,2.0,,,663.0,,,,,,,,,,,,,,,,,,,,,,,,,
Al10 Ca60 Cu10 Mg20,10.1007/s11661-007-9334-z,,,,,2.0,,,,,,,,,,,,,,,,,,,,,,,,,,,
Al10 Ca60 Cu15 Mg15,10.1007/s11661-007-9334-z,397.0,430.0,810.0,,2.0,,657.0,,,,,,,,,,,,,,,,,,,,,,,,,
Al10 Ca60 Cu6 Mg18 Zn6,10.1007/s11661-007-9334-z,407.0,449.0,803.0,,5.0,,630.0,,,,,,,,,,,,,,,,,,,,,,,,,
Al10 Ca60 Ga30,10.1016/0921-5093(94)90798-6,,,,,,,,,,,,,AM,Melt Spinning,Ribbon,,,,Ar-gas,XPS XRD,Arc Melting,,,,,,,,,,,
Al10 Ca60 Mg15 Zn15,10.1007/s11661-007-9255-x,403.0,474.0,703.0,,,,623.0,,,,,,,,,,,,,,,,,,,,,,,,,
Al10 Ca60 Mg15 Zn15,10.1007/s11661-007-9334-z,,,,,4.0,,,,,,,,,,,,,,,,,,,,,,,,,,,
Al10 Ca60 Mg20 Zn10,10.1007/s11661-007-9255-x,403.0,449.0,,6.0,,,,,,,,,,,,,,,,,,,,,,,,,,,,
Al10 Ca60 Mg20 Zn10,10.1007/s11661-007-9334-z,,,746.0,,6.0,,607.0,,,,,,,,,,,,,,,,,,,,,,,,,
Al10 Ca75 Mg15,10.2320/matertrans.MJ200731,403.0,425.0,744.0,0.5,,,640.0,,,,,,,,,,,,,,,,,,,,,,,,,
Al10 Ce10 Cu80,10.2320/matertrans1989.34.82,,,,,,,,,,,,,CR,Melt Spinning,Ribbon,Width X Thickness,1,0.02,Ar-gas, SEM  TEM XRD,Radio Frequency Melting,,,,,,,,,,,
Al10 Ce13 Co25 La52,10.1007/s10973-018-7050-0,439.0,476.0,869.0,12.0,,,,,,,,,,,,,,,,,,,,,,,,,,,,
Al10 Ce13 Co25 La52,10.1016/j.actamat.2007.02.026,,,,,,,712.0,,,,,,,,,,,,,,,,,,,,,,,,,
Al10 Ce19.5 Co25 La45.5,10.1007/s10973-018-7050-0,437.0,472.0,850.0,25.0,,,,,,,,,,,,,,,,,,,,,,,,,,,,
Al10 Ce19.5 Co25 La45.5,10.1016/j.actamat.2007.02.026,,,,,,,710.0,,,,,,,,,,,,,,,,,,,,,,,,,
Al10 Ce2 Cu88,10.2320/matertrans1989.34.82,,,,,,,,,,,,,CR,Melt Spinning,Ribbon,Width X Thickness,1,0.02,Ar-gas, SEM  TEM XRD,Radio Frequency Melting,,,,,,,,,,,
Al10 Ce26 Co25 La39,10.1007/s10973-018-7050-0,437.0,467.0,835.0,20.0,,,,,,,,,,,,,,,,,,,,,,,,,,,,
Al10 Ce26 Co25 La39,10.1016/j.actamat.2007.02.026,,,,,,,705.0,,,,,,,,,,,,,,,,,,,,,,,,,
Al10 Ce27.5 Co35 La27.5,10.1016/j.actamat.2007.02.026,461.0,514.0,1021.0,3.0,,,713.0,,,,,,,,,,,,,,,,,,,,,,,,,
Al10 Ce27.5 Cu35 La27.5,10.1142/S0217979209060749,395.0,433.0,807.0,2.0,,,664.0,,,,,,,,,,,,,,,,,,,,,,,,,
Al10 Ce30 Co30 La30,10.1016/j.actamat.2007.02.026,448.0,478.0,902.0,9.0,,,695.0,,,,,,,,,,,,,,,,,,,,,,,,,
Al10 Ce30 Cu30 La30,10.1142/S0217979209060749,381.0,432.0,760.0,5.0,,,662.0,,,,,,,,,,,,,,,,,,,,,,,,,
Al10 Ce32.5 Co25 La32.5,10.1007/s10973-018-7050-0,427.0,453.0,776.0,15.0,,,,,,,,,,,,,,,,,,,,,,,,,,,,
Al10 Ce32.5 Co25 La32.5,10.1016/j.actamat.2007.02.026,,,,12.0,,,696.0,,,,,,,,,,,,,,,,,,,,,,,,,
Al10 Ce32.5 Cu25 La32.5,10.1142/S0217979209060749,360.0,440.0,701.0,8.0,,,662.0,,,,,,,,,,,,,,,,,,,,,,,,,
Al10 Ce35 Co20 La35,10.1142/S0217979209060749,414.0,434.0,744.0,4.0,,,698.0,,,,,,,,,,,,,,,,,,,,,,,,,
Al10 Ce35 Cu20 La35,10.1016/j.actamat.2007.02.026,366.0,406.0,697.0,5.0,,,659.0,,,,,,,,,,,,,,,,,,,,,,,,,
Al10 Ce37.5 Cu15 La37.5,10.1142/S0217979209060749,432.0,463.0,862.0,2.0,,,651.0,,,,,,,,,,,,,,,,,,,,,,,,,
Al10 Ce39 Co25 La26,10.1007/s10973-018-7050-0,425.0,448.0,789.0,12.0,,,,,,,,,,,,,,,,,,,,,,,,,,,,
Al10 Ce39 Co25 La26,10.1016/j.actamat.2007.02.026,,,,,,,689.0,,,,,,,,,,,,,,,,,,,,,,,,,
Al10 Ce4 Cu86,10.2320/matertrans1989.34.82,,,,,,,,,,,,,AC,Melt Spinning,Ribbon,Width X Thickness,1,0.02,Ar-gas, SEM  TEM XRD,Radio Frequency Melting,,,,,,,,,,,
Al10 Ce45.5 Co25 La19.5,10.1007/s10973-018-7050-0,416.0,436.0,778.0,9.0,,,,,,,,,,,,,,,,,,,,,,,,,,,,
Al10 Ce45.5 Co25 La19.5,10.1016/j.actamat.2007.02.026,,,,,,,675.0,,,,,,,,,,,,,,,,,,,,,,,,,
Al10 Ce52 Co25 La13,10.1016/j.actamat.2007.02.026,414.0,432.0,770.0,6.0,,,676.0,,,,,,,,,,,,,,,,,,,,,,,,,
Al10 Ce54 Cu21 Fe15,10.1016/j.pmatsci.2011.07.001,,,,,,37.4,,,0.325,,,14.1,,,,,,,,,,6.87,2.818,1.434,35.7,5.44,188.2,,,,,
Al10 Ce57.6 Cu22.4 Fe10,10.2320/matertrans.46.2541,377.0,465.0,649.0,10.0,,,615.0,,,,,,,,,,,,,,,,,,,,,,,,,
Al10 Ce57.6 Cu22.4 Zn10,10.2320/matertrans.47.2599,402.0,463.0,,4.0,,,,,,,,,,,,,,,,,,,,,,,,,,,,
Al10 Ce58.5 Co25 La6.5,10.1016/j.actamat.2007.02.026,408.0,426.0,764.0,4.0,,,677.0,,,,,,,,,,,,,,,,,,,,,,,,,
Al10 Ce59.4 Cu23.1 Fe7.5,10.2320/matertrans.46.2541,369.0,452.0,650.0,8.0,,,620.0,,,,,,,,,,,,,,,,,,,,,,,,,
Al10 Ce59.4 Cu23.1 Zn7.5,10.2320/matertrans.47.2599,394.0,467.0,697.0,6.0,,,676.0,,,,,,,,,,,,,,,,,,,,,,,,,
Al10 Ce6 Cu84,10.2320/matertrans1989.34.82,,,,,,,,,,,,,AC,Melt Spinning,Ribbon,Width X Thickness,1,0.02,Ar-gas, SEM  TEM XRD,Radio Frequency Melting,,,,,,,,,,,
Al10 Ce6.5 Co25 La58.5,10.1016/j.actamat.2007.02.026,,474.0,937.0,6.0,,,694.0,,,,,,,,,,,,,,,,,,,,,,,,,
Al10 Ce60 Cu20 Ni10,10.1016/j.actamat.2006.02.044,374.0,441.0,672.0,1.0,,,645.0,,,,,,,,,,,,,,,,,,,,,,,,,
Al10 Ce61.2 Cu23.8 Fe5,10.1016/j.pmatsci.2011.07.001,,,,,,36.9,,,0.328,,,13.9,,,,,,,,,,6.747,2.836,1.463,35.7,5.47,165.6,,,,,
Al10 Ce61.2 Cu23.8 Fe5,10.2320/matertrans.46.2541,361.0,437.0,652.0,6.0,,,622.0,,,,,,,,,,,,,,,,,,,,,,,,,
Al10 Ce61.2 Cu23.8 Zn5,10.2320/matertrans.47.2599,383.0,454.0,685.0,6.0,,,668.0,,,,,,,,,,,,,,,,,,,,,,,,,
Al10 Ce63 Cu24.5 Zn2.5,10.2320/matertrans.47.2599,368.0,437.0,680.0,5.0,,,625.0,,,,,,,,,,,,,,,,,,,,,,,,,
Al10 Ce64.8 Cu25.2,10.1016/j.pmatsci.2011.07.001,,,,,,36.3,,,0.323,,,17.7,,,,,,,,,,6.7,2.801,1.431,34.3,5.42,143.6,,,,,
Al10 Ce64.8 Cu25.2,10.2320/matertrans.46.1857,348.0,411.0,663.0,5.0,,,625.0,,,,,,,,,,,,,,,,,,,,,,,,,
Al10 Ce65 Co25,10.1016/j.jallcom.2008.07.224,396.0,410.0,758.0,2.0,,,676.0,,,,,,,,,,,,,,,,,,,,,,,,,
Al10 Ce65 Co5 Cu20,10.1016/j.actamat.2006.02.044,363.0,414.0,695.0,8.0,,,615.0,,,,,,,,,,,,,,,,,,,,,,,,,
Al10 Ce65 Cu10 Nb5 Ni10,10.1016/j.pmatsci.2011.07.001,,,,,,30.9,,,0.327,,,11.6,,,,,,,,,,6.759,2.589,1.312,29.8,4.57,145.0,,,,,
Al10 Ce67 Cu20 Nb3,10.1016/j.actamat.2006.02.044,355.0,404.0,723.0,5.0,,,646.0,,,,,,,,,,,,,,,,,,,,,,,,,
Al10 Ce68 Co2 Cu20,10.1016/j.actamat.2006.02.044,352.0,419.0,716.0,10.0,,,615.0,,,,,,,,,,,,,,,,,,,,,,,,,
Al10 Ce68 Co2 Cu20,10.1016/j.pmatsci.2011.07.001,,,,,,31.3,,,0.328,,,11.8,,,,,,,,,,6.752,2.612,1.322,30.3,4.64,147.4,,,,,
Al10 Ce68 Cu20 Fe2,10.1016/j.actamat.2006.02.044,,,,5.0,,,646.0,,,,,,,,,,,,,,,,,,,,,,,,,
Al10 Ce68 Cu20 Fe2,10.1016/j.jallcom.2005.01.043,352.0,423.0,708.0,,5.0,,,,,,,,,,,,,,,,,,,,,,,,,,,
Al10 Ce68 Cu20 Fe2,10.1016/j.pmatsci.2011.07.001,,,,,,32.8,,,0.327,,,12.3,,,,,,,,,,6.74,2.668,1.352,31.6,4.85,144.0,,,,,
Al10 Ce68 Cu20 Nb2,10.1016/j.actamat.2006.02.044,345.0,421.0,721.0,8.0,,,646.0,,,,,,,,,,,,,,,,,,,,,,,,,
Al10 Ce68 Cu20 Nb2,10.1016/j.pmatsci.2011.07.001,,,,,,31.0,,,0.328,,,11.7,,,,,,,,,,6.738,2.601,1.315,30.1,4.59,146.1,,,,,
Al10 Ce68 Cu20 Ni2,10.1016/j.actamat.2006.02.044,352.0,421.0,710.0,5.0,,,647.0,,,,,,,,,,,,,,,,,,,,,,,,,
Al10 Ce68 Cu20 Ni2,10.1016/j.pmatsci.2011.07.001,,,,,,31.9,,,0.332,,,12.0,,,,,,,,,,6.753,2.659,1.332,31.8,4.73,149.4,,,,,
Al10 Ce68 Cu20 Si2,10.1016/j.actamat.2006.02.044,352.0,413.0,721.0,3.0,,,651.0,,,,,,,,,,,,,,,,,,,,,,,,,
Al10 Ce68 Cu20 Y2,10.1016/j.actamat.2006.02.044,,,721.0,,,,667.0,,,,,,,,,,,,,,,,,,,,,,,,,
Al10 Ce68 Cu20 Zr2,10.1016/j.actamat.2006.02.044,,,743.0,,,,669.0,,,,,,,,,,,,,,,,,,,,,,,,,
Al10 Ce69 Co1 Cu20,10.1016/j.actamat.2006.02.044,340.0,421.0,713.0,10.0,,,634.0,,,,,,,,,,,,,,,,,,,,,,,,,
Al10 Ce69 Co1 Cu20,10.1016/j.pmatsci.2011.07.001,,,,,,31.3,,,0.333,,,11.68,,,,,,,,,,6.753,2.629,1.315,31.07,4.63,161.5,,,,,
Al10 Ce69 Cu20 Nb1,10.1016/j.actamat.2006.02.044,352.0,412.0,728.0,10.0,,,646.0,,,,,,,,,,,,,,,,,,,,,,,,,
Al10 Ce69.5 Co0.5 Cu20,10.1016/j.actamat.2006.02.044,337.0,419.0,716.0,10.0,,,639.0,,,,,,,,,,,,,,,,,,,,,,,,,
Al10 Ce69.5 Co0.5 Cu20,10.1016/j.pmatsci.2011.07.001,,,,,,31.1,,,0.334,,,11.6,,,,,,,,,,6.744,2.634,1.314,31.3,4.61,145.1,,,,,
Al10 Ce69.8 Co0.2 Cu20,10.1016/j.actamat.2006.02.044,339.0,414.0,721.0,8.0,,,643.0,,,,,,,,,,,,,,,,,,,,,,,,,
Al10 Ce69.8 Co0.2 Cu20,10.1016/j.pmatsci.2011.07.001,,,,,,30.8,,,0.335,,,11.5,,,,,,,,,,6.733,2.631,1.309,31.2,4.58,144.8,,,,,
Al10 Ce70 Cu10 Ni10,10.1016/j.pmatsci.2011.07.001,,,,,,30.3,,,0.313,,,11.5,,,,,,,,,,6.67,2.521,1.315,27.0,4.54,142.2,,,,,
Al10 Ce70 Cu10 Zn10,10.1016/j.actamat.2006.02.044,,,781.0,,,,639.0,,,,,,,,,,,,,,,,,,,,,,,,,
Al10 Ce70 Cu15 Mg5,10.1016/j.actamat.2006.02.044,,,744.0,,,,643.0,,,,,,,,,,,,,,,,,,,,,,,,,
Al10 Ce70 Cu15 Sn5,10.1016/j.actamat.2006.02.044,,,698.0,,,,653.0,,,,,,,,,,,,,,,,,,,,,,,,,
Al10 Ce70 Cu17 Zn3,10.1016/j.actamat.2006.02.044,341.0,412.0,733.0,3.0,,,634.0,,,,,,,,,,,,,,,,,,,,,,,,,
Al10 Ce70 Cu18 Zn2,10.1016/j.actamat.2006.02.044,345.0,399.0,730.0,2.0,,,633.0,,,,,,,,,,,,,,,,,,,,,,,,,
Al10 Ce70 Cu19 Zn1,10.1016/j.actamat.2006.02.044,343.0,391.0,743.0,1.0,,,635.0,,,,,,,,,,,,,,,,,,,,,,,,,
Al10 Ce70 Cu20,10.1016/j.actamat.2006.02.044,,408.0,722.0,2.0,,,647.0,,,,,,,,,,,,,,,,,,,,,,,,,
Al10 Ce70 Cu20,10.1016/j.pmatsci.2011.07.001,,,,,,29.9,,,0.329,,,11.3,,,,,,,,,,6.699,2.568,1.296,29.2,4.46,166.7,,,,,
Al10 Ce70 Cu20,10.1103/PhysRevLett.94.205502,341.0,401.0,,,2.0,,,,,,,,,,,,,,,,,,,,,,,,,,,
Al10 Ce70 Ni20,10.1016/j.actamat.2006.02.044,373.0,399.0,775.0,1.0,,,687.0,,,,,,,,,,,,,,,,,,,,,,,,,
Al10 Ce8 Cu82,10.2320/matertrans1989.34.82,,,,,,,,,,,,,AM,Melt Spinning,Ribbon,Width X Thickness,1,0.02,Ar-gas, SEM  TEM XRD,Radio Frequency Melting,,,,,,,,,,,
Al10 Ce80 Cu10,10.1016/j.actamat.2006.02.044,,,788.0,,,,647.0,,,,,,,,,,,,,,,,,,,,,,,,,
Al10 Co10 Fe20 Nd60,10.1016/j.pmatsci.2011.07.001,,,,,,54.09,,,0.306,,,20.7,,,,,,,,,,7.052,3.242,1.714,46.53,7.67,159.0,,,,,
Al10 Co10 Fe20 Nd60,10.1016/S0966-9795(02)00147-4,,759.0,,,,,,,,,,,,,,,,,,,,,,,,,,,,,,
Al10 Co2 Cu20 La68,10.1016/j.pmatsci.2011.07.001,,,,,,32.68,,,0.36,,,12.02,,,,,,,,,,6.21,2.971,1.391,38.77,5.26,150.5,,,,,
Al10 Co20 Fe10 Nd60,10.1016/S1359-6454(02)00394-4,,488.0,,,,,,,,,,,,,,,,,,,,,,,,,,,,,,
Al10 Co22.5 Fe7.5 Nd60,10.1016/S1359-6454(02)00156-8,,492.0,,,,,,,,,,,,,,,,,,,,,,,,,,,,,,
Al10 Co25 Fe5 Nd60,10.1016/S1359-6454(02)00156-8,488.0,497.0,,,,,,,,,,,,,,,,,,,,,,,,,,,,,,
Al10 Co25 La65,10.2320/matertrans.48.68,434.0,457.0,1041.0,,,,694.0,,,,,,,,,,,,,,,,,,,,,,,,,
Al10 Co27.5 Fe2.5 Nd60,10.1016/S1359-6454(02)00156-8,489.0,513.0,,,,,,,,,,,,,,,,,,,,,,,,,,,,,,
Al10 Co30 Gd60,10.1016/j.jallcom.2007.02.114,565.0,605.0,,2.0,,60.0,925.0,,,1180.0,,,,,,,,,,,,,,,,,,,,,,
Al10 Co30 Nd60,10.1016/S1359-6454(02)00156-8,489.0,516.0,,,,,,,,,,,,,,,,,,,,,,,,,,,,,,
Al10 Cu10 Fe10 Ni10 Pr60,10.1016/j.pmatsci.2011.07.001,,,,,,45.91,,,0.336,,,17.18,,,,,,,,,,6.807,3.196,1.589,46.63,6.74,183.7,,,,,
Al10 Cu10 La80,10.2320/matertrans1989.31.104,,,,,,,,,,,,,CR,Melt Spinning,Ribbon,Width X Thickness,1,0.02,Ar-gas,AXS  SEM  XRD,Radio Frequency Melting,,,,,,,,,,,
Al10 Cu10 Ni20 Pr60,10.1016/j.jallcom.2006.11.007,413.9,449.0,,,,,,,,,,,,,,,,,,,,,,,,,,,,,,
Al10 Cu12 Fe8 Ni10 Pr60,10.1016/j.pmatsci.2011.07.001,,,,,,44.98,,,0.343,,,16.75,,,,,,,,,,6.814,3.206,1.568,47.71,6.6,180.0,,,,,
Al10 Cu14 Fe6 Ni10 Pr60,10.1016/j.pmatsci.2011.07.001,,,,,,38.61,,,0.351,,,14.29,,,,,,,,,,6.804,3.025,1.449,43.21,5.67,177.8,,,,,
Al10 Cu14 Nb3 Ni13 Zr60,10.1016/j.pmatsci.2011.07.001,,,,,,85.4,,,0.373,,,31.1,,,,,,,,,,6.73,4.78,2.15,112.3,12.69,270.8,,,,,
Al10 Cu14 Nb3 Ni13 Zr60,10.1063/1.4872249,,,,,,85.4,,,0.373,,,31.1,,,,,,,,,,6.73,,,112.3,12.69,,,,33.0,89.8,0.34
Al10 Cu14.85 Ni10.12 Zr65.03,10.1016/j.pmatsci.2011.07.001,,,,,,78.2,,,0.375,,,28.4,,,,,,,,,,6.585,4.648,2.078,104.4,11.87,259.2,,,,,
Al10 Cu14.85 Ni10.12 Zr65.03,10.1063/1.4872249,,,,,,78.2,,,0.375,,,28.4,,,,,,,,,,6.59,,,104.4,11.87,,,,33.0,89.8,0.34
Al10 Cu15 Nb9 Ni11 Zr55,10.1016/j.pmatsci.2011.07.001,,,,,,95.0,,,0.365,,,34.8,,,,,,,,,,6.875,4.88,2.25,117.3,13.82,284.5,,,,,
Al10 Cu15 Nb9 Ni11 Zr55,10.1063/1.4872249,,,,,,95.0,,,0.365,,,34.8,,,,,,,,,,6.88,,,117.3,13.81,,,,33.0,89.8,0.34
Al10 Cu15 Ni10 Zr65,10.1016/j.pmatsci.2011.07.001,,,,,,97.3,,,0.355,,,35.9,,,,,,,,,,6.271,5.05,2.393,112.0,15.52,292.9,,,,,
Al10 Cu15 Ni10 Zr65,10.1063/1.4872249,,,,,,83.0,,,0.355,,,30.3,,,,,,,,,,,,,,,,,,33.0,89.8,0.34
Al10 Cu15.4 Nb5 Ni12.6 Zr57,10.1016/j.pmatsci.2011.07.001,,,,,,87.3,,,0.365,,,32.0,,,,,,,,,,6.69,4.74,2.186,107.7,13.05,274.8,,,,,
Al10 Cu15.4 Nb5 Ni12.6 Zr57,10.1016/j.pmatsci.2011.07.001,,,,,,86.2,,,0.37,,,31.5,,,,,,,,,,6.758,4.755,2.157,110.9,12.75,272.3,,,,,
Al10 Cu15.4 Nb5 Ni12.6 Zr57,10.1038/ncomms10313,674.0,,1115.0,20.0,,,,,,,,,,,,,,,,,,,,,,,,,,,,
Al10 Cu15.4 Nb5 Ni12.6 Zr57,10.1063/1.4872249,,,,,,87.3,,,0.365,,,32.0,,,,,,,,,,6.69,,,107.7,13.05,,1.8,27.0,33.0,89.8,0.34
Al10 Cu15.4 Ni12.6 Zr62,10.1016/j.pmatsci.2011.07.001,,,,,,79.7,,,0.378,,,28.9,,,,,,,,,,6.615,4.723,2.09,109.0,12.04,262.3,,,,,
Al10 Cu15.4 Ni12.6 Zr62,10.1063/1.4872249,,,,,,79.7,,,0.378,,,28.9,,,,,,,,,,6.62,,,109.0,12.04,,,,33.0,89.8,0.34
Al10 Cu15.75 Ni10.12 Zr64.13,10.1016/j.pmatsci.2011.07.001,,,,,,78.4,,,0.377,,,28.5,,,,,,,,,,6.604,4.679,2.076,106.6,11.87,259.6,,,,,
Al10 Cu15.75 Ni10.12 Zr64.13,10.1063/1.4872249,,,,,,78.4,,,0.377,,,28.5,,,,,,,,,,6.6,,,106.6,11.88,,,,33.0,89.8,0.34
Al10 Cu16 Fe4 Ni10 Pr60,10.1016/j.pmatsci.2011.07.001,,,,,,38.06,,,0.351,,,14.09,,,,,,,,,,6.833,2.996,1.436,42.56,5.57,164.4,,,,,
Al10 Cu17.55 Ni10.12 Zr62.33,10.1016/j.pmatsci.2011.07.001,,,,,,81.0,,,0.375,,,29.5,,,,,,,,,,6.678,4.702,2.1,108.4,12.13,264.1,,,,,
Al10 Cu17.55 Ni10.12 Zr62.33,10.1016/j.pmatsci.2011.07.001,,,,,,82.0,,,0.373,,,29.9,,,,,,,,,,6.685,4.706,2.113,108.3,12.27,266.0,,,,,
Al10 Cu17.55 Ni10.12 Zr62.33,10.1063/1.4872249,,,,,,81.0,,,0.375,,,29.5,,,,,,,,,,6.68,,,108.4,12.13,,,,33.0,89.8,0.34
Al10 Cu17.9 Nb5 Ni14.6 Zr52.5,10.1063/1.4872249,,,,,,82.9,,,0.37,,,30.2,,,,,,,,,,6.65,,,109.7,12.47,,,,33.0,89.8,0.34
Al10 Cu17.9 Ni14.6 Ti5 Zr52.5,10.1016/j.pmatsci.2011.07.001,,,,,,88.6,,,0.37,,,32.3,,,,,,,,,,6.73,4.833,2.191,114.1,13.16,280.7,,,,,
Al10 Cu17.9 Ni14.6 Ti5 Zr52.5,10.1038/ncomms10313,661.0,,1091.0,18.0,,,,,,,,,,,,,,,,,,,,,,,,,,,,
Al10 Cu17.9 Ni14.6 Ti5 Zr52.5,10.1063/1.4872249,,,,,,87.2,,,0.37,,,31.8,,,,,,,,,,6.6,,,111.4,13.21,,1.77,54.0,33.0,89.8,0.34
Al10 Cu18 Fe2 Ni10 Pr60,10.1016/j.pmatsci.2011.07.001,,,,,,37.8,,,0.354,,,13.96,,,,,,,,,,6.834,3.008,1.429,43.22,5.53,163.0,,,,,
Al10 Cu18 Ni10 Zr62,10.1016/j.intermet.2009.05.015,676.0,,,,,,,,,,,,,,,,,,,,,,,,,,,,,,,
Al10 Cu18 Ni10.12 Zr61.88,10.1016/j.pmatsci.2011.07.001,,,,,,80.1,,,0.377,,,29.1,,,,,,,,,,6.649,4.704,2.092,108.3,12.05,262.9,,,,,
Al10 Cu18 Ni10.12 Zr61.88,10.1016/j.pmatsci.2011.07.001,,,,,,80.5,,,0.375,,,29.3,,,,,,,,,,6.664,4.693,2.096,107.7,12.08,263.5,,,,,
Al10 Cu18 Ni10.12 Zr61.88,10.1063/1.4872249,,,,,,80.5,,,0.375,,,29.3,,,,,,,,,,6.66,,,107.7,12.09,,,,33.0,89.8,0.34
Al10 Cu19.35 Ni10.12 Zr60.53,10.1016/j.pmatsci.2011.07.001,,,,,,82.0,,,0.374,,,29.8,,,,,,,,,,6.701,4.712,2.11,109.0,12.24,266.2,,,,,
Al10 Cu19.35 Ni10.12 Zr60.53,10.1063/1.4872249,,,,,,82.0,,,0.374,,,29.8,,,,,,,,,,6.7,,,109.0,12.24,,,,33.0,89.8,0.34
Al10 Cu2 Fe18 Ni10 Pr60,10.1016/j.pmatsci.2011.07.001,,,,,,48.89,,,0.308,,,18.69,,,,,,,,,,6.8,3.149,1.658,42.51,7.19,189.7,,,,,
Al10 Cu20 Fe10 Zr60,10.1016/j.scriptamat.2009.03.056,670.0,756.0,1199.0,10.0,,,,,,,,,,,,,,,,,,,,,,,,,,,,
Al10 Cu20 La70,10.2320/matertrans1989.31.104,,,,,,,,,,,,,AC,Melt Spinning,Ribbon,Width X Thickness,1,0.02,Ar-gas,AXS  SEM  XRD,Radio Frequency Melting,,,,,,,,,,,
Al10 Cu20 Nd60 Ni10,10.1016/j.pmatsci.2011.07.001,,,,,,36.5,,,0.358,,,13.5,,,,,,,,,,6.689,,,42.8,5.46,188.9,,,,,
Al10 Cu20 Nd60 Ni10,10.1016/S1359-6454(02)00156-8,,,,,,,,,0.358,,,,,,,,,,,,,,,,,,,,,,,
Al10 Cu20 Ni10 Pr60,10.1016/j.jallcom.2006.11.007,435.0,454.4,,,,,,,0.365,,,,,,,,,,,,,,,,,,,,,,,
Al10 Cu20 Ni10 Pr60,10.1016/j.pmatsci.2011.07.001,,,,,,37.17,,,0.36,,,13.64,,,,,,,,,,6.9,3.03,1.406,45.18,5.39,165.4,,,,,
Al10 Cu20 Ni10 Zr60,10.1016/j.actamat.2006.02.051,670.0,743.0,,,,84.0,,1790.0,2.2,,,,,,,,,,,,,,,,,,,,,,,
Al10 Cu20 Ni12 Ti5 Zr53,10.1016/j.pmatsci.2011.07.001,,,,,,86.0,,,0.37,,,31.3,,,,,,,,,,6.749,4.7774,2.155,112.3,12.74,276.0,,,,,
Al10 Cu20 Ni12 Ti5 Zr53,10.1063/1.4872249,,,,,,86.0,,,0.37,,,31.3,,,,,,,,,,6.75,,,112.3,12.74,,,,33.0,89.8,0.34
Al10 Cu20 Ni8 Ti5 Zr57,10.1016/j.jallcom.2008.07.087,,,1145.0,10.0,,,,,,,,,,,,,,,,,,,,,,,,,,,,
Al10 Cu20 Ni8 Ti5 Zr57,10.1016/j.jallcom.2008.07.087,,,,,,,,,,,10.0,,,,,,,,,,,,,,,,,,,,,
Al10 Cu20 Ni8 Ti5 Zr57,10.1016/S1359-6462(99)00417-0,676.7,720.0,1145.2,,10.0,,,,,,,,,,,,,,,,,,,,,,,,,,,
Al10 Cu20 Ni8 Ti5 Zr57,10.1063/1.4872249,,,,,,82.0,,,0.362,,,30.1,,,,,,,,,,6.52,,,99.2,12.58,,1.77,80.0,33.0,89.8,0.34
Al10 Cu22.5 Fe7.5 Zr60,10.1016/j.scriptamat.2009.03.056,657.0,760.0,1185.0,15.0,,,,,,,,,,,,,,,,,,,,,,,,,,,,
Al10 Cu23 Fe5 Zr62,10.1016/j.jallcom.2009.08.030,651.0,751.0,1186.0,3.0,,,,,,,,,,,,,,,,,,,,,,,,,,,,
Al10 Cu25 Fe5 Zr60,10.1016/j.scriptamat.2009.03.056,655.0,767.0,1175.0,20.0,,,,,,,,,,,,,,,,,,,,,,,,,,,,
Al10 Cu25 Hf65,10.1016/0167-577X(93)90100-C,,,,,,,,,,,,,AM,Melt Spinning,Ribbon,Width X Thickness,1.5,0.03,Ar-gas,TEM XRD,Arc Melting,,,,,,,,,,,
Al10 Cu25 Ti65,10.1016/0167-577X(93)90100-C,,,,,,,,,,,,,AM,Melt Spinning,Ribbon,Width X Thickness,1.5,0.03,Ar-gas,TEM  XRD,Arc Melting,,,,,,,,,,,
Al10 Cu25 Zr65,10.1016/0167-577X(93)90100-C,,,,,,,,,,,,,AM,Melt Spinning,Ribbon,Width X Thickness,1.5,0.03,Ar-gas,TEM  XRD,Arc Melting,,,,,,,,,,,
Al10 Cu25 Zr65,10.1016/0921-5093(94)90551-7,,,,,,,,,,,,,,,,,1,,,,,,,,,,,,,,,
Al10 Cu27.5 Fe2.5 Zr60,10.1016/j.scriptamat.2009.03.056,658.0,757.0,1193.0,10.0,,,,,,,,,,,,,,,,,,,,,,,,,,,,
Al10 Cu30 La60,10.2320/matertrans1989.31.104,,,,,,,,,,,,,AM,Melt Spinning,Ribbon,Width X Thickness,1,0.02,Ar-gas,AXS  SEM  XRD,Radio Frequency Melting,,,,,,,,,,,
Al10 Cu30 Ni5 Zr55,10.1002/adem.200900100 ,680.3,743.9,,,,81.0,,1700.0,2.3,,,,,,,,,,,,,,,,,,,,,,,
Al10 Cu30 Ni5 Zr55,10.1016/j.commatsci.2016.02.037,690.0,757.0,1158.0,5.2,,,,,,,,,,,,,,,,,,,,,,,,,,,,
Al10 Cu30 Ni5 Zr55,10.1063/1.4872249,,,,,,86.8,,,0.369,,,31.7,,,,,,,,,,6.8,,,109.9,12.76,,1.82,58.0,33.0,89.8,0.34
Al10 Cu30 Zr60,10.1007/978-3-642-03481-7,671.0,748.0,1151.0,,,,,,,,,,,,,,,,,,,,,,,,,,,,,
Al10 Cu30 Zr60,10.1016/j.scriptamat.2009.03.056,663.0,755.0,1207.0,8.0,,,,,,,,,,,,,,,,,,,,,,,,,,,,
Al10 Cu35 Zr55,10.1007/978-3-642-03481-7,688.0,767.0,1144.0,,,,,,,,,,,,,,,,,,,,,,,,,,,,,
Al10 Cu36 Y54,10.1016/0921-5093(94)90179-1,,,,,,,,,,,,,AM,Melt Spinning,Ribbon,,,,Ar-gas,XRD,Arc Melting,,,,,,,,,,,
Al10 Cu36 Zr54,10.1007/978-3-642-03481-7,698.0,763.0,1176.0,,,,,,,,,,,,,,,,,,,,,,,,,,,,,
Al10 Cu38 Ti2 Zr50,10.1016/j.jallcom.2008.07.087,687.0,746.0,1154.0,5.0,,,,,,,,,,,,,,,,,,,,,,,,,,,,
Al10 Cu38 Zr52,10.1007/978-3-642-03481-7,705.0,767.0,1181.0,,,,,,,,,,,,,,,,,,,,,,,,,,,,,
Al10 Cu40 Zr50,10.1007/978-3-642-03481-7,714.0,770.0,1176.0,,,,,,,,,,,,,,,,,,,,,,,,,,,,,
Al10 Cu40 Zr50,10.1038/ncomms10313,706.0,,1123.0,22.0,,,,,,,,,,,,,,,,,,,,,,,,,,,,
Al10 Cu44 Zr46,10.1007/978-3-642-03481-7,726.0,782.0,1223.0,,,,,,,,,,,,,,,,,,,,,,,,,,,,,
Al10 Cu45 Ti45,10.1016/0921-5093(91)90013-D,,,,,,,,,,,,,AM,Melt Spinning,Thin Film,,,,,TEM  XRD,Arc Melting,,,,,,,,,,,
Al10 Cu45 Zr45,10.1016/j.jnoncrysol.2005.03.012,706.0,776.0,1159.0,3.0,,,,,,,,,,,,,,,,,,,,,,,,,,,,
Al10 Cu45 Zr45,10.1063/1.4872249,,,,,,99.1,,,0.364,,,36.3,,,,,,,,,,7.2,,,121.4,13.76,,,,48.0,140.0,0.34
Al10 Cu5 Fe15 Ni10 Pr60,10.1016/j.pmatsci.2011.07.001,,,,,,47.4,,,0.326,,,17.88,,,,,,,,,,6.788,3.191,1.623,45.29,6.98,187.5,,,,,
Al10 Cu5 Ni25 Pr60,10.1016/j.jallcom.2006.11.007,417.6,465.8,,,,,,,,,,,,,,,,,,,,,,,,,,,,,,
Al10 Cu50 La40,10.2320/matertrans1989.31.104,,,,,,,,,,,,,CR,Melt Spinning,Ribbon,Width X Thickness,1,0.02,Ar-gas,AXS  SEM  XRD,Radio Frequency Melting,,,,,,,,,,,
Al10 Cu50 Ti40,10.1016/0921-5093(94)90229-1,,,,,,,,,,,,,AM,Melt Spinning,,,,,Ar-gas,TEM  XRD,Radio Frequency Melting,,,,,,,,,,,
Al10 Cu60 La30,10.2320/matertrans1989.31.104,,,,,,,,,,,,,CR,Melt Spinning,Ribbon,Width X Thickness,1,0.02,Ar-gas,AXS  SEM  XRD,Radio Frequency Melting,,,,,,,,,,,
Al10 Cu70 La20,10.2320/matertrans1989.31.104,,,,,,,,,,,,,CR,Melt Spinning,Ribbon,Width X Thickness,1,0.02,Ar-gas,AXS  SEM  XRD,Radio Frequency Melting,,,,,,,,,,,
Al10 Cu80 La10,10.2320/matertrans1989.31.104,,,,,,,,,,,,,CR,Melt Spinning,Ribbon,Width X Thickness,1,0.02,Ar-gas,AXS  SEM  XRD,Radio Frequency Melting,,,,,,,,,,,
Al10 Cu80 Nd10,10.2320/matertrans1989.34.82,,,,,,,,,,,,,CR,Melt Spinning,Ribbon,Width X Thickness,1,0.02,Ar-gas,SEM TEM XRD,Radio Frequency Melting,,,,,,,,,,,
Al10 Cu82 Nd8,10.2320/matertrans1989.34.82,,,,,,,,,,,,,AM,Melt Spinning,Ribbon,Width X Thickness,1,0.02,Ar-gas,SEM TEM XRD,Radio Frequency Melting,,,,,,,,,,,
Al10 Cu84 Nd6,10.2320/matertrans1989.34.82,,,,,,,,,,,,,AC,Melt Spinning,Ribbon,Width X Thickness,1,0.02,Ar-gas,SEM TEM XRD,Radio Frequency Melting,,,,,,,,,,,
Al10 Cu86 Nd4,10.2320/matertrans1989.34.82,,,,,,,,,,,,,AC,Melt Spinning,Ribbon,Width X Thickness,1,0.02,Ar-gas,SEM TEM XRD,Radio Frequency Melting,,,,,,,,,,,
Al10 Cu88 Nd2,10.2320/matertrans1989.34.82,,,,,,,,,,,,,CR,Melt Spinning,Ribbon,Width X Thickness,1,0.02,Ar-gas,SEM TEM XRD,Radio Frequency Melting,,,,,,,,,,,
Al10 Fe15 Nd60 Ni15,10.1016/j.matlet.2006.04.035,,470.0,,,,,801.0,,,,,,,,,,,,,,,,,,,,,,,,,
Al10 Fe20 Nd55 Y15,10.1016/S1359-6454(02)00156-8,776.0,834.0,1004.0,,,,905.0,,,,,,,,,,,,,,,,,,,,,,,,,
Al10 Fe20 Nd60 Ni10,10.1016/j.matlet.2006.04.035,,482.0,,,,,794.0,,,,,,,,,,,,,,,,,,,,,,,,,
Al10 Fe20 Nd60 Y10,10.1016/S0966-9795(02)00147-4,,818.0,949.0,,,,876.0,,,,,,,,,,,,,,,,,,,,,,,,,
Al10 Fe20 Nd65 Y5,10.1016/S1359-6454(02)00156-8,,835.0,1037.0,,,,944.0,,,,,,,,,,,,,,,,,,,,,,,,,
Al10 Fe20 Nd67 Y3,10.1016/S1359-6454(02)00156-8,,801.0,993.0,,,,903.0,,,,,,,,,,,,,,,,,,,,,,,,,
Al10 Fe20 Nd70,10.1016/S1359-6454(02)00156-8,,786.0,958.0,,,,862.0,,,,,,,,,,,,,,,,,,,,,,,,,
Al10 Fe20 Ni10 Pr60,10.1016/j.pmatsci.2011.07.001,,,,,,49.84,,,0.3,,,19.16,,,,,,,,,,6.8,3.143,1.679,41.63,7.33,221.4,,,,,
Al10 Fe20 Sm70,10.1016/S1359-6454(00)00195-6,,693.0,,,,,881.0,,,,,,,,,,,,,,,,,,,,,,,,,
Al10 Fe25 Mn5 Pr60,10.1016/j.jallcom.2005.12.081,800.6,,867.6,3.0,,,862.9,,,,,,,,,,,,,,,,,,,,,,,,,
Al10 Fe30 Nd60,10.1016/S0022-3093(00)00064-8,591.0,722.0,958.0,,15.0,,,,,,,,,,,,,,,,,,,,,,,,,,,
Al10 Fe30 Nd60,10.1016/S1359-6462(99)00417-0,,,,,,,929.3,,,,12.0,,,,,,,,,,,,,,,,,,,,,
Al10 Fe30 Pr60,10.1007/978-3-642-03481-7,575.0,,950.1,,3.0,,873.4,,,,,,,,,,,,,,,,,,,,,,,,,
Al10 Fe30 Pr60,10.1016/j.jallcom.2005.12.081,,747.9,878.6,3.0,,,865.8,,,,,,,,,,,,,,,,,,,,,,,,,
Al10 Fe30 Sm60,10.1016/S1359-6462(99)00417-0,593.0,,946.6,,,,905.2,,,,,,,,,,,,,,,,,,,,,,,,,
Al10 Fe30 Y60,10.1016/j.jallcom.2008.07.087,672.0,723.0,1231.0,4.0,,,,,,,,,,,,,,,,,,,,,,,,,,,,
Al10 Fe30 Y60,10.1016/S0022-3093(99)00161-1,572.0,,1225.4,,,,1075.9,,,,,,,,,,,,,,,,,,,,,,,,,
Al10 Hf65 Ni25,10.1016/0167-577X(93)90100-C,,,,,,,,,,,,,AM,Melt Spinning,Ribbon,Width X Thickness,1,0.03,Ar-gas,AXS  SEM  TEM XRD,Arc Melting,,,,,,,,,,,
Al10 La10 Ni80,10.2320/matertrans1989.30.965,,,,,,,,,,,,,CR,Melt Spinning,Ribbon,,,,Ar-gas, OM  XRD ,Radio Frequency Melting,,,,,,,,,,,
Al10 La20 Ni70,10.2320/matertrans1989.30.965,,,,,,,,,,,,,CR,Melt Spinning,Ribbon,,,,Ar-gas, OM  XRD ,Radio Frequency Melting,,,,,,,,,,,
Al10 La25 Ni65,10.2320/matertrans1989.30.965,,,,,,,,,,,,,AC,Melt Spinning,Ribbon,,,,Ar-gas, OM  XRD ,Radio Frequency Melting,,,,,,,,,,,
Al10 La30 Ni60,10.2320/matertrans1989.30.965,,,,,,,,,,,,,AM,Melt Spinning,Ribbon,,,,Ar-gas, OM  XRD ,Radio Frequency Melting,,,,,,,,,,,
Al10 La30 Ni60,10.4028/www.scientific.net/MSF.88-90.313,,,,,,,,,,,,,AC,,,,,,,TEM XRD,Arc Melting,,,,,,,,,,,
Al10 La35 Ni55,10.2320/matertrans1989.30.965,,,,,,,,,,,,,AM,Melt Spinning,Ribbon,,,,Ar-gas, OM  XRD ,Radio Frequency Melting,,,,,,,,,,,
Al10 La40 Ni50,10.2320/matertrans1989.30.965,,,,,,,,,,,,,AM,Melt Spinning,Ribbon,,,,Ar-gas, OM  XRD ,Radio Frequency Melting,,,,,,,,,,,
Al10 La40 Ni50,10.4028/www.scientific.net/MSF.88-90.313,,,,,,,,,,,,,,,,,,,,TEM XRD,Arc Melting,,,,,,,,,,,
Al10 La45 Ni45,10.2320/matertrans1989.30.965,,,,,,,,,,,,,AM,Melt Spinning,Ribbon,,,,Ar-gas, OM  XRD ,Radio Frequency Melting,,,,,,,,,,,
Al10 La50 Ni40,10.2320/matertrans1989.30.965,,,,,,,,,,,,,AM,Melt Spinning,Ribbon,,,,Ar-gas, OM  XRD ,Radio Frequency Melting,,,,,,,,,,,
Al10 La50 Ni40,10.4028/www.scientific.net/MSF.88-90.313,,,,,,,,,,,,,,,,,,,,TEM XRD,Arc Melting,,,,,,,,,,,
Al10 La55 Ni35,10.2320/matertrans1989.30.965,,,,,,,,,,,,,AM,Melt Spinning,Ribbon,,,,Ar-gas, OM  XRD ,Radio Frequency Melting,,,,,,,,,,,
Al10 La60 Ni30,10.1016/0022-3093(93)90184-Y,,,,,,,,,,,,,AM,Melt Spinning,Ribbon,Thickness,10,0.03,Ar-gas,AXS  OM  SEM  TEM  XRD ,Radio Frequency Melting,,,,,,,,,,,
Al10 La60 Ni30,10.2320/matertrans1989.30.965,,,,,,,,,,,,,,,,,,,, OM  XRD ,,,,,,,,,,,,
Al10 La60 Ni30,10.4028/www.scientific.net/MSF.88-90.313,,,,,,,,,,,,,,,,,,,,TEM XRD,Arc Melting,,,,,,,,,,,
Al10 La65 Ni25,10.2320/matertrans1989.30.965,,,,,,,,,,,,,AM,Melt Spinning,Ribbon,,,,Ar-gas, OM  XRD ,Radio Frequency Melting,,,,,,,,,,,
Al10 La70 Ni20,10.2320/matertrans1989.30.965,,,,,,,,,,,,,AM,Melt Spinning,Ribbon,,,,Ar-gas, OM  XRD ,Radio Frequency Melting,,,,,,,,,,,
Al10 La70 Ni20,10.4028/www.scientific.net/MSF.88-90.313,,,,,,,,,,,,,,,,,,,,TEM XRD,Arc Melting,,,,,,,,,,,
Al10 La75 Ni15,10.2320/matertrans1989.30.965,,,,,,,,,,,,,AM,Melt Spinning,Ribbon,,,,Ar-gas, OM  XRD ,Radio Frequency Melting,,,,,,,,,,,
Al10 La80 Ni10,10.2320/matertrans1989.30.965,,,,,,,,,,,,,AM,Melt Spinning,Ribbon,,,,Ar-gas, OM  XRD ,Radio Frequency Melting,,,,,,,,,,,
Al10 La86 Ni4,10.1016/0921-5093(91)90938-J,,,,,,,,,,,,,AM,Melt Spinning,Ribbon,Thickness,1,0.02,Ar-gas,AXS  OM  SEM  TEM  XRD ,Radio Frequency Melting,,,,,,,,,,,
Al10 La90,10.2320/matertrans1989.30.965,,,,,,,,,,,,,CR,Melt Spinning,Ribbon,,,,Ar-gas, OM  XRD ,Radio Frequency Melting,,,,,,,,,,,
Al10 La90,10.2320/matertrans1989.31.104,,,,,,,,,,,,,,,,Width X Thickness,1,0.02,,AXS  SEM  XRD,,,,,,,,,,,,
Al10 Mg40 Zn50,10.1016/0921-5093(94)90870-2,,,,,,,,,,,,,QC,Melt Spinning,Ribbon,Width X Thickness,1,0.025,Ar-gas,TEM XRD,Radio Frequency Melting,,,,,,,,,,,
Al10 Mg50 Zn40,10.1016/0921-5093(94)90870-2,,,,,,,,,,,,,QC,Melt Spinning,Ribbon,Width X Thickness,1,0.025,Ar-gas,TEM XRD,Radio Frequency Melting,,,,,,,,,,,
Al10 Mg60 Zn30,10.1016/0022-3093(93)90095-F,,,,,,,,,,,,,OT,Mechanical,Powder,,,,Ar-gas,XRD,,,,,,,,,,,,
Al10 Mg60 Zn30,10.1016/0921-5093(94)90870-2,,,,,,,,,,,,,QC,Melt Spinning,Ribbon,Width X Thickness,1,0.025,,TEM XRD,Radio Frequency Melting,,,,,,,,,,,
Al10 Mg65 Zn25,10.1016/0921-5093(94)90870-2,,,,,,,,,,,,,AM,Melt Spinning,Ribbon,Width X Thickness,1,0.025,Ar-gas,TEM XRD,Radio Frequency Melting,,,,,,,,,,,
Al10 Mg70 Zn20,10.1016/0022-3093(93)90095-F,,,,,,,,,,,,,OT,Mechanical,Powder,,,,Ar-gas,XRD,,,,,,,,,,,,
Al10 Mg70 Zn20,10.1016/0921-5093(94)90870-2,,,,,,,,,,,,,AM,Melt Spinning,Ribbon,Width X Thickness,1,0.025,,TEM XRD,Radio Frequency Melting,,,,,,,,,,,
Al10 Mg75 Zn15,10.1016/0921-5093(94)90870-2,,,,,,,,,,,,,AM,Melt Spinning,Ribbon,Width X Thickness,1,0.025,Ar-gas,TEM XRD,Radio Frequency Melting,,,,,,,,,,,
Al10 Mg80 Zn10,10.1016/0022-3093(93)90095-F,,,,,,,,,,,,,OT,Mechanical,Powder,,,,Ar-gas,XRD,,,,,,,,,,,,
Al10 Mg80 Zn10,10.1016/0921-5093(94)90870-2,,,,,,,,,,,,,['AC' 'OT'],Melt Spinning,Ribbon,Width X Thickness,1,0.025,,TEM XRD,Radio Frequency Melting,,,,,,,,,,,
Al10 Mg85 Zn5,10.1016/0921-5093(94)90870-2,,,,,,,,,,,,,CR,Melt Spinning,Ribbon,Width X Thickness,1,0.025,Ar-gas,TEM XRD,Radio Frequency Melting,,,,,,,,,,,
Al10 Nb10 Ni60 Zr20,10.1016/j.scriptamat.2007.07.032,844.0,,,,,,,,,,,,,,,,,,,,,,,,,,,,,,,
Al10 Ni10 Zr80,10.2320/matertrans1989.31.177,,,,,,,,,,,,,AM,Melt Spinning,Ribbon,Width X Thickness,1,0.03,,  TEM  XRD ,Arc Melting,,,,,,,,,,,
Al10 Ni15 Zr75,10.2320/matertrans1989.31.177,,,,,,,,,,,,,AM,Melt Spinning,Ribbon,Width X Thickness,1,0.03,,  TEM  XRD ,Arc Melting,,,,,,,,,,,
Al10 Ni20 Zr70,10.2320/matertrans1989.31.177,,,,,,,,,,,,,AM,Melt Spinning,Ribbon,Width X Thickness,1,0.03,,  TEM  XRD ,Arc Melting,,,,,,,,,,,
Al10 Ni25 Ti65,10.1016/0167-577X(93)90100-C,,,,,,,,,,,,,AM,Melt Spinning,Ribbon,Width X Thickness,1.5,0.03,N-gas, TEM XRD,,,,,,,,,,,,
Al10 Ni25 Zr65,10.1016/0167-577X(93)90100-C,,,,,,,,,,,,,AM,Melt Spinning,Ribbon,Width X Thickness,1.5,0.03,,  TEM  XRD ,Radio Frequency Melting,,,,,,,,,,,
Al10 Ni25 Zr65,10.2320/matertrans1989.31.177,,,,,,,,,,,,,,,,,1,,,,Arc Melting,,,,,,,,,,,
Al10 Ni30 Ti60,10.1016/0921-5093(94)90186-4,,,,,,,,,,,,,CR,Mechanical,Powder,,,,,TEM XRD,,,,,,,,,,,,
Al10 Ni30 Ti60,10.1557/PROC-58-59,,,,,,,,,,,,,AM,Melt Spinning,Ribbon,,,,N-gas, TEM XRD,,,,,,,,,,,,
Al10 Ni30 Zr60,10.2320/matertrans1989.31.177,,,,,,,,,,,,,AM,Melt Spinning,Ribbon,Width X Thickness,1,0.03,,  TEM  XRD ,Arc Melting,,,,,,,,,,,
Al10 Ni32.4 Zr57.6,10.1016/0921-5093(91)90115-4,,,,,,,,,,,,,AM,Melt Spinning,Ribbon,,,,,  TEM  XRD ,Radio Frequency Melting,,,,,,,,,,,
Al10 Ni32.4 Zr57.6,10.1103/PhysRevB.39.12460,,,,,,,,,,,,,,,,,,,,,Arc Melting,,,,,,,,,,,
Al10 Ni35 Zr55,10.2320/matertrans1989.31.177,,,,,,,,,,,,,AM,Melt Spinning,Ribbon,Width X Thickness,1,0.03,,  TEM  XRD ,Arc Melting,,,,,,,,,,,
Al10 Ni36 Ti54,10.1016/0921-5093(91)90906-4,,,,,,,,,,,,,AM,Melt Spinning,Ribbon,,,,N-gas, TEM XRD,,,,,,,,,,,,
Al10 Ni40 Ti50,10.1016/0921-5093(94)90186-4,,,,,,,,,,,,,CR,Mechanical,Powder,,,,,TEM XRD,,,,,,,,,,,,
Al10 Ni40 Ti50,10.1557/PROC-58-59,,,,,,,,,,,,,AM,Melt Spinning,Ribbon,,,,N-gas, TEM XRD,,,,,,,,,,,,
Al10 Ni40 Zr50,10.2320/matertrans1989.31.177,,,,,,,,,,,,,AM,Melt Spinning,Ribbon,Width X Thickness,1,0.03,,  TEM  XRD ,Arc Melting,,,,,,,,,,,
Al10 Ni45 Ti20 Zr25,10.1016/j.matlet.2006.08.017,773.0,818.0,,2.0,,,,,,,,,,,,,,,,,,,,,,,,,,,,
Al10 Ni45 Ti45,10.1557/PROC-58-59,,,,,,,,,,,,,AC,Melt Spinning,Ribbon,,,,N-gas, TEM XRD,,,,,,,,,,,,
Al10 Ni5 Zr85,10.2320/matertrans1989.31.177,,,,,,,,,,,,,CR,Melt Spinning,Ribbon,Width X Thickness,1,0.03,,  TEM  XRD ,Arc Melting,,,,,,,,,,,
Al10 Ni50 Zr40,10.2320/matertrans1989.31.177,,,,,,,,,,,,,AM,Melt Spinning,Ribbon,Width X Thickness,1,0.03,,  TEM  XRD ,Arc Melting,,,,,,,,,,,
Al10 Ni55 Zr35,10.2320/matertrans1989.31.177,,,,,,,,,,,,,AM,Melt Spinning,Ribbon,Width X Thickness,1,0.03,,  TEM  XRD ,Arc Melting,,,,,,,,,,,
Al10 Ni60 Zr30,10.2320/matertrans1989.31.177,,,,,,,,,,,,,AM,Melt Spinning,Ribbon,Width X Thickness,1,0.03,,  TEM  XRD ,Arc Melting,,,,,,,,,,,
Al10 Ni70 Ti20,10.1557/PROC-58-59,,,,,,,,,,,,,CR,Melt Spinning,Ribbon,,,,N-gas, TEM XRD,,,,,,,,,,,,
Al10 Ni70 Zr20,10.2320/matertrans1989.31.177,,,,,,,,,,,,,CR,Melt Spinning,Ribbon,Width X Thickness,1,0.03,,  TEM  XRD ,Arc Melting,,,,,,,,,,,
Al10 Ni80 Zr10,10.1016/0921-5093(94)90804-4,,,,,,,,,,,,,CR,Melt Spinning,Ribbon,Width X Thickness,1.5,0.03,,  TEM  XRD ,Radio Frequency Melting,,,,,,,,,,,
Al10 Ni80 Zr10,10.2320/matertrans1989.31.177,,,,,,,,,,,,,,,,,1,,,,Arc Melting,,,,,,,,,,,
Al10.01 Cu17.92 Ni14.51 Ti5.01 Zr52.55,10.1038/ncomms10313,661.0,,1091.0,,,,,,,,,,,,,,,,,,,,,,,,,,,,,
Al10.1 Cu11.7 Ni14.2 Zr64,10.1016/j.jallcom.2008.01.016,657.9,717.3,,5.0,,,,,,,1.15,,,,,,,,,,,,,,,,,,,,,
Al10.1 Cu14.2 Ni11.7 Zr64,10.1063/1.2899633,657.9,,1158.5,,,,1098.6,,,,,,,,,,,,,,,,,,,,,,,,,
Al10.3 Cu15.6 Nb2.8 Ni12.8 Zr58.5,10.1038/ncomms10313,666.0,,1101.0,32.0,,,,,,,,,,,,,,,,,,,,,,,,,,,,
Al10.5 Cu24 La62 Mg3.5,10.1016/j.jallcom.2010.03.102,386.0,431.0,712.0,10.0,,,,,,,,,,,,,,,,,,,,,,,,,,,,
Al10.53 Fe15.79 Nd63.15 Ni10.53,10.1016/j.matlet.2006.04.035,,460.0,,,,,789.0,,,,,,,,,,,,,,,,,,,,,,,,,
Al10.7 Cu10.7 Ni15.1 Zr63.5,10.1063/1.2899633,653.3,724.5,1157.3,6.0,,,1100.5,,,,0.68,,,,,,,,,,,,,,,,,,,,,
Al10.7 Cu13.65 Ni14.15 Zr61.5,10.1016/j.commatsci.2016.02.037,670.0,738.0,1155.0,5.5,,,,,,,,,,,,,,,,,,,,,,,,,,,,
Al10.7 Cu32.8 Ni8.7 Zr47.8,10.1016/j.actamat.2006.02.051,712.0,782.0,,,,,,,,,,,,,,,,,,,,,,,,,,,,,,
Al10.8 Cu24 La62 Mg3.2,10.1016/j.jallcom.2010.03.102,387.0,421.0,710.0,10.0,,,,,,,,,,,,,,,,,,,,,,,,,,,,
Al100,10.1016/0010-938X(93)90256-G,,,,,,,,,,,,,CR,Deposition,Thin Film,,,,Ar-gas,XRD,,,,,,,,,,,,
Al100,10.1016/0921-5093(94)90274-7,,,,,,,,,,,,,CR,Melt Spinning,Ribbon,Width X Thickness,1,0.02,Ar-gas,['OM SEM TEM XRD' 'TEM XRD' 'OM  SEM  TEM XRD'],Arc Melting,,,,,,,,,,,
Al100,10.1016/0921-5093(94)90274-7,,,,,,,,,,,,,,Melt Spinning,Ribbon,Width X Thickness,1,0.02,,OM  SEM  TEM XRD ,Arc Melting,,,,,,,,,,,
Al11 Ca60 Cu20 Mg9,10.1007/s11661-007-9255-x,401.0,450.0,755.0,2.0,,,656.0,,,,,,,,,,,,,,,,,,,,,,,,,
Al11 Ca60 Cu20 Mg9,10.1007/s11661-007-9334-z,,,757.0,,2.0,,,,,,,,,,,,,,,,,,,,,,,,,,,
Al11 Co5 Cu15 Nd61 Ni8,10.1016/S1359-6462(99)00417-0,445.0,469.0,744.0,,6.0,,,,,,,,,,,,,,,,,,,,,,,,,,,
Al11 Co5 Cu15 Nd61 Ni8,10.1016/S1359-6462(99)00417-0,,,,,,,729.0,,,,,,,,,,,,,,,,,,,,,,,,,
Al11 Cu34.5 Ni4 Zr50.5,10.1016/j.jallcom.2007.05.062,709.3,768.4,1156.3,,,,,,,,,,,,,,,,,,,,,,,,,,,,,
