Repository: IntelAntique/Skunkworks

# Skunkworks
Algorithm to check for equivalent alloys

File: MDF_DMREF_Metallic_Glasses_v7.csv (part 3 of 22)
Composition,Reference,Tg_[K],Tx_[K],Tl_[K],Dmax_[mm],Zmax_[mm],E_[GPA],Tm_[K],Sigma_[Mpa],Possion_Ratio,Fracture_Strength_[MPa],Rc_[K/s],G_[GPa],Is_Amorphous,Casting,Type,Size_Measure,Size1,Size2,Environment,Characterization,Melting,density_[g/cm^3],Acoustic_Velocity_Long_[km/s],Acoustic_Velocity_Trans_[km/s],K_[GPa],E/density_[GPacm^3/g],Debye_Temp_[K],Yield_Strength_[Gpa],Kc_[Mpa m^05],Gbas_[Gpa],Kbas_[Gpa],Vbas
Al11 Cu43 Y4.6 Zr41.4,10.1179/174328408X287691,673.0,735.0,1202.0,12.0,,,1056.0,,,,,,,,,,,,,,,,,,,,,,,,,
Al11 La27 Ni62,10.1016/0921-5093(91)90938-J,,,,,,,,,,,,,AM,Melt Spinning,Ribbon,Thickness,1,0.02,Ar-gas,AXS  OM  SEM  TEM  XRD ,Radio Frequency Melting,,,,,,,,,,,
Al11 La87 Ni2,10.1016/0921-5093(91)90938-J,,,,,,,,,,,,,AM,Melt Spinning,Ribbon,Thickness,1,0.02,Ar-gas,AXS  OM  SEM  TEM  XRD ,Radio Frequency Melting,,,,,,,,,,,
Al11 Mg22 Ti67,10.1016/0010-938X(93)90256-G,,,,,,,,,,,,,CR,Deposition,Thin Film,,,,Ar-gas,XRD,,,,,,,,,,,,
Al11 Ni6 Zr83,10.1016/0921-5093(91)90938-J,,,,,,,,,,,,,AM,Melt Spinning,Ribbon,Width X Thickness,1,0.02,,  TEM  XRD ,Radio Frequency Melting,,,,,,,,,,,
Al11 Ni60 Zr29,10.1016/0921-5093(91)90938-J,,,,,,,,,,,,,AM,Melt Spinning,Ribbon,Width X Thickness,1,0.02,,  TEM  XRD ,Radio Frequency Melting,,,,,,,,,,,
Al11.4 Cu7.6 Ni17.2 Zr63.8,10.1016/S1359-6454(02)00596-7,671.0,758.0,1143.0,,,,1086.0,,,,,,,,,,,,,,,,,,,,,,,,,
Al11.4 Cu7.6 Ni17.2 Zr63.8,10.2320/matertrans.45.1177 ,,,1153.0,,,,,,,,,,,,,,,,,,,,,,,,,,,,,
Al11.4 Cu9.3 Ni16.3 Zr63,10.1063/1.2899633,663.3,732.2,1164.3,6.5,,,1103.8,,,,0.47,,,,,,,,,,,,,,,,,,,,,
Al11.48 Cu18.03 La52.46 Ni18.03,10.1016/j.pmatsci.2011.07.001,,,,,,33.85,,,0.356,,,12.48,,,,,,,,,,6.105,3.022,1.43,39.11,5.54,156.2,,,,,
Al11.5 Cu8.5 Ni15.5 Zr64.5,10.1016/j.jallcom.2005.12.008,640.3,735.2,1127.0,,,,1097.8,,,,,,,,,,,,,,,,,,,,,,,,,
Al11.74 Cu11.74 Nb32.39 Ni11.74 Zr32.39,10.1016/j.pmatsci.2011.07.001,,,,,,71.4,,,0.377,,,25.9,,,,,,,,,,6.67,4.437,1.972,96.7,10.71,,,,,,
Al11.74 Cu11.74 Nb32.39 Ni11.74 Zr32.39,10.1063/1.4872249,,,,,,71.4,,,0.377,,,25.9,,,,,,,,,,6.67,,,96.7,10.7,,,,33.0,89.8,0.34
Al11.97 Cu11.97 Nb32.04 Ni11.97 Zr32.04,10.1016/j.pmatsci.2011.07.001,,,,,,73.2,,,0.385,,,26.4,,,,,,,,,,6.675,4.604,1.99,106.2,10.97,,,,,,
Al11.97 Cu11.97 Nb32.04 Ni11.97 Zr32.04,10.1063/1.4872249,,,,,,73.2,,,0.385,,,26.4,,,,,,,,,,6.68,,,106.2,10.96,,,,33.0,89.8,0.34
Al12 B10 Co78,10.1007/BF00540638,,,,,,,,,,,,,CR,Melt Spinning,Ribbon,Width X Thickness,2-Jan, 0.02-0.03,Ar-gas,TEM XRD,Radio Frequency Melting,,,,,,,,,,,
Al12 B10 Fe78,10.1007/BF00540638,,,,,,,,,,,,,CR,Melt Spinning,Ribbon,Width X Thickness,2-Jan, 0.02-0.03,Ar-gas,TEM XRD,Radio Frequency Melting,,,,,,,,,,,
Al12 B14 Co74,10.1007/BF00540638,,,,,,,,,,,,,AC,Melt Spinning,Ribbon,Width X Thickness,2-Jan, 0.02-0.03,Ar-gas,TEM XRD,Radio Frequency Melting,,,,,,,,,,,
Al12 B14 Fe74,10.1007/BF00540638,,,,,,,,,,,,,AM,Melt Spinning,Ribbon,Width X Thickness,2-Jan, 0.02-0.03,Ar-gas,TEM XRD,Radio Frequency Melting,,,,,,,,,,,
Al12 B14 Ni74,10.1007/BF00540638,,,,,,,,,,,,,AC,Melt Spinning,Ribbon,Width X Thickness,2-Jan, 0.02-0.03,Ar-gas,TEM XRD,Radio Frequency Melting,,,,,,,,,,,
Al12 B18 Co70,10.1007/BF00540638,,,,,,,,,,,,,AM,Melt Spinning,Ribbon,Width X Thickness,2-Jan, 0.02-0.03,Ar-gas,TEM XRD,Radio Frequency Melting,,,,,,,,,,,
Al12 B18 Ni70,10.1007/BF00540638,,,,,,,,,,,,,AM,Melt Spinning,Ribbon,Width X Thickness,2-Jan, 0.02-0.03,Ar-gas,TEM XRD,Radio Frequency Melting,,,,,,,,,,,
Al12 B22 Co66,10.1007/BF00540638,,,,,,,,,,,,,AM,Melt Spinning,Ribbon,Width X Thickness,2-Jan, 0.02-0.03,Ar-gas,TEM XRD,Radio Frequency Melting,,,,,,,,,,,
Al12 B22 Fe66,10.1007/BF00540638,,,,,,,,,,,,,AM,Melt Spinning,Ribbon,Width X Thickness,2-Jan, 0.02-0.03,Ar-gas,TEM XRD,Radio Frequency Melting,,,,,,,,,,,
Al12 B22 Ni66,10.1007/BF00540638,,,,,,,,,,,,,AM,Melt Spinning,Ribbon,Width X Thickness,2-Jan, 0.02-0.03,Ar-gas,TEM XRD,Radio Frequency Melting,,,,,,,,,,,
Al12 B26 Co62,10.1007/BF00540638,,,,,,,,,,,,,AM,Melt Spinning,Ribbon,Width X Thickness,2-Jan, 0.02-0.03,Ar-gas,TEM XRD,Radio Frequency Melting,,,,,,,,,,,
Al12 B26 Ni62,10.1007/BF00540638,,,,,,,,,,,,,AM,Melt Spinning,Ribbon,Width X Thickness,2-Jan, 0.02-0.03,Ar-gas,TEM XRD,Radio Frequency Melting,,,,,,,,,,,
Al12 B30 Co58,10.1007/BF00540638,,,,,,,,,,,,,AM,Melt Spinning,Ribbon,Width X Thickness,2-Jan, 0.02-0.03,Ar-gas,TEM XRD,Radio Frequency Melting,,,,,,,,,,,
Al12 B30 Ni58,10.1007/BF00540638,,,,,,,,,,,,,AM,Melt Spinning,Ribbon,Width X Thickness,2-Jan, 0.02-0.03,Ar-gas,TEM XRD,Radio Frequency Melting,,,,,,,,,,,
Al12 B34 Co54,10.1007/BF00540638,,,,,,,,,,,,,AM,Melt Spinning,Ribbon,Width X Thickness,2-Jan, 0.02-0.03,Ar-gas,TEM XRD,Radio Frequency Melting,,,,,,,,,,,
Al12 B34 Ni54,10.1007/BF00540638,,,,,,,,,,,,,AM,Melt Spinning,Ribbon,Width X Thickness,2-Jan, 0.02-0.03,Ar-gas,TEM XRD,Radio Frequency Melting,,,,,,,,,,,
Al12 B38 Co50,10.1007/BF00540638,,,,,,,,,,,,,AM,Melt Spinning,Ribbon,Width X Thickness,2-Jan, 0.02-0.03,Ar-gas,TEM XRD,Radio Frequency Melting,,,,,,,,,,,
Al12 B6 Co82,10.1007/BF00540638,,,,,,,,,,,,,CR,Melt Spinning,Ribbon,Width X Thickness,2-Jan, 0.02-0.03,Ar-gas,TEM XRD,Radio Frequency Melting,,,,,,,,,,,
Al12 B6 Fe82,10.1007/BF00540638,,,,,,,,,,,,,CR,Melt Spinning,Ribbon,Width X Thickness,2-Jan, 0.02-0.03,Ar-gas,TEM XRD,Radio Frequency Melting,,,,,,,,,,,
Al12 Be24.2 Cu6.6 Ni8.8 Ti7.26 Zr41.14,10.1063/1.4872249,,,,,,117.1,,,0.326,,,44.1,,,,,,,,,,5.66,,,112.6,20.69,,,,33.0,89.8,0.34
Al12 Ce10 Cu78,10.2320/matertrans1989.34.82,,,,,,,,,,,,,CR,Melt Spinning,Ribbon,Width X Thickness,1,0.02,Ar-gas, SEM  TEM XRD,Radio Frequency Melting,,,,,,,,,,,
Al12 Ce6 Cu82,10.2320/matertrans1989.34.82,,,,,,,,,,,,,CR,Melt Spinning,Ribbon,Width X Thickness,1,0.02,Ar-gas, SEM  TEM XRD,Radio Frequency Melting,,,,,,,,,,,
Al12 Ce8 Cu80,10.2320/matertrans1989.34.82,,,,,,,,,,,,,AM,Melt Spinning,Ribbon,Width X Thickness,1,0.02,Ar-gas, SEM  TEM XRD,Radio Frequency Melting,,,,,,,,,,,
Al12 Cu25 Ti2 Zr61,10.1063/1.4872249,,,,,,82.8,,,0.367,,,30.2,,,,,,,,,,6.5,,,104.1,12.74,,1.6,96.0,33.0,89.8,0.34
Al12 Cu27.75 Hf49 Ni9.25 Ta2,10.1016/j.pmatsci.2011.07.001,,,,,,114.6,,,0.35,,,42.4,,,,,,,,,,11.3,,,127.6,,,,,,,
Al12 Cu27.75 Hf51 Ni9.25,10.1016/j.intermet.2007.12.016,777.0,872.0,1344.0,8.0,,,,241627.0,,,,,,,,,,,,,,,,,,,,,,,,
Al12 Cu28 Zr60,10.1063/1.4872249,,,,,,84.0,,,0.369,,,30.7,,,,,,,,,,6.6,,,106.5,12.73,,,93.0,33.0,89.8,0.34
Al12 Cu29.5 Ni5 Zr53.5,10.1016/j.jallcom.2007.05.062,695.6,774.4,1144.7,,,,,,,,,,,,,,,,,,,,,,,,,,,,,
Al12 Cu3 Fe30 Pr55,10.1016/j.pmatsci.2011.07.001,,,,,,47.61,,,0.31,,,18.2,,,,,,,,,,6.615,3.15,1.659,41.38,7.2,160.2,,,,,
Al12 Cu38 Zr50,10.1007/978-3-642-03481-7,722.0,774.0,1170.0,,,,,,,,,,,,,,,,,,,,,,,,,,,,,
Al12 Cu78 Nd10,10.2320/matertrans1989.34.82,,,,,,,,,,,,,CR,Melt Spinning,Ribbon,Width X Thickness,1,0.02,Ar-gas,SEM TEM XRD,Radio Frequency Melting,,,,,,,,,,,
Al12 Cu80 Nd8,10.2320/matertrans1989.34.82,,,,,,,,,,,,,AM,Melt Spinning,Ribbon,Width X Thickness,1,0.02,Ar-gas,SEM TEM XRD,Radio Frequency Melting,,,,,,,,,,,
Al12 Cu82 Nd6,10.2320/matertrans1989.34.82,,,,,,,,,,,,,AC,Melt Spinning,Ribbon,Width X Thickness,1,0.02,Ar-gas,SEM TEM XRD,Radio Frequency Melting,,,,,,,,,,,
Al12 Cu84 Nd4,10.2320/matertrans1989.34.82,,,,,,,,,,,,,AC,Melt Spinning,Ribbon,Width X Thickness,1,0.02,Ar-gas,SEM TEM XRD,Radio Frequency Melting,,,,,,,,,,,
Al12 Ga12 Mg76,10.1016/B978-0-444-86939-5.50245-1,,,,,,,,,,,,,AM,Melt Spinning,Ribbon,,,,Ar-gas,,Radio Frequency Melting,,,,,,,,,,,
Al12 Mg53 Zn35,10.1016/0022-3093(93)90095-F,,,,,,,,,,,,,QC,Mechanical,Powder,,,,Ar-gas,XRD,,,,,,,,,,,,
Al12.1 Cu7.95 Ni17.45 Zr62.5,10.1016/j.jallcom.2008.01.016,668.9,738.2,,7.5,,,,,,,0.25,,,,,,,,,,,,,,,,,,,,,
Al12.2 Cu21.8 Ni5 Zr61,10.1016/j.jallcom.2008.02.002,665.0,750.0,1159.0,,,108.53,1047.0,1683.0,,,,,,,,,,,,,,,,,,,,,,,,
Al12.3 Cu28 Ni9 Zr50.7,10.1016/j.actamat.2008.11.007,719.0,799.0,,,,,,,,,,,,,,,,,,,,,,,,,,,,,,
Al12.3 Cu28 Ni9 Zr50.7,10.1016/j.commatsci.2016.02.037,,780.0,1158.0,7.0,,,,,,,,,,,,,,,,,,,,,,,,,,,,
Al12.4 Cu8.8 La70 Ni8.8,10.1016/j.intermet.2007.12.002,397.0,418.0,759.0,0.5,,,,,,,,,,,,,,,,,,,,,,,,,,,,
Al12.45 Cu7.92 Ni17.38 Zr62.25,10.1063/1.2899633,668.9,,1171.1,,,,1111.2,,,,,,,,,,,,,,,,,,,,,,,,,
Al12.5 Ce62.5 Cu15 Ni10,10.2320/matertrans.46.1857,372.0,,,,,,,,,,,,,,,,,,,,,,,,,,,,,,,
Al12.78 Cu12.78 Nb30.83 Ni12.78 Zr30.83,10.1016/j.pmatsci.2011.07.001,,,,,,76.1,,,0.38,,,27.6,,,,,,,,,,6.643,4.633,2.038,105.8,11.46,,,,,,
Al12.78 Cu12.78 Nb30.83 Ni12.78 Zr30.83,10.1063/1.4872249,,,,,,76.1,,,0.38,,,27.6,,,,,,,,,,6.64,,,105.8,11.46,,,,33.0,89.8,0.34
Al13 Cu29.25 Hf46 Nb2 Ni9.75,10.1016/j.pmatsci.2011.07.001,,,,,,116.5,,,0.351,,,43.1,,,,,,,,,,11.8,,,130.3,,,,,,,
Al13 Cu29.25 Hf48 Ni9.75,10.1016/j.intermet.2007.12.016,785.0,874.0,1280.0,10.0,,,1248.0,250022.0,,,,,,,,,,,,,,,,,,,,,,,,
Al13 Cu29.25 Hf48 Ni9.75,10.1016/j.pmatsci.2011.07.001,,,,,,116.4,,,0.349,,,43.1,,,,,,,,,,11.0,,,128.9,,,,,,,
Al13 La87,10.1016/0921-5093(91)90938-J,,,,,,,,,,,,,AM,Melt Spinning,Ribbon,Thickness,1,0.02,Ar-gas,AXS  OM  SEM  TEM  XRD ,Radio Frequency Melting,,,,,,,,,,,
Al13 Ni58 Zr29,10.1016/0921-5093(91)90938-J,,,,,,,,,,,,,AM,Melt Spinning,Ribbon,Width X Thickness,1,0.02,,  TEM  XRD ,Radio Frequency Melting,,,,,,,,,,,
Al13.2 Cu9.4 La68 Ni9.4,10.1016/j.intermet.2007.12.002,400.0,426.0,743.0,1.0,,,,,,,,,,,,,,,,,,,,,,,,,,,,
Al13.3 Co26.7 Zr60,10.1007/978-3-642-03481-7,718.0,757.0,1254.0,,,,,,,,,,,,,,,,,,,,,,,,,,,,,
Al13.6 Cu18.3 Ni7.5 Zr60.6,10.1016/j.jallcom.2008.02.002,693.0,773.0,1218.0,,,122.53,1078.0,1784.0,,,,,,,,,,,,,,,,,,,,,,,,
Al14 Ce10 Cu76,10.2320/matertrans1989.34.82,,,,,,,,,,,,,CR,Melt Spinning,Ribbon,Width X Thickness,1,0.02,Ar-gas, SEM  TEM XRD,Radio Frequency Melting,,,,,,,,,,,
Al14 Ce6 Cu80,10.2320/matertrans1989.34.82,,,,,,,,,,,,,CR,Melt Spinning,Ribbon,Width X Thickness,1,0.02,Ar-gas, SEM  TEM XRD,Radio Frequency Melting,,,,,,,,,,,
Al14 Ce8 Cu78,10.2320/matertrans1989.34.82,,,,,,,,,,,,,CR,Melt Spinning,Ribbon,Width X Thickness,1,0.02,Ar-gas, SEM  TEM XRD,Radio Frequency Melting,,,,,,,,,,,
Al14 Cu10 La66 Ni10,10.1016/j.intermet.2007.12.002,404.0,435.0,703.0,1.5,,,,,,,,,,,,,,,,,,,,,,,,,,,,
Al14 Cu10 La66 Ni10,10.1016/j.pmatsci.2011.07.001,,,,,,35.72,,,0.33,,,13.44,,,,,,,,,,6.038,2.958,1.492,34.91,5.92,160.9,,,,,
Al14 Cu10 La66 Ni10,10.1016/S1359-6454(03)00291-X,405.0,431.0,674.0,,1.5,,,,,,,,,,,,,,,,,,,,,,,,,,,
Al14 Cu12 La62 Ni12,10.1016/j.jallcom.2006.07.007,423.0,452.0,744.0,12.0,,,,,,,,,,,,,,,,,,,,,,,,,,,,
Al14 Cu12 La62 Ni12,10.1016/S1359-6454(03)00291-X,417.0,446.0,738.0,,10.0,,,,,,,,,,,,,,,,,,,,,,,,,,,
Al14 Cu14.4 La62 Ni9.6,10.1016/j.msea.2007.01.140,404.0,463.0,737.0,,,,664.0,,,,,,,,,,,,,,,,,,,,,,,,,
Al14 Cu19 Ni10 Y4 Zr53,10.1016/S0022-3093(02)01876-8,668.0,766.0,1069.0,5.0,,,,,,,,,,,,,,,,,,,,,,,,,,,,
Al14 Cu19.2 La62 Ni4.8,10.1016/j.msea.2007.01.140,402.0,464.0,737.0,,,,670.0,,,,,,,,,,,,,,,,,,,,,,,,,
Al14 Cu20 La66,10.1016/j.jallcom.2008.07.087,,,,,,,,,,,37.5,,,,,,,,,,,,,,,,,,,,,
Al14 Cu20 La66,10.1016/j.msea.2006.06.053,,,,2.0,,,,,,,,,,,,,,,,,,,,,,,,,,,,
Al14 Cu20 La66,10.1016/S1359-6462(99)00417-0,395.0,449.0,731.0,,2.0,,,,,,,,,,,,,,,,,,,,,,,,,,,
Al14 Cu24 La62,10.1016/j.jallcom.2006.07.109,401.0,449.0,734.0,5.0,,,,,,,,,,,,,,,,,,,,,,,,,,,,
Al14 Cu29.25 Hf47 Ni9.75,10.1016/j.intermet.2007.12.016,790.0,875.0,1278.0,10.0,,,1247.0,,,,,,,,,,,,,,,,,,,,,,,,,
Al14 Cu36 Zr50,10.1007/978-3-642-03481-7,724.0,771.0,1188.0,,,,,,,,,,,,,,,,,,,,,,,,,,,,,
Al14 Cu4.8 La62 Ni19.2,10.1016/j.msea.2007.01.140,,446.0,,,,,,,,,,,,,,,,,,,,,,,,,,,,,,
Al14 Cu76 Nd10,10.2320/matertrans1989.34.82,,,,,,,,,,,,,CR,Melt Spinning,Ribbon,Width X Thickness,1,0.02,Ar-gas,SEM TEM XRD,Radio Frequency Melting,,,,,,,,,,,
Al14 Cu78 Nd8,10.2320/matertrans1989.34.82,,,,,,,,,,,,,CR,Melt Spinning,Ribbon,Width X Thickness,1,0.02,Ar-gas,SEM TEM XRD,Radio Frequency Melting,,,,,,,,,,,
Al14 Cu8 La70 Ni8,10.1016/S1359-6454(03)00291-X,404.0,429.0,763.0,,0.5,,,,,,,,,,,,,,,,,,,,,,,,,,,
Al14 Cu80 Nd6,10.2320/matertrans1989.34.82,,,,,,,,,,,,,CR,Melt Spinning,Ribbon,Width X Thickness,1,0.02,Ar-gas,SEM TEM XRD,Radio Frequency Melting,,,,,,,,,,,
Al14 Cu82 Nd4,10.2320/matertrans1989.34.82,,,,,,,,,,,,,CR,Melt Spinning,Ribbon,Width X Thickness,1,0.02,Ar-gas,SEM TEM XRD,Radio Frequency Melting,,,,,,,,,,,
Al14 Cu9 La68 Ni9,10.1016/S1359-6454(03)00291-X,405.0,431.0,724.0,,1.0,,,,,,,,,,,,,,,,,,,,,,,,,,,
Al14 Cu9.6 La62 Ni14.4,10.1016/j.msea.2007.01.140,413.0,449.0,728.0,,,,668.0,,,,,,,,,,,,,,,,,,,,,,,,,
Al14 Mg46 Ti40,10.1016/0010-938X(93)90256-G,,,,,,,,,,,,,CR,Deposition,Thin Film,,,,Ar-gas,XRD,,,,,,,,,,,,
Al14 Ni4 Zr82,10.1016/0921-5093(91)90938-J,,,,,,,,,,,,,AM,Melt Spinning,Ribbon,Width X Thickness,1,0.02,,  TEM  XRD ,Radio Frequency Melting,,,,,,,,,,,
Al14 O64.3 Zr21.7,10.1016/0022-3093(93)90033-T,,,,,,,,,,,,,AM,Deposition,,,,,,,,,,,,,,,,,,
Al14.01 Cu19.94 La46.12 Ni19.94,10.1016/j.pmatsci.2011.07.001,,,,,,37.56,,,0.348,,,13.93,,,,,,,,,,6.004,3.158,1.523,41.31,6.26,168.6,,,,,
Al14.29 Cu19.05 Ni11.43 Ti4.76 Zr50.47,10.1016/j.pmatsci.2011.07.001,,,,,,92.1,,,0.36,,,33.8,,,,,,,,,,6.572,4.893,2.268,112.3,14.02,290.5,,,,,
Al14.29 Cu19.05 Ni11.43 Ti4.76 Zr50.47,10.1063/1.4872249,,,,,,92.1,,,0.36,,,33.8,,,,,,,,,,6.57,,,112.3,14.02,,,,33.0,89.8,0.34
Al14.3 Cu18.85 Ni11.14 Ti5.14 Zr50.57,10.1063/1.4872249,,,,,,92.7,,,0.363,,,34.0,,,,,,,,,,6.61,,,112.7,14.02,,,,33.0,89.8,0.34
Al14.3 Cu23.3 Ni10.5 Zr51.9,10.1016/j.actamat.2008.11.007,710.0,804.0,1129.0,10.0,,,,,,,,,,,,,,,,,,,,,,,,,,,,
Al14.4 Cu19.2 Ni9.6 Y4 Zr52.8,10.1063/1.4872249,,,,,,85.9,,,0.363,,,31.5,,,,,,,,,,6.44,,,104.8,13.34,,,,33.0,89.8,0.34
Al14.6 Cu10.4 La64.6 Ni10.4,10.1016/j.intermet.2007.12.002,406.0,442.0,706.0,5.0,,,,,,,,,,,,,,,,,,,,,,,,,,,,
Al14.7 Cu19.6 Ni9.8 Y2 Zr53.9,10.1063/1.4872249,,,,,,92.1,,,0.361,,,33.8,,,,,,,,,,6.56,,,110.6,14.04,,,,33.0,89.8,0.34
Al14.99 Cu19.99 Ni10 Y0.04 Zr54.98,10.1016/j.pmatsci.2011.07.001,,,,,,85.9,,,0.363,,,31.5,,,,,,,,,,6.44,4.774,2.212,104.8,13.34,278.3,,,,,
Al15 Be23.38 Cu6.37 Ni8.5 Ti7.01 Zr39.74,10.1063/1.4872249,,,,,,117.5,,,0.318,,,48.4,,,,,,,,,,5.72,,,116.9,20.54,,,,33.0,89.8,0.34
Al15 Ca55 Cu6 Mg18 Zn6,10.1007/s11661-007-9334-z,409.0,450.0,854.0,,2.5,,633.0,,,,,,,,,,,,,,,,,,,,,,,,,
Al15 Ca55 Mg20 Zn10,10.1007/s11661-007-9255-x,421.0,477.0,806.0,2.0,,,607.0,,,,,,,,,,,,,,,,,,,,,,,,,
Al15 Ca55 Mg20 Zn10,10.1007/s11661-007-9334-z,,,,,2.0,,,,,,,,,,,,,,,,,,,,,,,,,,,
Al15 Ca60 Cu4 Mg18 Zn3,10.1007/s11661-007-9334-z,417.0,468.0,776.0,,2.0,,643.0,,,,,,,,,,,,,,,,,,,,,,,,,
Al15 Ca60 Mg18 Zn7,10.1007/s11661-007-9255-x,431.0,485.0,748.0,2.5,,,621.0,,,,,,,,,,,,,,,,,,,,,,,,,
Al15 Ca60 Mg18 Zn7,10.1007/s11661-007-9334-z,,,,,2.5,,,,,,,,,,,,,,,,,,,,,,,,,,,
Al15 Ca70 Mg15,10.1007/978-3-642-03481-7,420.0,,,,,,,,,,,,,,,,,,,,,,,,,,,,,,,
Al15 Ca70 Mg15,10.1016/0921-5093(91)90020-N,,,,,,,,,,,,,AM,,,,,,,,,,,,,,,,,,,
Al15 Ca70 Mg15,10.2320/matertrans.MJ200731,,460.0,771.0,1.5,,,687.0,,,,,,,,,,,,,,,,,,,,,,,,,
Al15 Ca72.5 Mg12.5,10.2320/matertrans.MJ200731,,,781.0,,,,640.0,,,,,,,,,,,,,,,,,,,,,,,,,
Al15 Ce25 Co35 La25,10.1016/j.actamat.2007.02.026,492.0,562.0,1005.0,2.0,,,715.0,,,,,,,,,,,,,,,,,,,,,,,,,
Al15 Ce25 Cu35 La25,10.1142/S0217979209060749,430.0,461.0,862.0,2.0,,,651.0,,,,,,,,,,,,,,,,,,,,,,,,,
Al15 Ce27.5 Co30 La27.5,10.1016/j.actamat.2007.02.026,475.0,556.0,902.0,6.0,,,691.0,,,,,,,,,,,,,,,,,,,,,,,,,
Al15 Ce27.5 Cu30 La27.5,10.1142/S0217979209060749,413.0,455.0,823.0,4.0,,,661.0,,,,,,,,,,,,,,,,,,,,,,,,,
Al15 Ce30 Co25 La30,10.1016/j.actamat.2007.02.026,459.0,545.0,904.0,10.0,,,702.0,,,,,,,,,,,,,,,,,,,,,,,,,
Al15 Ce30 Cu25 La30,10.1142/S0217979209060749,,462.0,774.0,5.0,,,661.0,,,,,,,,,,,,,,,,,,,,,,,,,
Al15 Ce32.5 Co20 La32.5,10.1016/j.actamat.2007.02.026,440.0,502.0,812.0,12.0,,,694.0,,,,,,,,,,,,,,,,,,,,,,,,,
Al15 Ce32.5 Cu20 La32.5,10.1142/S0217979209060749,394.0,466.0,,4.0,,,,,,,,,,,,,,,,,,,,,,,,,,,,
Al15 Ce35 Co15 La35,10.1016/j.actamat.2007.02.026,421.0,445.0,764.0,12.0,,,713.0,,,,,,,,,,,,,,,,,,,,,,,,,
Al15 Ce35 Cu15 La35,10.1016/j.actamat.2007.02.026,389.0,447.0,762.0,2.0,,,662.0,,,,,,,,,,,,,,,,,,,,,,,,,
Al15 Ce60 Cu10 Ni15,10.1016/j.intermet.2009.05.015,,,,,,37.0,,,,,,,,,,,,,,,,,,,,,,,,,,
Al15 Ce60 Cu10 Ni15,10.1016/j.pmatsci.2011.07.001,,,,,,48.0,,,0.281,,,18.7,,,,,,,,,,6.669,3.037,1.676,36.6,7.19,145.6,,,,,
Al15 Ce61.2 Cu23.8,10.2320/matertrans.47.2599,378.0,439.0,,,,,,,,,,,,,,,,,,,,,,,,,,,,,,
Al15 Ce65 Cu20,10.1007/978-3-642-03481-7,,,772.3404,,,,,,,,,,,,,,,,,,,,,,,,,,,,,
Al15 Ce65 Cu20,10.1016/j.actamat.2006.02.044,363.0,425.0,773.0,2.0,,,677.0,,,,,,,,,,,,,,,,,,,,,,,,,
Al15 Ce70 Cu15,10.1007/978-3-642-03481-7,,,774.4681,,,,,,,,,,,,,,,,,,,,,,,,,,,,,
Al15 Ce70 Cu15,10.1016/j.actamat.2006.02.044,364.0,406.0,686.0,2.0,,,660.0,,,,,,,,,,,,,,,,,,,,,,,,,
Al15 Ce70 Ni15,10.1016/j.actamat.2006.02.044,368.0,387.0,738.0,1.0,,,691.0,,,,,,,,,,,,,,,,,,,,,,,,,
Al15 Co25 Gd60,10.1016/j.jallcom.2007.02.114,572.0,617.0,952.0,5.0,,63.0,928.0,,,1250.0,,,,,,,,,,,,,,,,,,,,,,
Al15 Cu10 Fe5 Nd60 Ni10,10.1016/S1359-6462(99)00417-0,430.0,475.0,779.0,,5.0,,,,,,,,,,,,,,,,,,,,,,,,,,,
Al15 Cu10 Fe5 Nd60 Ni10,10.1016/S1359-6462(99)00417-0,,,,,4.0,,709.0,,,,,,,,,,,,,,,,,,,,,,,,,
Al15 Cu17 Ni8 Pr60,10.1016/j.pmatsci.2011.07.001,,,,,,38.36,,,0.356,,,14.15,,,,,,,,,,6.548,3.105,1.47,44.26,5.86,179.95,,,,,
Al15 Cu19 Ni10 Y2 Zr54,10.1016/S0022-3093(02)01876-8,714.0,787.0,1112.0,5.0,,,,,,,,,,,,,,,,,,,,,,,,,,,,
Al15 Cu20 Ni10 Y0.02 Zr54.98,10.1016/j.pmatsci.2011.07.001,,,,,,92.1,,,0.361,,,33.8,,,,,,,,,,6.56,4.87,2.27,110.6,14.03,287.7,,,,,
Al15 Cu20 Zr65,10.1016/0921-5093(94)90551-7,,,,,,,,,,,,,AM,Melt Spinning,Ribbon,Width X Thickness,1,0.03,Ar-gas,TEM  XRD,Arc Melting,,,,,,,,,,,
Al15 Cu25 La60,10.2320/matertrans1989.31.104,,,,,,,,,,,,,AM,Melt Spinning,Ribbon,Width X Thickness,1,0.02,Ar-gas,AXS  SEM  XRD,Radio Frequency Melting,,,,,,,,,,,
Al15 Cu25 Zr60,10.1016/0921-5093(91)90938-J,,,,,,,,,,,,,AM,Melt Spinning,Ribbon,Width X Thickness,1,0.02,Ar-gas,TEM  XRD,Radio Frequency Melting,,,,,,,,,,,
Al15 Cu34 Ti51,10.1016/0921-5093(91)90906-4,,,,,,,,,,,,,AM,Melt Spinning,,,,,Ar-gas,TEM  XRD,Arc Melting,,,,,,,,,,,
Al15 Cu34 Y51,10.1016/0921-5093(94)90179-1,,,,,,,,,,,,,AM,Melt Spinning,Ribbon,,,,Ar-gas,XRD,Arc Melting,,,,,,,,,,,
Al15 Gd60 Ni25,10.1016/j.jallcom.2007.02.114,573.0,598.0,,1.0,,,913.0,,,,,,,,,,,,,,,,,,,,,,,,,
Al15 La25 Ni60,10.2320/matertrans1989.30.965,,,,,,,,,,,,,AC,Melt Spinning,Ribbon,,,,Ar-gas, OM  XRD ,Radio Frequency Melting,,,,,,,,,,,
Al15 La26 Ni59,10.1016/0921-5093(91)90938-J,,,,,,,,,,,,,AM,Melt Spinning,Ribbon,Thickness,1,0.02,Ar-gas,AXS  OM  SEM  TEM  XRD ,Radio Frequency Melting,,,,,,,,,,,
Al15 La30 Ni55,10.2320/matertrans1989.30.965,,,,,,,,,,,,,AM,Melt Spinning,Ribbon,,,,Ar-gas, OM  XRD ,Radio Frequency Melting,,,,,,,,,,,
Al15 La40 Ni45,10.2320/matertrans1989.30.965,,,,,,,,,,,,,AM,Melt Spinning,Ribbon,,,,Ar-gas, OM  XRD ,Radio Frequency Melting,,,,,,,,,,,
Al15 La50 Ni35,10.2320/matertrans1989.30.965,,,,,,,,,,,,,AM,Melt Spinning,Ribbon,,,,Ar-gas, OM  XRD ,Radio Frequency Melting,,,,,,,,,,,
Al15 La55 Ni30,10.2320/matertrans1989.30.965,,,,,,,,,,,,,AM,Melt Spinning,Ribbon,,,,Ar-gas, OM  XRD ,Radio Frequency Melting,,,,,,,,,,,
Al15 La60 Ni25,10.2320/matertrans1989.30.965,,,,,,,,,,,,,AM,Melt Spinning,Ribbon,,,,Ar-gas, OM  XRD ,Radio Frequency Melting,,,,,,,,,,,
Al15 La65 Ni20,10.2320/matertrans1989.30.965,,,,,,,,,,,,,AM,Melt Spinning,Ribbon,,,,Ar-gas, OM  XRD ,Radio Frequency Melting,,,,,,,,,,,
Al15 La70 Ni15,10.2320/matertrans1989.30.965,,,,,,,,,,,,,AM,Melt Spinning,Ribbon,,,,Ar-gas, OM  XRD ,Radio Frequency Melting,,,,,,,,,,,
Al15 La75 Ni10,10.2320/matertrans1989.30.965,,,,,,,,,,,,,AM,Melt Spinning,Ribbon,,,,Ar-gas, OM  XRD ,Radio Frequency Melting,,,,,,,,,,,
Al15 La80 Ni5,10.2320/matertrans1989.30.965,,,,,,,,,,,,,AM,Melt Spinning,Ribbon,,,,Ar-gas, OM  XRD ,Radio Frequency Melting,,,,,,,,,,,
Al15 Mg31 Ti54,10.1016/0010-938X(93)90256-G,,,,,,,,,,,,,CR,Deposition,Thin Film,,,,Ar-gas,XRD,,,,,,,,,,,,
Al15 Mg43 Zn42,10.1016/0022-3093(93)90095-F,,,,,,,,,,,,,QC,Mechanical,Powder,,,,Ar-gas,XRD,,,,,,,,,,,,
Al15 Mg45 Zn40,10.1016/0022-3093(93)90095-F,,,,,,,,,,,,,QC,Mechanical,Powder,,,,Ar-gas,XRD,,,,,,,,,,,,
Al15 Mg48 Zn37,10.1016/0022-3093(93)90095-F,,,,,,,,,,,,,QC,Mechanical,Powder,,,,Ar-gas,XRD,,,,,,,,,,,,
Al15 Mg50 Zn35,10.1016/0022-3093(93)90095-F,,,,,,,,,,,,,QC,Mechanical,Powder,,,,Ar-gas,XRD,,,,,,,,,,,,
Al15 Mg53 Zn32,10.1016/0022-3093(93)90095-F,,,,,,,,,,,,,QC,Mechanical,Powder,,,,Ar-gas,XRD,,,,,,,,,,,,
Al15 Mg70 Zn15,10.1016/0921-5093(94)90870-2,,,,,,,,,,,,,AC,Melt Spinning,Ribbon,Width X Thickness,1,0.025,Ar-gas,TEM XRD,Radio Frequency Melting,,,,,,,,,,,
Al15 Mg75 Zn10,10.1016/0921-5093(94)90870-2,,,,,,,,,,,,,AC,Melt Spinning,Ribbon,Width X Thickness,1,0.025,Ar-gas,TEM XRD,Radio Frequency Melting,,,,,,,,,,,
Al15 Mg80 Zn5,10.1016/0921-5093(94)90870-2,,,,,,,,,,,,,AC,Melt Spinning,Ribbon,Width X Thickness,1,0.025,Ar-gas,TEM XRD,Radio Frequency Melting,,,,,,,,,,,
Al15 Ni10 Zr75,10.2320/matertrans1989.31.177,,,,,,,,,,,,,AM,Melt Spinning,Ribbon,Width X Thickness,1,0.03,,  TEM  XRD ,Arc Melting,,,,,,,,,,,
Al15 Ni15 Ti70,10.1016/0921-5093(94)90186-4,,,,,,,,,,,,,AM,Mechanical,Powder,,,,,TEM XRD,,,,,,,,,,,,
Al15 Ni15 Zr70,10.2320/matertrans1989.31.177,,,,,,,,,,,,,AM,Melt Spinning,Ribbon,Width X Thickness,1,0.03,,  TEM  XRD ,Arc Melting,,,,,,,,,,,
Al15 Ni20 Zr65,10.2320/matertrans1989.31.177,,,,,,,,,,,,,AM,Melt Spinning,Ribbon,Width X Thickness,1,0.03,,  TEM  XRD ,Arc Melting,,,,,,,,,,,
Al15 Ni25 Zr60,10.1016/0921-5093(94)90211-9,,,,,,,,,,,,,AM,Melt Spinning,Ribbon,Width X Thickness,2.5,0.045,,,Radio Frequency Melting,,,,,,,,,,,
Al15 Ni25 Zr60,10.2320/matertrans1989.31.177,,,,,,,,,,,,,,,,,1,0.03,,  TEM  XRD ,Arc Melting,,,,,,,,,,,
Al15 Ni30 Zr55,10.2320/matertrans1989.31.177,,,,,,,,,,,,,AM,Melt Spinning,Ribbon,Width X Thickness,1,0.03,,  TEM  XRD ,Arc Melting,,,,,,,,,,,
Al15 Ni30.6 Zr54.4,10.1103/PhysRevB.39.12460,,,,,,,,,,,,,AM,Melt Spinning,Ribbon,,,,,  TEM  XRD ,Arc Melting,,,,,,,,,,,
Al15 Ni35 Zr50,10.2320/matertrans1989.31.177,,,,,,,,,,,,,AM,Melt Spinning,Ribbon,Width X Thickness,1,0.03,,  TEM  XRD ,Arc Melting,,,,,,,,,,,
Al15 Ni40 Zr45,10.2320/matertrans1989.31.177,,,,,,,,,,,,,AM,Melt Spinning,Ribbon,Width X Thickness,1,0.03,,  TEM  XRD ,Arc Melting,,,,,,,,,,,
Al15 Ni45 Zr40,10.2320/matertrans1989.31.177,,,,,,,,,,,,,AM,Melt Spinning,Ribbon,Width X Thickness,1,0.03,,  TEM  XRD ,Arc Melting,,,,,,,,,,,
Al15 Ni5 Zr80,10.2320/matertrans1989.31.177,,,,,,,,,,,,,AM,Melt Spinning,Ribbon,Width X Thickness,1,0.03,,  TEM  XRD ,Arc Melting,,,,,,,,,,,
Al15 Ni50 Zr35,10.2320/matertrans1989.31.177,,,,,,,,,,,,,AM,Melt Spinning,Ribbon,Width X Thickness,1,0.03,,  TEM  XRD ,Arc Melting,,,,,,,,,,,
Al15 Ni55 Zr30,10.2320/matertrans1989.31.177,,,,,,,,,,,,,AM,Melt Spinning,Ribbon,Width X Thickness,1,0.03,,  TEM  XRD ,Arc Melting,,,,,,,,,,,
Al15 Ni75 Zr10,10.1016/0921-5093(94)90804-4,,,,,,,,,,,,,CR,Melt Spinning,Ribbon,Width X Thickness,1.5,0.03,,  TEM  XRD ,Radio Frequency Melting,,,,,,,,,,,
Al15.2 Cu10.85 La63.1 Ni10.85,10.1016/j.intermet.2007.12.002,408.0,448.0,709.0,10.0,,,,,,,,,,,,,,,,,,,,,,,,,,,,
Al15.34 Hf73.16 Ni11.5,10.1016/j.pmatsci.2011.07.001,,,,,,112.0,,,0.355,,,41.3,,,,,,,,,,11.1,,,128.8,,,,,,,
Al15.4 Co26 Zr58.6,10.1007/978-3-642-03481-7,724.0,773.0,1282.0,,,,,,,,,,,,,,,,,,,,,,,,,,,,,
Al15.4 Mg48.7 Zn35.9,10.1016/0022-3093(93)90095-F,,,,,,,,,,,,,QC,Mechanical,Powder,,,,Ar-gas,XRD,,,,,,,,,,,,
Al15.4 Ni26.6 Zr58,10.1016/j.pmatsci.2011.07.001,,,,,,88.9,,,0.371,,,32.4,,,,,,,,,,6.522,4.922,2.23,114.8,13.63,283.0,,,,,
Al15.4 Ni26.6 Zr58,10.1063/1.4872249,,,,,,88.9,,,0.371,,,32.4,,,,,,,,,,6.52,,,114.8,13.63,,,,33.0,89.8,0.34
Al15.6 Cu11.2 La62 Ni11.2,10.1016/j.intermet.2007.12.002,410.0,453.0,712.0,11.0,,,,,,,,,,,,,,,,,,,,,,,,,,,,
Al15.9 Cu11.35 La61.4 Ni11.35,10.1016/j.intermet.2007.12.002,413.0,459.0,729.0,10.5,,,,,,,,,,,,,,,,,,,,,,,,,,,,
Al16 B10 Co74,10.1007/BF00540638,,,,,,,,,,,,,CR,Melt Spinning,Ribbon,Width X Thickness,2-Jan, 0.02-0.03,Ar-gas,TEM XRD,Radio Frequency Melting,,,,,,,,,,,
Al16 B10 Fe74,10.1007/BF00540638,,,,,,,,,,,,,CR,Melt Spinning,Ribbon,Width X Thickness,2-Jan, 0.02-0.03,Ar-gas,TEM XRD,Radio Frequency Melting,,,,,,,,,,,
Al16 B14 Co70,10.1007/BF00540638,,,,,,,,,,,,,AM,Melt Spinning,Ribbon,Width X Thickness,2-Jan, 0.02-0.03,Ar-gas,TEM XRD,Radio Frequency Melting,,,,,,,,,,,
Al16 B14 Fe70,10.1007/BF00540638,,,,,,,,,,,,,AM,Melt Spinning,Ribbon,Width X Thickness,2-Jan, 0.02-0.03,Ar-gas,TEM XRD,Radio Frequency Melting,,,,,,,,,,,
Al16 B14 Ni70,10.1007/BF00540638,,,,,,,,,,,,,CR,Melt Spinning,Ribbon,Width X Thickness,2-Jan, 0.02-0.03,Ar-gas,TEM XRD,Radio Frequency Melting,,,,,,,,,,,
Al16 B18 Co66,10.1007/BF00540638,,,,,,,,,,,,,AM,Melt Spinning,Ribbon,Width X Thickness,2-Jan, 0.02-0.03,Ar-gas,TEM XRD,Radio Frequency Melting,,,,,,,,,,,
Al16 B18 Fe66,10.1007/BF00540638,,,,,,,,,,,,,AM,Melt Spinning,Ribbon,Width X Thickness,2-Jan, 0.02-0.03,Ar-gas,TEM XRD,Radio Frequency Melting,,,,,,,,,,,
Al16 B18 Ni66,10.1007/BF00540638,,,,,,,,,,,,,AM,Melt Spinning,Ribbon,Width X Thickness,2-Jan, 0.02-0.03,Ar-gas,TEM XRD,Radio Frequency Melting,,,,,,,,,,,
Al16 B22 Co62,10.1007/BF00540638,,,,,,,,,,,,,AM,Melt Spinning,Ribbon,Width X Thickness,2-Jan, 0.02-0.03,Ar-gas,TEM XRD,Radio Frequency Melting,,,,,,,,,,,
Al16 B22 Fe62,10.1007/BF00540638,,,,,,,,,,,,,AM,Melt Spinning,Ribbon,Width X Thickness,2-Jan, 0.02-0.03,Ar-gas,TEM XRD,Radio Frequency Melting,,,,,,,,,,,
Al16 B22 Ni62,10.1007/BF00540638,,,,,,,,,,,,,AM,Melt Spinning,Ribbon,Width X Thickness,2-Jan, 0.02-0.03,Ar-gas,TEM XRD,Radio Frequency Melting,,,,,,,,,,,
Al16 B26 Co58,10.1007/BF00540638,,,,,,,,,,,,,AM,Melt Spinning,Ribbon,Width X Thickness,2-Jan, 0.02-0.03,Ar-gas,TEM XRD,Radio Frequency Melting,,,,,,,,,,,
Al16 B26 Fe58,10.1007/BF00540638,,,,,,,,,,,,,AM,Melt Spinning,Ribbon,Width X Thickness,2-Jan, 0.02-0.03,Ar-gas,TEM XRD,Radio Frequency Melting,,,,,,,,,,,
Al16 B26 Ni58,10.1007/BF00540638,,,,,,,,,,,,,AM,Melt Spinning,Ribbon,Width X Thickness,2-Jan, 0.02-0.03,Ar-gas,TEM XRD,Radio Frequency Melting,,,,,,,,,,,
Al16 B30 Co54,10.1007/BF00540638,,,,,,,,,,,,,AM,Melt Spinning,Ribbon,Width X Thickness,2-Jan, 0.02-0.03,Ar-gas,TEM XRD,Radio Frequency Melting,,,,,,,,,,,
Al16 B30 Ni54,10.1007/BF00540638,,,,,,,,,,,,,AM,Melt Spinning,Ribbon,Width X Thickness,2-Jan, 0.02-0.03,Ar-gas,TEM XRD,Radio Frequency Melting,,,,,,,,,,,
Al16 B34 Co50,10.1007/BF00540638,,,,,,,,,,,,,AM,Melt Spinning,Ribbon,Width X Thickness,2-Jan, 0.02-0.03,Ar-gas,TEM XRD,Radio Frequency Melting,,,,,,,,,,,
Al16 B34 Ni50,10.1007/BF00540638,,,,,,,,,,,,,AM,Melt Spinning,Ribbon,Width X Thickness,2-Jan, 0.02-0.03,Ar-gas,TEM XRD,Radio Frequency Melting,,,,,,,,,,,
Al16 B38 Ni46,10.1007/BF00540638,,,,,,,,,,,,,AM,Melt Spinning,Ribbon,Width X Thickness,2-Jan, 0.02-0.03,Ar-gas,TEM XRD,Radio Frequency Melting,,,,,,,,,,,
Al16 Ce32 Co10 Cu5 La32 Ni5,10.1016/j.jallcom.2006.07.007,424.0,472.0,767.0,10.0,,,,,,,,,,,,,,,,,,,,,,,,,,,,
Al16 Ce32 Co3 Cu12 La32 Ni5,10.1016/j.jallcom.2006.07.007,406.0,455.0,709.0,10.0,,,,,,,,,,,,,,,,,,,,,,,,,,,,
Al16 Ce32 Co5 Cu10 La32 Ni5,10.1016/j.jallcom.2006.07.007,413.0,467.0,718.0,12.0,,,,,,,,,,,,,,,,,,,,,,,,,,,,
Al16 Ce32 Co8 Cu7 La32 Ni5,10.1016/j.jallcom.2006.07.007,416.0,471.0,739.0,10.0,,,,,,,,,,,,,,,,,,,,,,,,,,,,
Al16 Ce32 Cu15 La32 Ni5,10.1016/j.jallcom.2006.07.007,403.0,451.0,712.0,10.0,,,,,,,,,,,,,,,,,,,,,,,,,,,,
Al16 Co21 Cu7 Zr56,10.1016/j.commatsci.2016.02.037,748.0,794.0,1245.0,1.0,,,,,,,,,,,,,,,,,,,,,,,,,,,,
Al16 Co22 Cu6 Zr56,10.1016/j.commatsci.2016.02.037,753.0,802.0,1245.0,2.0,,,,,,,,,,,,,,,,,,,,,,,,,,,,
Al16 Co23 Cu5 Zr56,10.1016/j.commatsci.2016.02.037,750.0,808.0,1244.0,1.5,,,,,,,,,,,,,,,,,,,,,,,,,,,,
Al16 Co26 Zr58,10.1016/j.commatsci.2016.02.037,729.0,780.0,1282.0,2.0,,,,,,,,,,,,,,,,,,,,,,,,,,,,
Al16 Co27 Zr57,10.1016/j.commatsci.2016.02.037,735.0,787.0,1260.0,5.0,,,,,,,,,,,,,,,,,,,,,,,,,,,,
Al16 Co28 Zr56,10.1016/j.commatsci.2016.02.037,743.0,792.0,1258.0,7.0,,,,,,,,,,,,,,,,,,,,,,,,,,,,
Al16 Co28 Zr56,10.1063/1.4872249,,,,,,92.4,,,0.364,,,33.9,,,,,,,,,,6.5,,,113.1,14.22,,2.14,77.0,33.0,89.8,0.34
Al16 Co29 Zr55,10.1016/j.commatsci.2016.02.037,750.0,799.0,1258.0,7.0,,,,,,,,,,,,,,,,,,,,,,,,,,,,
Al16 Co30 Zr54,10.1016/j.commatsci.2016.02.037,757.0,806.0,1258.0,6.0,,,,,,,,,,,,,,,,,,,,,,,,,,,,
Al16 Co31 Zr53,10.1016/j.commatsci.2016.02.037,763.0,812.0,1257.0,5.0,,,,,,,,,,,,,,,,,,,,,,,,,,,,
Al16 Co32 Zr52,10.1016/j.commatsci.2016.02.037,770.0,824.0,1256.0,3.0,,,,,,,,,,,,,,,,,,,,,,,,,,,,
Al16 Co33 Zr51,10.1016/j.commatsci.2016.02.037,775.0,828.0,1258.0,2.0,,,,,,,,,,,,,,,,,,,,,,,,,,,,
Al16 Cu15 Ni15 Pr54,10.1016/j.jallcom.2006.11.007,465.4,515.5,,,,,,,,,,,,,,,,,,,,,,,,,,,,,,
Al16 Cu18.65 Ni11.17 Ti4.7 Zr49.48,10.1063/1.4872249,,,,,,95.8,,,0.36,,,35.3,,,,,,,,,,6.55,,,113.3,14.63,,,,33.0,89.8,0.34
Al16 Mg23 Ti61,10.1016/0010-938X(93)90256-G,,,,,,,,,,,,,CR,Deposition,Thin Film,,,,Ar-gas,XRD,,,,,,,,,,,,
Al16 Nb34 Ni50,10.1016/0921-5093(91)90134-9,,,,,,,,,,,,,AM,Quenching,,,,,,,,,,,,,,,,,,
Al16 Nb46 Ni38,10.1016/0921-5093(91)90134-9,,,,,,,,,,,,,AM,Quenching,,,,,,,,,,,,,,,,,,
Al16 Ni56 Zr28,10.1016/0921-5093(91)90938-J,,,,,,,,,,,,,AM,Melt Spinning,Ribbon,Width X Thickness,1,0.02,,  TEM  XRD ,Radio Frequency Melting,,,,,,,,,,,
Al16 O64 Zr20,10.1016/0022-3093(93)90033-T,,,,,,,,,,,,,AM,Deposition,,,,,,,,,,,,,,,,,,
Al16.3 Cu11.6 La60.5 Ni11.6,10.1016/j.intermet.2007.12.002,414.0,465.0,734.0,8.0,,,,,,,,,,,,,,,,,,,,,,,,,,,,
Al16.3 Cu18.7 Ni12 Zr53,10.1016/j.actamat.2008.11.007,709.0,815.0,1141.0,6.0,,,,,,,,,,,,,,,,,,,,,,,,,,,,
Al16.3 Cu20.7 Ni12 Zr51,10.1016/j.jnoncrysol.2006.02.098,722.0,800.0,1132.0,3.0,,,,,,,,,,,,,,,,,,,,,,,,,,,,
Al16.6 Cu11.9 La59.6 Ni11.9,10.1016/j.intermet.2007.12.002,416.0,475.0,750.0,8.0,,,,,,,,,,,,,,,,,,,,,,,,,,,,
Al16.9 Co25.6 Zr57.5,10.1007/978-3-642-03481-7,744.0,786.0,1300.0,,,,,,,,,,,,,,,,,,,,,,,,,,,,,
Al17 Cu12.2 La58.6 Ni12.2,10.1016/j.intermet.2007.12.002,421.0,489.0,774.0,5.0,,,,,,,,,,,,,,,,,,,,,,,,,,,,
Al17 La24 Ni59,10.1016/0921-5093(91)90938-J,,,,,,,,,,,,,AM,Melt Spinning,Ribbon,Thickness,1,0.02,Ar-gas,AXS  OM  SEM  TEM  XRD ,Radio Frequency Melting,,,,,,,,,,,
Al17.5 Cu12.45 La57.6 Ni12.45,10.1016/j.intermet.2007.12.002,425.0,499.0,790.0,8.0,,,,,,,,,,,,,,,,,,,,,,,,,,,,
Al17.5 Cu20 La62.5,10.2320/matertrans.48.68,401.0,471.0,772.0,3.0,,,,,,,,,,,,,,,,,,,,,,,,,,,,
Al17.9 Cu12.8 La56.5 Ni12.8,10.1016/j.intermet.2007.12.002,433.0,492.0,823.0,2.0,,,,,,,,,,,,,,,,,,,,,,,,,,,,
Al17.96 Ni17.96 Ti7.58 Zr56.5,10.1016/S0167-577X(00)00312-8,658.0,714.0,1173.0,,,,1126.0,,,,,,,,,,,,,,,,,,,,,,,,,
Al18 Ga36 Mg46,10.1016/B978-0-444-86939-5.50245-1,,,,,,,,,,,,,AM,Melt Spinning,Ribbon,,,,Ar-gas,,Radio Frequency Melting,,,,,,,,,,,
Al18 Mg47 Zn35,10.1016/0022-3093(93)90095-F,,,,,,,,,,,,,QC,Mechanical,Powder,,,,Ar-gas,XRD,,,,,,,,,,,,
Al18 Ni2 Zr80,10.1016/0921-5093(91)90938-J,,,,,,,,,,,,,AM,Melt Spinning,Ribbon,Width X Thickness,1,0.02,,  TEM  XRD ,Radio Frequency Melting,,,,,,,,,,,
Al18 Ni54 Zr28,10.1016/0921-5093(91)90938-J,,,,,,,,,,,,,AM,Melt Spinning,Ribbon,Width X Thickness,1,0.02,,  TEM  XRD ,Radio Frequency Melting,,,,,,,,,,,
Al18 Sr82,10.1179/095066010X12646898728200,455.0,,863.0,,,,,,,,,,,,,,,,,,,,,,,,,,,,,
Al18.4 Cu13.1 La55.4 Ni13.1,10.1016/j.intermet.2007.12.002,426.0,491.0,881.0,2.0,,,,,,,,,,,,,,,,,,,,,,,,,,,,
Al18.8 Ni18.8 Ti4.4 Zr58,10.1016/S0167-577X(00)00312-8,695.0,754.0,1292.0,,,,1146.0,,,,,,,,,,,,,,,,,,,,,,,,,
Al19 Ca48 Mg13 Zn20,10.1007/s11661-007-9334-z,,,,,0.5,,,,,,,,,,,,,,,,,,,,,,,,,,,
Al19 Ca48 Mg13 Zn20,10.2320/matertrans.MJ200731,436.0,487.0,813.0,,,,648.0,,,,,,,,,,,,,,,,,,,,,,,,,
Al19 Ca55 Mg20 Zn6,10.1007/s11661-007-9255-x,448.0,484.0,745.0,1.5,,,631.0,,,,,,,,,,,,,,,,,,,,,,,,,
Al19 Ca55 Mg20 Zn6,10.1007/s11661-007-9334-z,,,,,1.5,,,,,,,,,,,,,,,,,,,,,,,,,,,
Al19 La22 Ni59,10.1016/0921-5093(91)90938-J,,,,,,,,,,,,,AM,Melt Spinning,Ribbon,Thickness,1,0.02,Ar-gas,AXS  OM  SEM  TEM  XRD ,Radio Frequency Melting,,,,,,,,,,,
Al19 Mg46 Ti35,10.1016/0010-938X(93)90256-G,,,,,,,,,,,,,CR,Deposition,Thin Film,,,,Ar-gas,XRD,,,,,,,,,,,,
Al19 Ni21 Zr60,10.1063/1.4872249,,,,,,91.2,,,0.361,,,33.5,,,,,,,,,,6.3,,,109.1,14.48,,1.75,89.0,33.0,89.8,0.34
Al19.4 Co24.8 Zr55.8,10.1007/978-3-642-03481-7,751.0,820.0,1302.0,,,,,,,,,,,,,,,,,,,,,,,,,,,,,
Al19.4 Ni24.8 Zr55.8,10.1016/j.pmatsci.2011.07.001,,,,,,94.3,,,0.362,,,34.6,,,,,,,,,,6.328,5.029,2.339,113.9,14.9,296.2,,,,,
Al19.4 Ni24.8 Zr55.8,10.1063/1.4872249,,,,,,94.3,,,0.362,,,34.6,,,,,,,,,,6.33,,,113.9,14.9,,,,33.0,89.8,0.34
Al2 Be26.95 Cu7.35 Ni9.8 Ti8.08 Zr45.81,10.1063/1.4872249,,,,,,101.8,,,0.347,,,32.8,,,,,,,,,,5.89,,,110.6,17.28,,,,33.0,89.8,0.34
Al2 Be27.5 Cu7.5 Ti30 Zr33,10.1016/j.pmatsci.2011.07.001,,,,,,97.7,,,0.332,,,36.7,,,,,,,,,,5.26,5.27,2.64,97.2,18.57,,,,,,
Al2 Be27.5 Cu7.5 Ti30 Zr33,10.1063/1.4872249,,,,,,97.7,,,0.332,,,36.7,,,,,,,,,,5.26,,,97.2,18.57,,,,33.0,89.8,0.34
Al2 Ce10 Cu88,10.2320/matertrans1989.34.82,,,,,,,,,,,,,AC,Melt Spinning,Ribbon,Width X Thickness,1,0.02,Ar-gas, SEM  TEM XRD,Radio Frequency Melting,,,,,,,,,,,
Al2 Ce6 Cu92,10.2320/matertrans1989.34.82,,,,,,,,,,,,,CR,Melt Spinning,Ribbon,Width X Thickness,1,0.02,Ar-gas, SEM  TEM XRD,Radio Frequency Melting,,,,,,,,,,,
Al2 Ce8 Cu90,10.2320/matertrans1989.34.82,,,,,,,,,,,,,AC,Melt Spinning,Ribbon,Width X Thickness,1,0.02,Ar-gas, SEM  TEM XRD,Radio Frequency Melting,,,,,,,,,,,
Al2 Cu48 Ti2 Zr48,10.2320/matertrans.47.2804,686.0,744.0,1215.0,,,,,,,,,,,,,,,,,,,,,,,,,,,,,
Al2 Cu53 Hf25 Ti20,10.1002/adem0.200700049,730.0,764.0,1178.0,4.0,,,,,,,,,,,,,,,,,,,,,,,,,,,,
Al2 Cu88 Nd10,10.2320/matertrans1989.34.82,,,,,,,,,,,,,AC,Melt Spinning,Ribbon,Width X Thickness,1,0.02,Ar-gas,SEM TEM XRD,Radio Frequency Melting,,,,,,,,,,,
Al2 Cu90 Nd8,10.2320/matertrans1989.34.82,,,,,,,,,,,,,AC,Melt Spinning,Ribbon,Width X Thickness,1,0.02,Ar-gas,SEM TEM XRD,Radio Frequency Melting,,,,,,,,,,,
Al2 Cu92 Nd6,10.2320/matertrans1989.34.82,,,,,,,,,,,,,AC,Melt Spinning,Ribbon,Width X Thickness,1,0.02,Ar-gas,SEM TEM XRD,Radio Frequency Melting,,,,,,,,,,,
Al2 La39 Ni59,10.1016/0921-5093(91)90938-J,,,,,,,,,,,,,AM,Melt Spinning,Ribbon,Thickness,1,0.02,Ar-gas,AXS  OM  SEM  TEM  XRD ,Radio Frequency Melting,,,,,,,,,,,
Al2 La40 Ni58,10.1016/0921-5093(91)90938-J,,,,,,,,,,,,,AM,Melt Spinning,Ribbon,Thickness,1,0.02,Ar-gas,AXS  OM  SEM  TEM  XRD ,Radio Frequency Melting,,,,,,,,,,,
Al2 La42 Ni56,10.1016/0921-5093(91)90938-J,,,,,,,,,,,,,AM,Melt Spinning,Ribbon,Thickness,1,0.02,Ar-gas,AXS  OM  SEM  TEM  XRD ,Radio Frequency Melting,,,,,,,,,,,
Al2 La44 Ni54,10.1016/0921-5093(91)90938-J,,,,,,,,,,,,,AM,Melt Spinning,Ribbon,Thickness,1,0.02,Ar-gas,AXS  OM  SEM  TEM  XRD ,Radio Frequency Melting,,,,,,,,,,,
Al2 La82 Ni16,10.1016/0921-5093(91)90938-J,,,,,,,,,,,,,AM,Melt Spinning,Ribbon,Thickness,1,0.02,Ar-gas,AXS  OM  SEM  TEM  XRD ,Radio Frequency Melting,,,,,,,,,,,
Al2 Ni14 Zr84,10.1016/0921-5093(91)90938-J,,,,,,,,,,,,,AM,Melt Spinning,Ribbon,Width X Thickness,1,0.02,,  TEM  XRD ,Radio Frequency Melting,,,,,,,,,,,
Al2 Ni66 Zr32,10.1016/0921-5093(91)90938-J,,,,,,,,,,,,,AM,Melt Spinning,Ribbon,Width X Thickness,1,0.02,,  TEM  XRD ,Radio Frequency Melting,,,,,,,,,,,
Al2.1 B6.7 C6.9 Cr2.2 Fe68.3 Mo2.5 P8.8 Si2.5,10.1016/j.msea.2006.02.262,795.0,835.0,1316.0,4.0,,,,,,,,,,,,,,,,,,,,,,,,,,,,
Al2.4 Cu30 Mg57.6 Y10,10.1016/S1359-6462(99)00225-0,,455.0,,,,,,,,,,,,,,,,,,,,,,,,,,,,,,
Al2.5 Be35 Ti62.5,10.1016/0025-5416(88)90078-X,,,,,,,,,,,,,AM,Splat Quenching,,,,,Ar-gas,TEM XRD,Arc Melting,,,,,,,,,,,
Al2.5 Cu60.3 Zr37.2,10.1007/978-3-642-03481-7,733.0,794.0,1185.0,,,,,,,,,,,,,,,,,,,,,,,,,,,,,
Al2.5 Nb17.5 Ni60 Zr20,10.1016/j.scriptamat.2007.07.032,841.0,891.0,1393.0,,,,1341.0,,,,,,,,,,,,,,,,,,,,,,,,,
Al20 B10 Co70,10.1007/BF00540638,,,,,,,,,,,,,CR,Melt Spinning,Ribbon,Width X Thickness,2-Jan, 0.02-0.03,Ar-gas,TEM XRD,Radio Frequency Melting,,,,,,,,,,,
Al20 B14 Co66,10.1007/BF00540638,,,,,,,,,,,,,CR,Melt Spinning,Ribbon,Width X Thickness,2-Jan, 0.02-0.03,Ar-gas,TEM XRD,Radio Frequency Melting,,,,,,,,,,,
Al20 B14 Fe66,10.1007/BF00540638,,,,,,,,,,,,,AM,Melt Spinning,Ribbon,Width X Thickness,2-Jan, 0.02-0.03,Ar-gas,TEM XRD,Radio Frequency Melting,,,,,,,,,,,
Al20 B14 Ni66,10.1007/BF00540638,,,,,,,,,,,,,CR,Melt Spinning,Ribbon,Width X Thickness,2-Jan, 0.02-0.03,Ar-gas,TEM XRD,Radio Frequency Melting,,,,,,,,,,,
Al20 B18 Co62,10.1007/BF00540638,,,,,,,,,,,,,AC,Melt Spinning,Ribbon,Width X Thickness,2-Jan, 0.02-0.03,Ar-gas,TEM XRD,Radio Frequency Melting,,,,,,,,,,,
Al20 B18 Fe62,10.1007/BF00540638,,,,,,,,,,,,,AM,Melt Spinning,Ribbon,Width X Thickness,2-Jan, 0.02-0.03,Ar-gas,TEM XRD,Radio Frequency Melting,,,,,,,,,,,
Al20 B18 Ni62,10.1007/BF00540638,,,,,,,,,,,,,AM,Melt Spinning,Ribbon,Width X Thickness,2-Jan, 0.02-0.03,Ar-gas,TEM XRD,Radio Frequency Melting,,,,,,,,,,,
Al20 B22 Co58,10.1007/BF00540638,,,,,,,,,,,,,AC,Melt Spinning,Ribbon,Width X Thickness,2-Jan, 0.02-0.03,Ar-gas,TEM XRD,Radio Frequency Melting,,,,,,,,,,,
Al20 B22 Ni58,10.1007/BF00540638,,,,,,,,,,,,,AM,Melt Spinning,Ribbon,Width X Thickness,2-Jan, 0.02-0.03,Ar-gas,TEM XRD,Radio Frequency Melting,,,,,,,,,,,
Al20 B26 Co54,10.1007/BF00540638,,,,,,,,,,,,,AM,Melt Spinning,Ribbon,Width X Thickness,2-Jan, 0.02-0.03,Ar-gas,TEM XRD,Radio Frequency Melting,,,,,,,,,,,
Al20 B26 Fe54,10.1007/BF00540638,,,,,,,,,,,,,AM,Melt Spinning,Ribbon,Width X Thickness,2-Jan, 0.02-0.03,Ar-gas,TEM XRD,Radio Frequency Melting,,,,,,,,,,,
Al20 B26 Ni54,10.1007/BF00540638,,,,,,,,,,,,,AM,Melt Spinning,Ribbon,Width X Thickness,2-Jan, 0.02-0.03,Ar-gas,TEM XRD,Radio Frequency Melting,,,,,,,,,,,
Al20 B30 Co50,10.1007/BF00540638,,,,,,,,,,,,,AM,Melt Spinning,Ribbon,Width X Thickness,2-Jan, 0.02-0.03,Ar-gas,TEM XRD,Radio Frequency Melting,,,,,,,,,,,
Al20 B30 Fe50,10.1007/BF00540638,,,,,,,,,,,,,AM,Melt Spinning,Ribbon,Width X Thickness,2-Jan, 0.02-0.03,Ar-gas,TEM XRD,Radio Frequency Melting,,,,,,,,,,,
Al20 B30 Ni50,10.1007/BF00540638,,,,,,,,,,,,,AM,Melt Spinning,Ribbon,Width X Thickness,2-Jan, 0.02-0.03,Ar-gas,TEM XRD,Radio Frequency Melting,,,,,,,,,,,
Al20 B34 Co46,10.1007/BF00540638,,,,,,,,,,,,,AM,Melt Spinning,Ribbon,Width X Thickness,2-Jan, 0.02-0.03,Ar-gas,TEM XRD,Radio Frequency Melting,,,,,,,,,,,
Al20 B34 Fe46,10.1007/BF00540638,,,,,,,,,,,,,AM,Melt Spinning,Ribbon,Width X Thickness,2-Jan, 0.02-0.03,Ar-gas,TEM XRD,Radio Frequency Melting,,,,,,,,,,,
Al20 B34 Ni46,10.1007/BF00540638,,,,,,,,,,,,,AM,Melt Spinning,Ribbon,Width X Thickness,2-Jan, 0.02-0.03,Ar-gas,TEM XRD,Radio Frequency Melting,,,,,,,,,,,
Al20 B38 Co42,10.1007/BF00540638,,,,,,,,,,,,,AM,Melt Spinning,Ribbon,Width X Thickness,2-Jan, 0.02-0.03,Ar-gas,TEM XRD,Radio Frequency Melting,,,,,,,,,,,
Al20 B40 Ni40,10.1007/BF00540638,,,,,,,,,,,,,AM,Melt Spinning,Ribbon,Width X Thickness,2-Jan, 0.02-0.03,Ar-gas,TEM XRD,Radio Frequency Melting,,,,,,,,,,,
Al20 Ca10 Mg70,10.1016/0921-5093(94)90297-6,,,,,,,,,,,,,AM,Melt Spinning,Bulk,,,,Ar-gas,TEM  XRD ,Radio Frequency Melting,,,,,,,,,,,
Al20 Ca55 Mg18 Zn7,10.1007/s11661-007-9255-x,447.0,491.0,822.0,1.0,,,625.0,,,,,,,,,,,,,,,,,,,,,,,,,
Al20 Ca55 Mg18 Zn7,10.1007/s11661-007-9334-z,,,,,1.0,,,,,,,,,,,,,,,,,,,,,,,,,,,
Al20 Ca60 Ga20,10.1016/0921-5093(94)90798-6,,,,,,,,,,,,,AM,Melt Spinning,Ribbon,,,,Ar-gas,XPS XRD,Arc Melting,,,,,,,,,,,
Al20 Ca65 Mg15,10.1007/978-3-642-03481-7,463.0,491.0,,,,,,,,,,,,,,,,,,,,,,,,,,,,,,
Al20 Ca65 Mg15,10.2320/matertrans.MJ200731,,,776.0,1.0,,,686.0,,,,,,,,,,,,,,,,,,,,,,,,,
Al20 Ce27.5 Co25 La27.5,10.1016/j.actamat.2007.02.026,498.0,561.0,961.0,5.0,,,725.0,,,,,,,,,,,,,,,,,,,,,,,,,
Al20 Ce27.5 Cu25 La27.5,10.1142/S0217979209060749,425.0,483.0,818.0,2.0,,,680.0,,,,,,,,,,,,,,,,,,,,,,,,,
Al20 Ce30 Co20 La30,10.1016/j.actamat.2007.02.026,475.0,554.0,916.0,8.0,,,693.0,,,,,,,,,,,,,,,,,,,,,,,,,
Al20 Ce30 Cu20 La30,10.1142/S0217979209060749,413.0,477.0,807.0,5.0,,,679.0,,,,,,,,,,,,,,,,,,,,,,,,,
Al20 Ce32.5 Co15 La32.5,10.1016/j.actamat.2007.02.026,444.0,516.0,831.0,6.0,,,716.0,,,,,,,,,,,,,,,,,,,,,,,,,
Al20 Ce32.5 Cu15 La32.5,10.1142/S0217979209060749,419.0,464.0,811.0,2.0,,,652.0,,,,,,,,,,,,,,,,,,,,,,,,,
Al20 Ce35 Co10 La35,10.1142/S0217979209060749,429.0,483.0,798.0,3.0,,,722.0,,,,,,,,,,,,,,,,,,,,,,,,,
Al20 Ce60 Co20,10.1007/978-3-642-03481-7,,,798.4934,,,,,,,,,,,,,,,,,,,,,,,,,,,,,
Al20 Ce60 Co20,10.1016/j.actamat.2006.02.044,424.0,468.0,798.0,1.0,,,684.0,,,,,,,,,,,,,,,,,,,,,,,,,
Al20 Ce60 Cu20,10.1007/978-3-642-03481-7,,,702.1277,,,,,,,,,,,,,,,,,,,,,,,,,,,,,
Al20 Ce60 Cu20,10.1016/j.actamat.2006.02.044,396.0,444.0,830.0,3.0,,,702.0,,,,,,,,,,,,,,,,,,,,,,,,,
Al20 Ce60 Cu20,10.1016/j.pmatsci.2011.07.001,,,,,,37.5,,,0.313,,,14.3,,,,,,,,,,6.431,2.857,1.49,33.5,5.83,158.9,,,,,
Al20 Ce70 Cu10,10.1016/j.actamat.2006.02.044,,,731.0,,,,666.0,,,,,,,,,,,,,,,,,,,,,,,,,
Al20 Co15 Gd55 Ge10,10.1063/1.3246616,600.0,671.0,,,,,,,,,,,,,,,,,,,,,,,,,,,,,,
