Repository: IntelAntique/Skunkworks

# Skunkworks
Algorithm to check for equivalent alloys

File: MDF_DMREF_Metallic_Glasses_v7.csv (part 4 of 22)
Composition,Reference,Tg_[K],Tx_[K],Tl_[K],Dmax_[mm],Zmax_[mm],E_[GPA],Tm_[K],Sigma_[Mpa],Possion_Ratio,Fracture_Strength_[MPa],Rc_[K/s],G_[GPa],Is_Amorphous,Casting,Type,Size_Measure,Size1,Size2,Environment,Characterization,Melting,density_[g/cm^3],Acoustic_Velocity_Long_[km/s],Acoustic_Velocity_Trans_[km/s],K_[GPa],E/density_[GPacm^3/g],Debye_Temp_[K],Yield_Strength_[Gpa],Kc_[Mpa m^05],Gbas_[Gpa],Kbas_[Gpa],Vbas
Al20 Co20 Gd60,10.1016/j.jallcom.2007.02.114,580.0,625.0,,2.5,,66.0,946.0,,,1300.0,,,,,,,,,,,,,,,,,,,,,,
Al20 Co20 La60,10.1016/j.pmatsci.2011.07.001,,,,,,38.74,,,0.335,,,14.51,,,,,,,,,,6.267,3.056,1.521,39.17,6.18,170.2,,,,,
Al20 Co25 Zr55,10.1038/ncomms10313,,,,10.0,,,,,,,,,,,,,,,,,,,,,,,,,,,,
Al20 Co25 Zr55,10.1103/PhysRevB.70.174205,753.0,,1293.0,,,,,,,,,,,,,,,,,,,,,,,,,,,,,
Al20 Co25 Zr55,10.2320/matertrans.43.2843,761.0,840.0,1245.0,2.5,,,,,,,,,,,,,,,,,,,,,,,,,,,,
Al20 Cu10 La70,10.2320/matertrans1989.31.104,,,,,,,,,,,,,AC,Melt Spinning,Ribbon,Width X Thickness,1,0.02,Ar-gas,AXS  SEM  XRD,Radio Frequency Melting,,,,,,,,,,,
Al20 Cu15 Zr65,10.1016/0921-5093(94)90551-7,,,,,,,,,,,,,AM,Melt Spinning,Ribbon,Width X Thickness,1,0.03,Ar-gas,TEM  XRD,Arc Melting,,,,,,,,,,,
Al20 Cu20 La60,10.2320/matertrans.48.68,415.0,486.0,811.0,3.0,,,,,,,,,,,,,,,,,,,,,,,,,,,,
Al20 Cu20 La60,10.2320/matertrans1989.31.104,,,,,,,,,,,,,AM,Melt Spinning,Ribbon,Width X Thickness,1,0.02,Ar-gas,AXS  SEM  XRD,Radio Frequency Melting,,,,,,,,,,,
Al20 Cu25 La55,10.2320/matertrans1989.31.104,,,,,,,,,,,,,AM,Melt Spinning,Ribbon,Width X Thickness,1,0.02,Ar-gas,AXS  SEM  XRD,Radio Frequency Melting,,,,,,,,,,,
Al20 Cu25 Zr55,10.1016/0022-3093(80)90155-6,,,,,,,,,,,,,AM,Melt Spinning,Ribbon,,,,,,Radio Frequency Melting,,,,,,,,,,,
Al20 Cu32 Ti48,10.1016/0921-5093(91)90906-4,,,,,,,,,,,,,AM,Melt Spinning,,,,,Ar-gas,TEM  XRD,Arc Melting,,,,,,,,,,,
Al20 Cu32 Y48,10.1016/0921-5093(94)90179-1,,,,,,,,,,,,,AM,Melt Spinning,Ribbon,,,,Ar-gas,XRD,Arc Melting,,,,,,,,,,,
Al20 Cu40 La40,10.2320/matertrans1989.31.104,,,,,,,,,,,,,AM,Melt Spinning,Ribbon,Width X Thickness,1,0.02,Ar-gas,AXS  SEM  XRD,Radio Frequency Melting,,,,,,,,,,,
Al20 Cu50 La30,10.2320/matertrans1989.31.104,,,,,,,,,,,,,AM,Melt Spinning,Ribbon,Width X Thickness,1,0.02,Ar-gas,AXS  SEM  XRD,Radio Frequency Melting,,,,,,,,,,,
Al20 Cu60 La20,10.2320/matertrans1989.31.104,,,,,,,,,,,,,AC,Melt Spinning,Ribbon,Width X Thickness,1,0.02,Ar-gas,AXS  SEM  XRD,Radio Frequency Melting,,,,,,,,,,,
Al20 Gd55 Mn3 Ni22,10.1016/j.commatsci.2016.02.037,553.0,603.0,955.0,2.0,,,,,,,,,,,,,,,,,,,,,,,,,,,,
Al20 Gd60 Ni20,10.1016/j.jallcom.2007.02.114,587.0,621.0,,2.0,,63.0,926.0,,,1240.0,,,,,,,,,,,,,,,,,,,,,,
Al20 La10 Ni70,10.2320/matertrans1989.30.965,,,,,,,,,,,,,CR,Melt Spinning,Ribbon,,,,Ar-gas, OM  XRD ,Radio Frequency Melting,,,,,,,,,,,
Al20 La20 Ni60,10.2320/matertrans1989.30.965,,,,,,,,,,,,,AC,Melt Spinning,Ribbon,,,,Ar-gas, OM  XRD ,Radio Frequency Melting,,,,,,,,,,,
Al20 La30 Ni50,10.2320/matertrans1989.30.965,,,,,,,,,,,,,AM,Melt Spinning,Ribbon,,,,Ar-gas, OM  XRD ,Radio Frequency Melting,,,,,,,,,,,
Al20 La30 Ni50,10.4028/www.scientific.net/MSF.88-90.313,,,,,,,,,,,,,,,,,,,,TEM XRD,Arc Melting,,,,,,,,,,,
Al20 La35 Ni45,10.2320/matertrans1989.30.965,,,,,,,,,,,,,AM,Melt Spinning,Ribbon,,,,Ar-gas, OM  XRD ,Radio Frequency Melting,,,,,,,,,,,
Al20 La40 Ni40,10.2320/matertrans1989.30.965,,,,,,,,,,,,,AM,Melt Spinning,Ribbon,,,,Ar-gas, OM  XRD ,Radio Frequency Melting,,,,,,,,,,,
Al20 La40 Ni40,10.4028/www.scientific.net/MSF.88-90.313,,,,,,,,,,,,,,,,,,,,TEM XRD,Arc Melting,,,,,,,,,,,
Al20 La45 Ni35,10.2320/matertrans1989.30.965,,,,,,,,,,,,,AM,Melt Spinning,Ribbon,,,,Ar-gas, OM  XRD ,Radio Frequency Melting,,,,,,,,,,,
Al20 La50 Ni30,10.1016/0022-3093(93)90184-Y,,,,,,,,,,,,,AM,Melt Spinning,Ribbon,Thickness,10,0.03,Ar-gas,AXS  OM  SEM  TEM  XRD ,Radio Frequency Melting,,,,,,,,,,,
Al20 La50 Ni30,10.2320/matertrans1989.30.965,,,,,,,,,,,,,,,,,,,, OM  XRD ,,,,,,,,,,,,
Al20 La50 Ni30,10.4028/www.scientific.net/MSF.88-90.313,,,,,,,,,,,,,,,,,,,,TEM XRD,Arc Melting,,,,,,,,,,,
Al20 La55 Ni25,10.2320/matertrans1989.30.965,,,,,,,,,,,,,AM,Melt Spinning,Ribbon,,,,Ar-gas, OM  XRD ,Radio Frequency Melting,,,,,,,,,,,
Al20 La60 Ni20,10.2320/matertrans1989.30.965,,,,,,,,,,,,,AM,Melt Spinning,Ribbon,,,,Ar-gas, OM  XRD ,Radio Frequency Melting,,,,,,,,,,,
Al20 La60 Ni20,10.4028/www.scientific.net/MSF.88-90.313,,,,,,,,,,,,,,,,,,,,TEM XRD,Arc Melting,,,,,,,,,,,
Al20 La65 Ni15,10.2320/matertrans1989.30.965,,,,,,,,,,,,,AM,Melt Spinning,Ribbon,,,,Ar-gas, OM  XRD ,Radio Frequency Melting,,,,,,,,,,,
Al20 La70 Ni10,10.2320/matertrans1989.30.965,,,,,,,,,,,,,AM,Melt Spinning,Ribbon,,,,Ar-gas, OM  XRD ,Radio Frequency Melting,,,,,,,,,,,
Al20 La70 Ni10,10.4028/www.scientific.net/MSF.88-90.313,,,,,,,,,,,,,,,,,,,,TEM XRD,Arc Melting,,,,,,,,,,,
Al20 La75 Ni5,10.2320/matertrans1989.30.965,,,,,,,,,,,,,AM,Melt Spinning,Ribbon,,,,Ar-gas, OM  XRD ,Radio Frequency Melting,,,,,,,,,,,
Al20 La80,10.2320/matertrans1989.30.965,,,,,,,,,,,,,AM,Melt Spinning,Ribbon,,,,Ar-gas, OM  XRD ,Radio Frequency Melting,,,,,,,,,,,
Al20 La80,10.2320/matertrans1989.31.104,,,,,,,,,,,,,,,,Width X Thickness,1,0.02,,AXS  SEM  XRD,,,,,,,,,,,,
Al20 Mg36 Ti44,10.1016/0010-938X(93)90256-G,,,,,,,,,,,,,CR,Deposition,Thin Film,,,,Ar-gas,XRD,,,,,,,,,,,,
Al20 Mg39 Ti41,10.1016/0010-938X(93)90256-G,,,,,,,,,,,,,CR,Deposition,Thin Film,,,,Ar-gas,XRD,,,,,,,,,,,,
Al20 Mg40 Zn40,10.1016/0022-3093(93)90095-F,,,,,,,,,,,,,QC,Mechanical,Powder,,,,Ar-gas,XRD,,,,,,,,,,,,
Al20 Mg40 Zn40,10.1016/0921-5093(94)90870-2,,,,,,,,,,,,,,Melt Spinning,Ribbon,Width X Thickness,1,0.025,,TEM XRD,Radio Frequency Melting,,,,,,,,,,,
Al20 Mg45 Zn35,10.1016/0022-3093(93)90095-F,,,,,,,,,,,,,QC,Mechanical,Powder,,,,Ar-gas,XRD,,,,,,,,,,,,
Al20 Mg50 Zn30,10.1016/0022-3093(93)90095-F,,,,,,,,,,,,,QC,Mechanical,Powder,,,,Ar-gas,XRD,,,,,,,,,,,,
Al20 Mg50 Zn30,10.1016/0921-5093(94)90870-2,,,,,,,,,,,,,,Melt Spinning,Ribbon,Width X Thickness,1,0.025,,TEM XRD,Radio Frequency Melting,,,,,,,,,,,
Al20 Mg60 Zn20,10.1016/0022-3093(93)90095-F,,,,,,,,,,,,,OT,Mechanical,Powder,,,,Ar-gas,XRD,,,,,,,,,,,,
Al20 Mg60 Zn20,10.1016/0921-5093(94)90870-2,,,,,,,,,,,,,QC,Melt Spinning,Ribbon,Width X Thickness,1,0.025,,TEM XRD,Radio Frequency Melting,,,,,,,,,,,
Al20 Mg70 Zn10,10.1016/0022-3093(93)90095-F,,,,,,,,,,,,,OT,Mechanical,Powder,,,,Ar-gas,XRD,,,,,,,,,,,,
Al20 Mg70 Zn10,10.1016/0921-5093(94)90870-2,,,,,,,,,,,,,AC,Melt Spinning,Ribbon,Width X Thickness,1,0.025,,TEM XRD,Radio Frequency Melting,,,,,,,,,,,
Al20 Ni10 Zr70,10.2320/matertrans1989.31.177,,,,,,,,,,,,,AM,Melt Spinning,Ribbon,Width X Thickness,1,0.03,,  TEM  XRD ,Arc Melting,,,,,,,,,,,
Al20 Ni15 Zr65,10.2320/matertrans1989.31.177,,,,,,,,,,,,,AM,Melt Spinning,Ribbon,Width X Thickness,1,0.03,,  TEM  XRD ,Arc Melting,,,,,,,,,,,
Al20 Ni2 Zr78,10.1016/0921-5093(91)90938-J,,,,,,,,,,,,,AM,Melt Spinning,Ribbon,Width X Thickness,1,0.02,,  TEM  XRD ,Radio Frequency Melting,,,,,,,,,,,
Al20 Ni20 Ti60,10.1016/0921-5093(94)90186-4,,,,,,,,,,,,,AM,Mechanical,Powder,,,,,TEM XRD,,,,,,,,,,,,
Al20 Ni20 Ti60,10.1557/PROC-58-59,,,,,,,,,,,,,,Melt Spinning,Ribbon,,,,N-gas, TEM XRD,,,,,,,,,,,,
Al20 Ni20 Zr60,10.1016/S0167-577X(00)00312-8,717.0,767.0,1294.0,,,,1186.0,,,,,,,,,,,,,,,,,,,,,,,,,
Al20 Ni20 Zr60,10.2320/matertrans1989.31.177,,,,,,,,,,,,,AM,Melt Spinning,Ribbon,Width X Thickness,1,0.03,,  TEM  XRD ,Arc Melting,,,,,,,,,,,
Al20 Ni25 Zr55,10.1016/0022-3093(93)90003-G,,,,,,,,,,,,,AM,Melt Spinning,Ribbon,,,,,  TEM  XRD ,Radio Frequency Melting,,,,,,,,,,,
Al20 Ni25 Zr55,10.2320/matertrans1989.31.177,,,,,,,,,,,,,,,,Width X Thickness,1,0.03,,,Arc Melting,,,,,,,,,,,
Al20 Ni28.8 Zr51.2,10.1103/PhysRevB.39.12460,,,,,,,,,,,,,AM,Melt Spinning,Ribbon,,,,,  TEM  XRD ,Arc Melting,,,,,,,,,,,
Al20 Ni30 Ti50,10.1557/PROC-58-59,,,,,,,,,,,,,AM,Melt Spinning,Ribbon,,,,N-gas, TEM XRD,,,,,,,,,,,,
Al20 Ni30 Zr50,10.2320/matertrans1989.31.177,,,,,,,,,,,,,AM,Melt Spinning,Ribbon,Width X Thickness,1,0.03,,  TEM  XRD ,Arc Melting,,,,,,,,,,,
Al20 Ni32 Ti48,10.1016/0921-5093(91)90906-4,,,,,,,,,,,,,AM,Melt Spinning,Ribbon,,,,N-gas, TEM XRD,,,,,,,,,,,,
Al20 Ni35 Zr45,10.2320/matertrans1989.31.177,,,,,,,,,,,,,AM,Melt Spinning,Ribbon,Width X Thickness,1,0.03,,  TEM  XRD ,Arc Melting,,,,,,,,,,,
Al20 Ni40 Ti40,10.1557/PROC-58-59,,,,,,,,,,,,,AM,Melt Spinning,Ribbon,,,,N-gas, TEM XRD,,,,,,,,,,,,
Al20 Ni40 Zr40,10.2320/matertrans1989.31.177,,,,,,,,,,,,,AM,Melt Spinning,Ribbon,Width X Thickness,1,0.03,,  TEM  XRD ,Arc Melting,,,,,,,,,,,
Al20 Ni45 Zr35,10.2320/matertrans1989.31.177,,,,,,,,,,,,,AM,Melt Spinning,Ribbon,Width X Thickness,1,0.03,,  TEM  XRD ,Arc Melting,,,,,,,,,,,
Al20 Ni50 Zr30,10.2320/matertrans1989.31.177,,,,,,,,,,,,,AM,Melt Spinning,Ribbon,Width X Thickness,1,0.03,,  TEM  XRD ,Arc Melting,,,,,,,,,,,
Al20 Ni52 Zr28,10.1016/0921-5093(91)90938-J,,,,,,,,,,,,,AM,Melt Spinning,Ribbon,Width X Thickness,1,0.02,,  TEM  XRD ,Radio Frequency Melting,,,,,,,,,,,
Al20 Ni60 Zr20,10.2320/matertrans1989.31.177,,,,,,,,,,,,,CR,Melt Spinning,Ribbon,Width X Thickness,1,0.03,,  TEM  XRD ,Arc Melting,,,,,,,,,,,
Al20 Ni70 Zr10,10.2320/matertrans1989.31.177,,,,,,,,,,,,,CR,Melt Spinning,Ribbon,Width X Thickness,1,0.03,,  TEM  XRD ,Arc Melting,,,,,,,,,,,
Al20 O63.33 Zr16.67,10.1016/0022-3093(93)90033-T,,,,,,,,,,,,,AM,Deposition,,,,,,,,,,,,,,,,,,
Al20 Zr80,10.2320/matertrans1989.31.177,,,,,,,,,,,,,CR,Melt Spinning,Ribbon,Width X Thickness,1,0.03,,  TEM  XRD ,Arc Melting,,,,,,,,,,,
Al21 La20 Ni59,10.1016/0921-5093(91)90938-J,,,,,,,,,,,,,AM,Melt Spinning,Ribbon,Thickness,1,0.02,Ar-gas,AXS  OM  SEM  TEM  XRD ,Radio Frequency Melting,,,,,,,,,,,
Al21 Mg27 Ti52,10.1016/0010-938X(93)90256-G,,,,,,,,,,,,,AC,Deposition,Thin Film,,,,Ar-gas,XRD,,,,,,,,,,,,
Al21.2 Co21.2 Zr57.6,10.1007/978-3-642-03481-7,761.0,794.0,1324.0,,,,,,,,,,,,,,,,,,,,,,,,,,,,,
Al22 Co15 Gd55 Ge8,10.1063/1.3246616,602.0,683.0,,,,,,,,,,,,,,,,,,,,,,,,,,,,,,
Al22 Co22 Ho40 Y16,10.1016/j.pmatsci.2011.07.001,,,,,,66.58,,,0.317,,,25.27,,,,,,,,,,7.112,3.644,1.885,60.74,9.36,220.5,,,,,
Al22 Co24 Zr54,10.1007/978-3-642-03481-7,768.0,843.0,1316.0,,,,,,,,,,,,,,,,,,,,,,,,,,,,,
Al22 Nb20 Ni58,10.1016/0921-5093(91)90134-9,,,,,,,,,,,,,AC,Quenching,,,,,,,,,,,,,,,,,,
Al22 Ni2 Zr76,10.1016/0921-5093(91)90938-J,,,,,,,,,,,,,AM,Melt Spinning,Ribbon,Width X Thickness,1,0.02,,  TEM  XRD ,Radio Frequency Melting,,,,,,,,,,,
Al22 Ni50 Zr28,10.1016/0921-5093(91)90938-J,,,,,,,,,,,,,AM,Melt Spinning,Ribbon,Width X Thickness,1,0.02,,  TEM  XRD ,Radio Frequency Melting,,,,,,,,,,,
Al22.3 Co22.3 Zr55.4,10.1007/978-3-642-03481-7,767.0,815.0,1326.0,,,,,,,,,,,,,,,,,,,,,,,,,,,,,
Al22.5 Ca70 Mg7.5,10.1016/0921-5093(91)90020-N,,,,,,,,,,,,,AM,,,,,,,,,,,,,,,,,,,
Al22.5 Co22.5 Zr55,10.1103/PhysRevB.70.174205,753.0,,1323.0,,,,,,,,,,,,,,,,,,,,,,,,,,,,,
Al22.5 Fe67.5 Zr10,10.1016/0921-5093(91)90929-H,,,,,,,,,,,,,AM,Melt Spinning,Ribbon,Width X Thickness,2,0.03,,AXS  SEM  TEM  XRD ,Radio Frequency Melting,,,,,,,,,,,
Al22.73 Ni22.73 Ti2 Zr52.54,10.1016/S0167-577X(00)00312-8,755.0,812.0,1273.0,,,,1147.0,,,,,,,,,,,,,,,,,,,,,,,,,
Al23 Mg17 Ti60,10.1016/0010-938X(93)90256-G,,,,,,,,,,,,,CR,Deposition,Thin Film,,,,Ar-gas,XRD,,,,,,,,,,,,
Al23.5 Co23.5 Zr53,10.1007/978-3-642-03481-7,783.0,849.0,1320.0,,,,,,,,,,,,,,,,,,,,,,,,,,,,,
Al23.5 Ni23.5 Zr53,10.1016/j.pmatsci.2011.07.001,,,,,,101.2,,,0.353,,,37.4,,,,,,,,,,6.171,5.169,2.462,115.1,16.41,312.1,,,,,
Al23.5 Ni23.5 Zr53,10.1016/S0167-577X(00)00312-8,771.0,822.0,1288.0,,,,1180.0,,,,,,,,,,,,,,,,,,,,,,,,,
Al23.5 Ni23.5 Zr53,10.1063/1.4872249,,,,,,101.2,,,0.353,,,37.4,,,,,,,,,,6.17,,,115.1,16.4,,,,33.0,89.8,0.34
Al24 B14 Ni62,10.1007/BF00540638,,,,,,,,,,,,,AC,Melt Spinning,Ribbon,Width X Thickness,2-Jan, 0.02-0.03,Ar-gas,TEM XRD,Radio Frequency Melting,,,,,,,,,,,
Al24 B18 Ni58,10.1007/BF00540638,,,,,,,,,,,,,AC,Melt Spinning,Ribbon,Width X Thickness,2-Jan, 0.02-0.03,Ar-gas,TEM XRD,Radio Frequency Melting,,,,,,,,,,,
Al24 B22 Co54,10.1007/BF00540638,,,,,,,,,,,,,CR,Melt Spinning,Ribbon,Width X Thickness,2-Jan, 0.02-0.03,Ar-gas,TEM XRD,Radio Frequency Melting,,,,,,,,,,,
Al24 B22 Ni54,10.1007/BF00540638,,,,,,,,,,,,,AC,Melt Spinning,Ribbon,Width X Thickness,2-Jan, 0.02-0.03,Ar-gas,TEM XRD,Radio Frequency Melting,,,,,,,,,,,
Al24 B26 Co50,10.1007/BF00540638,,,,,,,,,,,,,AM,Melt Spinning,Ribbon,Width X Thickness,2-Jan, 0.02-0.03,Ar-gas,TEM XRD,Radio Frequency Melting,,,,,,,,,,,
Al24 B26 Ni50,10.1007/BF00540638,,,,,,,,,,,,,AM,Melt Spinning,Ribbon,Width X Thickness,2-Jan, 0.02-0.03,Ar-gas,TEM XRD,Radio Frequency Melting,,,,,,,,,,,
Al24 B34 Co42,10.1007/BF00540638,,,,,,,,,,,,,AM,Melt Spinning,Ribbon,Width X Thickness,2-Jan, 0.02-0.03,Ar-gas,TEM XRD,Radio Frequency Melting,,,,,,,,,,,
Al24 B40 Co36,10.1007/BF00540638,,,,,,,,,,,,,AM,Melt Spinning,Ribbon,Width X Thickness,2-Jan, 0.02-0.03,Ar-gas,TEM XRD,Radio Frequency Melting,,,,,,,,,,,
Al24 Co10 Ni10 Sc20 Y36,10.1016/j.msea.2006.06.053,645.0,731.0,1010.0,25.0,,,,,,,,,,,,,,,,,,,,,,,,,,,,
Al24 Co15 Gd55 Ge6,10.1063/1.3246616,603.0,684.0,,,,,,,,,,,,,,,,,,,,,,,,,,,,,,
Al24 Co18 Dy46 Fe2 Y10,10.1016/j.jallcom.2005.01.043,627.0,677.0,1023.0,,5.0,,,,,,,,,,,,,,,,,,,,,,,,,,,
Al24 Co18 Dy46 Fe2 Y10,10.1016/j.pmatsci.2011.07.001,,,,,,64.23,,,0.317,,,24.39,,,,,,,,,,7.211,3.552,1.839,58.46,8.91,214.1,,,,,
Al24 Co20 Dy20 Gd36,10.1016/j.matlet.2007.07.033,,,,,,,963.0,,,,,,,,,,,,,,,,,,,,,,,,,
Al24 Co20 Er36 Y20,10.1016/j.pmatsci.2011.07.001,,,,,,70.0,,,0.317,,,26.58,,,,,,,,,,6.982,3.769,1.951,63.75,10.03,218.4,,,,,
Al24 Co20 Er50 Y6,10.1016/j.jallcom.2005.01.043,651.0,702.0,1079.0,,8.0,,,,,,,,,,,,,,,,,,,,,,,,,,,
Al24 Co20 Er50 Y6,10.1016/j.pmatsci.2011.07.001,,,,,,71.1,,,0.318,,,26.98,,,,,,,,,,7.831,3.592,1.856,65.07,9.08,226.5,,,,,
Al24 Co20 Gd36 Y20,10.1016/j.jallcom.2005.01.043,603.0,658.0,1048.0,,3.0,,,,,,,,,,,,,,,,,,,,,,,,,,,
Al24 Co20 Gd36 Y20,10.1016/j.pmatsci.2011.07.001,,,,,,62.07,,,0.319,,,23.53,,,,,,,,,,6.402,3.72,1.917,57.22,9.69,217.9,,,,,
Al24 Co20 Gd40 Y16,10.1016/j.pmatsci.2011.07.001,,,,,,62.17,,,0.321,,,23.52,,,,,,,,,,6.656,3.664,1.88,57.99,9.34,208.1,,,,,
Al24 Co20 Gd51 Nb1 Zr4,10.1016/j.pmatsci.2011.07.001,,,,,,61.79,,,0.329,,,23.25,,,,,,,,,,7.314,3.529,1.783,60.08,8.45,203.0,,,,,
Al24 Co20 Ho30 Y26,10.1016/j.pmatsci.2011.07.001,,,,,,68.27,,,0.319,,,25.87,,,,,,,,,,6.494,3.874,1.996,62.96,10.51,233.2,,,,,
Al24 Co20 Ho35 Y21,10.1016/j.jallcom.2005.01.043,644.0,696.0,1074.0,,5.0,,,,,,,,,,,,,,,,,,,,,,,,,,,
Al24 Co20 Sc20 Y36,10.1016/j.msea.2006.06.053,645.0,760.0,1034.0,25.0,,,,,,,,,,,,,,,,,,,,,,,,,,,,
Al24 Co20 Sc20 Y36,10.1063/1.1614420,636.0,690.0,,2.0,,,1035.0,,,,,,,,,,,,,,,,,,,,,,,,,
Al24 Co20 Sc36 Y20,10.1016/j.jallcom.2005.01.043,662.0,760.0,1048.0,,3.0,,,,,,,,,,,,,,,,,,,,,,,,,,,
Al24 Co20 Sc36 Y20,10.1016/j.pmatsci.2011.07.001,,,,,,85.2,,,0.317,,,32.3,,,,,,,,,,4.214,5.351,2.77,77.6,20.21,188.3,,,,,
Al24 Co20 Tb36 Y20,10.1016/j.jallcom.2005.01.043,619.0,868.0,1021.0,,5.0,,,,,,,,,,,,,,,,,,,,,,,,,,,
Al24 Co20 Tb36 Y20,10.1016/j.pmatsci.2011.07.001,,,,,,63.55,,,0.325,,,23.98,,,,,,,,,,6.63,3.734,1.902,60.46,9.58,213.3,,,,,
Al24 Co20 Y56,10.1016/j.msea.2006.06.053,636.0,690.0,1078.0,1.5,,,,,,,,,,,,,,,,,,,,,,,,,,,,
Al24 La18 Ni58,10.1016/0921-5093(91)90938-J,,,,,,,,,,,,,AM,Melt Spinning,Ribbon,Thickness,1,0.02,Ar-gas,AXS  OM  SEM  TEM  XRD ,Radio Frequency Melting,,,,,,,,,,,
Al24 Mg28 Ti48,10.1016/0010-938X(93)90256-G,,,,,,,,,,,,,AC,Deposition,Thin Film,,,,Ar-gas,XRD,,,,,,,,,,,,
Al24 Nb11 Ti65,10.1016/0921-5093(94)90174-0,,,,,,,,,,,,,AM,Mechanical,Powder,,,,,TEM XRD,,,,,,,,,,,,
Al24 Ni2 Zr74,10.1016/0921-5093(91)90938-J,,,,,,,,,,,,,AM,Melt Spinning,Ribbon,Width X Thickness,1,0.02,,  TEM  XRD ,Radio Frequency Melting,,,,,,,,,,,
Al24 Ni48 Zr28,10.1016/0921-5093(91)90938-J,,,,,,,,,,,,,AM,Melt Spinning,Ribbon,Width X Thickness,1,0.02,,  TEM  XRD ,Radio Frequency Melting,,,,,,,,,,,
Al25 Au20 La55,10.1007/978-3-642-03481-7,531.0,577.0,,,,,,,,,,,,,,,,,,,,,,,,,,,,,,
Al25 Ca60 Mg15,10.2320/matertrans.MJ200731,,,,,,,727.0,,,,,,,,,,,,,,,,,,,,,,,,,
Al25 Ce27.5 Co20 La27.5,10.1016/j.actamat.2007.02.026,496.0,561.0,942.0,4.0,,,717.0,,,,,,,,,,,,,,,,,,,,,,,,,
Al25 Ce27.5 Cu20 La27.5,10.1142/S0217979209060749,449.0,500.0,1042.0,2.0,,,673.0,,,,,,,,,,,,,,,,,,,,,,,,,
Al25 Ce30 Co15 La30,10.1016/j.actamat.2007.02.026,477.0,522.0,892.0,5.0,,,715.0,,,,,,,,,,,,,,,,,,,,,,,,,
Al25 Ce30 Cu15 La30,10.1142/S0217979209060749,445.0,483.0,1002.0,2.0,,,673.0,,,,,,,,,,,,,,,,,,,,,,,,,
Al25 Ce32.5 Co10 La32.5,10.1142/S0217979209060749,462.0,502.0,880.0,3.0,,,719.0,,,,,,,,,,,,,,,,,,,,,,,,,
Al25 Ce35 Co5 La35,10.1016/j.actamat.2007.02.026,461.0,484.0,874.0,2.0,,,716.0,,,,,,,,,,,,,,,,,,,,,,,,,
Al25 Ce55 Cu20,10.1007/978-3-642-03481-7,,,744.0678,,,,,,,,,,,,,,,,,,,,,,,,,,,,,
Al25 Ce55 Cu20,10.1016/j.actamat.2006.02.044,439.0,479.0,825.0,1.0,,,744.0,,,,,,,,,,,,,,,,,,,,,,,,,
Al25 Co10 Ni10 Tm40 Y15,10.1016/j.pmatsci.2011.07.001,,,,,,79.4,,,0.307,,,30.4,,,,,,,,,,8.032,3.687,1.945,68.7,9.89,236.0,,,,,
Al25 Co15 Gd55 Ge5,10.1063/1.3246616,603.0,689.0,,,,,,,,,,,,,,,,,,,,,,,,,,,,,,
Al25 Co15 Gd60,10.1016/j.jallcom.2007.02.114,586.0,638.0,,3.0,,70.0,953.0,,,1380.0,,,,,,,,,,,,,,,,,,,,,,
Al25 Co20 Dy55,10.1016/j.pmatsci.2011.07.001,,,,,,61.36,,,0.304,,,23.53,,,,,,,,,,7.56,3.325,1.764,52.22,8.12,204.3,,,,,
Al25 Co20 Er55,10.1016/j.pmatsci.2011.07.001,,,,,,70.72,,,0.306,,,27.08,,,,,,,,,,8.157,3.445,1.822,60.7,8.67,229.0,,,,,
Al25 Co20 Ho39 Y16,10.1016/j.pmatsci.2011.07.001,,,,,,69.09,,,0.319,,,26.19,,,,,,,,,,7.024,3.745,1.931,63.59,9.84,226.5,,,,,
Al25 Co20 Ho55,10.1016/j.pmatsci.2011.07.001,,,,,,66.67,,,0.311,,,25.43,,,,,,,,,,7.888,3.428,1.795,58.78,8.45,210.2,,,,,
Al25 Co20 La55,10.1016/j.pmatsci.2011.07.001,,,,,,40.91,,,0.327,,,15.41,,,,,,,,,,5.802,3.213,1.63,39.35,7.05,180.9,,,,,
Al25 Co20 Lu39 Y16,10.1016/j.pmatsci.2011.07.001,,,,,,78.9,,,0.316,,,30.0,,,,,,,,,,7.593,3.828,1.987,71.3,10.39,236.0,,,,,
Al25 Co20 Lu45 Y10,10.1016/j.pmatsci.2011.07.001,,,,,,79.1,,,0.309,,,31.1,,,,,,,,,,8.014,3.747,1.97,70.2,9.87,231.0,,,,,
Al25 Co20 Lu55,10.1016/j.pmatsci.2011.07.001,,,,,,80.0,,,0.307,,,30.6,,,,,,,,,,8.694,3.556,1.875,69.2,9.21,223.0,,,,,
Al25 Co20 Pr55,10.1016/j.pmatsci.2011.07.001,,,,,,45.96,,,0.324,,,17.36,,,,,,,,,,6.373,3.233,1.65,43.46,7.21,194.9,,,,,
Al25 Co20 Sm40 Y15,10.1016/j.jallcom.2005.01.043,590.0,657.0,950.0,,3.0,,,,,,,,,,,,,,,,,,,,,,,,,,,
Al25 Co20 Sm40 Y15,10.1016/j.pmatsci.2011.07.001,,,,,,57.14,,,0.326,,,21.55,,,,,,,,,,6.276,3.645,1.853,54.65,9.1,214.8,,,,,
Al25 Co20 Tb55,10.1016/j.pmatsci.2011.07.001,,,,,,59.5,,,0.302,,,22.8,,,,,,,,,,7.488,3.281,1.747,50.2,7.95,222.0,,,,,
Al25 Co20 Tm27.5 Y27.5,10.1016/j.pmatsci.2011.07.001,,,,,,68.0,,,0.317,,,25.8,,,,,,,,,,6.476,3.856,1.996,61.9,10.5,234.0,,,,,
Al25 Co20 Tm39 Y16,10.1016/j.pmatsci.2011.07.001,,,,,,77.5,,,0.304,,,29.73,,,,,,,,,,7.301,3.806,2.018,66.1,10.62,238.1,,,,,
Al25 Co20 Tm40 Zr15,10.1016/j.pmatsci.2011.07.001,,,,,,73.8,,,0.319,,,28.0,,,,,,,,,,7.695,3.702,1.907,68.1,9.59,228.0,,,,,
Al25 Co20 Tm45 Y10,10.1016/j.pmatsci.2011.07.001,,,,,,71.5,,,0.309,,,27.3,,,,,,,,,,7.662,3.589,1.888,62.3,9.33,223.0,,,,,
Al25 Co20 Tm55,10.1016/j.pmatsci.2011.07.001,,,,,,72.2,,,0.306,,,25.6,,,,,,,,,,8.274,3.457,1.827,62.0,7.49,216.0,,,,,
Al25 Co5 Cu10 La55 Ni5,10.1016/j.jallcom.2008.07.087,,,,,,,,,,,18.8,,,,,,,,,,,,,,,,,,,,,
Al25 Co5 Cu10 La55 Ni5,10.1016/j.jallcom.2008.07.087,,,,9.0,,,,,,,,,,,,,,,,,,,,,,,,,,,,
Al25 Co5 Cu10 La55 Ni5,10.1016/j.pmatsci.2011.07.001,,,,,,41.71,,,0.343,,,15.52,,,,,,,,,,5.907,3.32,1.621,44.41,7.06,181.1,,,,,
Al25 Co5 Cu10 La55 Ni5,10.1016/S1359-6462(99)00417-0,465.2,541.8,822.5,,9.0,,,,,,,,,,,,,,,,,,,,,,,,,,,
Al25 Cu10 La55 Ni10,10.1016/j.jallcom.2008.07.087,,,,,,,,,,,22.5,,,,,,,,,,,,,,,,,,,,,
Al25 Cu10 La55 Ni10,10.1016/S1359-6454(99)00058-0,474.0,557.0,835.0,,,,662.1,,,,,,,,,,,,,,,,,,,,,,,,,
Al25 Cu10 La55 Ni10,10.1016/S1359-6462(99)00417-0,467.4,547.2,,,5.0,,,,,,,,,,,,,,,,,,,,,,,,,,,
Al25 Cu10 La55 Ni10,10.2320/matertrans1989.34.351,,,,5.0,,,,,,,,,,,,,,,,,,,,,,,,,,,,
Al25 Cu10 La65,10.2320/matertrans1989.31.104,,,,,,,,,,,,,AM,Melt Spinning,Ribbon,Width X Thickness,1,0.02,Ar-gas,AXS  SEM  XRD,Radio Frequency Melting,,,,,,,,,,,
Al25 Cu14.3 Ni5.7 Pr55,10.1016/j.pmatsci.2011.07.001,,,,,,46.2,,,0.34,,,17.24,,,,,,,,,,6.355,3.346,1.647,48.16,7.27,162.2,,,,,
Al25 Cu15 La55 Ni5,10.1016/j.jallcom.2008.07.087,,,,,,,,,,,35.9,,,,,,,,,,,,,,,,,,,,,
Al25 Cu15 La55 Ni5,10.1016/S1359-6454(99)00058-0,463.0,529.0,878.0,,,,663.4,,,,,,,,,,,,,,,,,,,,,,,,,
Al25 Cu15 La55 Ni5,10.1016/S1359-6462(99)00417-0,459.1,520.0,878.1,,,,,,,,,,,,,,,,,,,,,,,,,,,,,
Al25 Cu15 La60,10.2320/matertrans1989.31.104,,,,,,,,,,,,,AM,Melt Spinning,Ribbon,Width X Thickness,1,0.02,Ar-gas,AXS  SEM  XRD,Radio Frequency Melting,,,,,,,,,,,
Al25 Cu20 La55,10.1016/0921-5093(91)90938-J,,,,,,,,,,,,,AM,Melt Spinning,Ribbon,Width X Thickness,1,0.02,Ar-gas,AXS  SEM  TEM  XRD,Radio Frequency Melting,,,,,,,,,,,
Al25 Cu20 La55,10.1016/j.jallcom.2008.07.087,456.0,495.0,896.0,,,,,,,,72.3,,,,,,,,,,,,,,,,,,,,,
Al25 Cu20 La55,10.1016/j.mseb.2007.09.002,,,879.0,,,,,,,,,,,,,,,,,,,,,,,,,,,,,
Al25 Cu20 La55,10.1016/S1359-6462(99)00417-0,455.9,494.8,896.1,,3.0,,,,,,,,,,,,,,,,,,,,,,,,,,,
Al25 Cu20 La55,10.2320/matertrans.48.68,443.0,498.0,889.0,2.0,,36.0,672.1,858.0,,,,,,,,,,,,,,,,,,,,,,,,
Al25 Cu20 La55,10.2320/matertrans1989.31.104,,,,,,,,,,,,,,,,,,,,AXS  SEM  XRD,,,,,,,,,,,,
Al25 Cu20 La55,10.2320/matertrans1989.34.351,,,,3.0,,,,,,,,,,,,,,,,,,,,,,,,,,,,
Al25 Cu25 La50,10.2320/matertrans1989.31.104,,,,,,,,,,,,,AM,Melt Spinning,Ribbon,Width X Thickness,1,0.02,Ar-gas,AXS  SEM  XRD,Radio Frequency Melting,,,,,,,,,,,
Al25 Cu35 La40,10.2320/matertrans1989.31.104,,,,,,,,,,,,,AM,Melt Spinning,Ribbon,Width X Thickness,1,0.02,Ar-gas,AXS  SEM  XRD,Radio Frequency Melting,,,,,,,,,,,
Al25 Cu5 La55 Ni15,10.1016/j.jallcom.2008.07.087,,,,,,,,,,,34.5,,,,,,,,,,,,,,,,,,,,,
Al25 Cu5 La55 Ni15,10.1016/S1359-6454(99)00058-0,478.0,552.0,899.6,,,,659.7,,,,,,,,,,,,,,,,,,,,,,,,,
Al25 Cu5 La55 Ni15,10.1016/S1359-6462(99)00417-0,473.6,541.2,,,,,,,,,,,,,,,,,,,,,,,,,,,,,,
Al25 Cu50 Mn25,10.1016/0921-5093(94)90218-6,,,,,,,,,,,,,CR,Melt Spinning,Ribbon,,,,Ar-gas, XRD ,Radio Frequency Melting,,,,,,,,,,,
Al25 Gd60 Ni15,10.1016/j.jallcom.2007.02.114,603.0,648.0,1006.0,4.0,,64.0,931.0,,,1280.0,,,,,,,,,,,,,,,,,,,,,,
Al25 La30 Ni45,10.2320/matertrans1989.30.965,,,,,,,,,,,,,AM,Melt Spinning,Ribbon,,,,Ar-gas, OM  XRD ,Radio Frequency Melting,,,,,,,,,,,
Al25 La40 Ni35,10.2320/matertrans1989.30.965,,,,,,,,,,,,,AM,Melt Spinning,Ribbon,,,,Ar-gas, OM  XRD ,Radio Frequency Melting,,,,,,,,,,,
Al25 La45 Ni30,10.2320/matertrans1989.30.965,,,,,,,,,,,,,AM,Melt Spinning,Ribbon,,,,Ar-gas, OM  XRD ,Radio Frequency Melting,,,,,,,,,,,
Al25 La50 Ni25,10.2320/matertrans1989.30.965,,,,,,,,,,,,,AM,Melt Spinning,Ribbon,,,,Ar-gas, OM  XRD ,Radio Frequency Melting,,,,,,,,,,,
Al25 La55 Ni20,10.1016/0022-3093(93)90003-G,,,,,,,,,,,,,AM,Melt Spinning,Ribbon,,,,Ar-gas,AXS  OM  SEM  TEM  XRD ,Radio Frequency Melting,,,,,,,,,,,
Al25 La55 Ni20,10.1016/j.jallcom.2008.07.087,,,,,,,,,,,67.5,,,,,,,,,,,,,,,,,,,,,
Al25 La55 Ni20,10.1016/j.msea.2006.06.053,491.0,555.0,941.0,3.0,,,,,,,,,,,,,,,,,,,,,,,,,,,,
Al25 La55 Ni20,10.1016/S1359-6454(99)00058-0,498.0,562.0,941.3,,,,711.6,,,,,,,,,,,,,,,,,,,,,,,,,
Al25 La55 Ni20,10.1038/ncomms10313,447.0,,876.0,,,,,,,,,,,,,,,,,,,,,,,,,,,,,
Al25 La55 Ni20,10.2320/matertrans1989.30.965,,,,,,,,,,,,,,,,,,,, OM  XRD ,,,,,,,,,,,,
Al25 La55 Ni20,10.4028/www.scientific.net/MSF.88-90.313,,,,,,,,,,,,,,,,,,,,TEM XRD,Arc Melting,,,,,,,,,,,
Al25 La60 Ni15,10.2320/matertrans1989.30.965,,,,,,,,,,,,,AM,Melt Spinning,Ribbon,,,,Ar-gas, OM  XRD ,Radio Frequency Melting,,,,,,,,,,,
Al25 La65 Ni10,10.2320/matertrans1989.30.965,,,,,,,,,,,,,AM,Melt Spinning,Ribbon,,,,Ar-gas, OM  XRD ,Radio Frequency Melting,,,,,,,,,,,
Al25 La70 Ni5,10.2320/matertrans1989.30.965,,,,,,,,,,,,,AM,Melt Spinning,Ribbon,,,,Ar-gas, OM  XRD ,Radio Frequency Melting,,,,,,,,,,,
Al25 Mg37 Zn38,10.1016/0022-3093(93)90095-F,,,,,,,,,,,,,QC,Mechanical,Powder,,,,Ar-gas,XRD,,,,,,,,,,,,
Al25 Nb20 Ni55,10.1016/0921-5093(91)90134-9,,,,,,,,,,,,,AC,Quenching,,,,,,,,,,,,,,,,,,
Al25 Nb25 Ti50,10.1016/0921-5093(94)90174-0,,,,,,,,,,,,,AM,Mechanical,Powder,,,,,TEM XRD,,,,,,,,,,,,
Al25 Nb75,10.1016/0921-5093(91)90134-9,,,,,,,,,,,,,CR,Quenching,,,,,,,,,,,,,,,,,,
Al25 Ni10 Zr65,10.2320/matertrans1989.31.177,,,,,,,,,,,,,AM,Melt Spinning,Ribbon,Width X Thickness,1,0.03,,  TEM  XRD ,Arc Melting,,,,,,,,,,,
Al25 Ni15 Zr60,10.2320/matertrans1989.31.177,,,,,,,,,,,,,AM,Melt Spinning,Ribbon,Width X Thickness,1,0.03,,  TEM  XRD ,Arc Melting,,,,,,,,,,,
Al25 Ni20 Zr55,10.2320/matertrans1989.31.177,,,,,,,,,,,,,AM,Melt Spinning,Ribbon,Width X Thickness,1,0.03,,  TEM  XRD ,Arc Melting,,,,,,,,,,,
Al25 Ni25 Ti50,10.1016/0921-5093(94)90186-4,,,,,,,,,,,,,AM,Mechanical,Powder,,,,,TEM XRD,,,,,,,,,,,,
Al25 Ni25 Ti50,10.1557/PROC-58-59,,,,,,,,,,,,,,Melt Spinning,Ribbon,,,,N-gas, TEM XRD,,,,,,,,,,,,
Al25 Ni25 Zr50,10.2320/matertrans1989.31.177,,,,,,,,,,,,,AM,Melt Spinning,Ribbon,Width X Thickness,1,0.03,,  TEM  XRD ,Arc Melting,,,,,,,,,,,
Al25 Ni27 Zr48,10.1103/PhysRevB.39.12460,,,,,,,,,,,,,AM,Melt Spinning,Ribbon,,,,,  TEM  XRD ,Arc Melting,,,,,,,,,,,
Al25 Ni30 Zr45,10.2320/matertrans1989.31.177,,,,,,,,,,,,,AM,Melt Spinning,Ribbon,Width X Thickness,1,0.03,,  TEM  XRD ,Arc Melting,,,,,,,,,,,
Al25 Ni35 Ti40,10.1557/PROC-58-59,,,,,,,,,,,,,AM,Melt Spinning,Ribbon,,,,N-gas, TEM XRD,,,,,,,,,,,,
Al25 Ni35 Zr40,10.2320/matertrans1989.31.177,,,,,,,,,,,,,AM,Melt Spinning,Ribbon,Width X Thickness,1,0.03,,  TEM  XRD ,Arc Melting,,,,,,,,,,,
Al25 Ni40 Zr35,10.2320/matertrans1989.31.177,,,,,,,,,,,,,AM,Melt Spinning,Ribbon,Width X Thickness,1,0.03,,  TEM  XRD ,Arc Melting,,,,,,,,,,,
Al25 Ni45 Zr30,10.2320/matertrans1989.31.177,,,,,,,,,,,,,AM,Melt Spinning,Ribbon,Width X Thickness,1,0.03,,  TEM  XRD ,Arc Melting,,,,,,,,,,,
Al25 Ni5 Zr70,10.2320/matertrans1989.31.177,,,,,,,,,,,,,AM,Melt Spinning,Ribbon,Width X Thickness,1,0.03,,  TEM  XRD ,Arc Melting,,,,,,,,,,,
Al25 Ni50 Ti25,10.1016/0921-5093(94)90186-4,,,,,,,,,,,,,CR,Mechanical,Powder,,,,,TEM XRD,,,,,,,,,,,,
Al25 Zr75,10.2320/matertrans1989.31.177,,,,,,,,,,,,,CR,Melt Spinning,Ribbon,Width X Thickness,1,0.03,,  TEM  XRD ,Arc Melting,,,,,,,,,,,
Al26 Co15 Gd55 Ge4,10.1063/1.3246616,603.0,684.0,,,,,,,,,,,,,,,,,,,,,,,,,,,,,,
Al26 La18 Ni56,10.1016/0921-5093(91)90938-J,,,,,,,,,,,,,AM,Melt Spinning,Ribbon,Thickness,1,0.02,Ar-gas,AXS  OM  SEM  TEM  XRD ,Radio Frequency Melting,,,,,,,,,,,
Al26 Mg18 Ti56,10.1016/0010-938X(93)90256-G,,,,,,,,,,,,,AM,Deposition,Thin Film,,,,Ar-gas,XRD,,,,,,,,,,,,
Al26 Ni4 Zr70,10.1016/0921-5093(91)90938-J,,,,,,,,,,,,,AM,Melt Spinning,Ribbon,Width X Thickness,1,0.02,,  TEM  XRD ,Radio Frequency Melting,,,,,,,,,,,
Al26 Ni46 Zr28,10.1016/0921-5093(91)90938-J,,,,,,,,,,,,,AM,Melt Spinning,Ribbon,Width X Thickness,1,0.02,,  TEM  XRD ,Radio Frequency Melting,,,,,,,,,,,
Al26 Ni8 Zr66,10.1016/0921-5093(91)90938-J,,,,,,,,,,,,,AM,Melt Spinning,Ribbon,Width X Thickness,1,0.02,,  TEM  XRD ,Radio Frequency Melting,,,,,,,,,,,
Al27 Co20 Gd53,10.1063/1.3246616,601.0,682.0,,3.0,,,,,,,,,,,,,,,,,,,,,,,,,,,,
Al27 Mg30 Ti43,10.1016/0010-938X(93)90256-G,,,,,,,,,,,,,AC,Deposition,Thin Film,,,,Ar-gas,XRD,,,,,,,,,,,,
Al27 Ni10 Zr63,10.1016/0921-5093(91)90938-J,,,,,,,,,,,,,AM,Melt Spinning,Ribbon,Width X Thickness,1,0.02,,  TEM  XRD ,Radio Frequency Melting,,,,,,,,,,,
Al27 Ni6 Zr67,10.1016/0921-5093(91)90938-J,,,,,,,,,,,,,AM,Melt Spinning,Ribbon,Width X Thickness,1,0.02,,  TEM  XRD ,Radio Frequency Melting,,,,,,,,,,,
Al28 B22 Ni50,10.1007/BF00540638,,,,,,,,,,,,,AC,Melt Spinning,Ribbon,Width X Thickness,2-Jan, 0.02-0.03,Ar-gas,TEM XRD,Radio Frequency Melting,,,,,,,,,,,
Al28 B30 Ni42,10.1007/BF00540638,,,,,,,,,,,,,CR,Melt Spinning,Ribbon,Width X Thickness,2-Jan, 0.02-0.03,Ar-gas,TEM XRD,Radio Frequency Melting,,,,,,,,,,,
Al28 Co15 Gd55 Ge2,10.1063/1.3246616,604.0,658.0,,,,,,,,,,,,,,,,,,,,,,,,,,,,,,
Al28 La18 Ni54,10.1016/0921-5093(91)90938-J,,,,,,,,,,,,,AM,Melt Spinning,Ribbon,Thickness,1,0.02,Ar-gas,AXS  OM  SEM  TEM  XRD ,Radio Frequency Melting,,,,,,,,,,,
Al28 Mg22 Ti50,10.1016/0010-938X(93)90256-G,,,,,,,,,,,,,AM,Deposition,Thin Film,,,,Ar-gas,XRD,,,,,,,,,,,,
Al28 Mg27 Ti45,10.1016/0010-938X(93)90256-G,,,,,,,,,,,,,AM,Deposition,Thin Film,,,,Ar-gas,XRD,,,,,,,,,,,,
Al28 Mg37 Zn35,10.1016/0022-3093(93)90095-F,,,,,,,,,,,,,QC,Mechanical,Powder,,,,Ar-gas,XRD,,,,,,,,,,,,
Al28 Ni12 Zr60,10.1016/0921-5093(91)90938-J,,,,,,,,,,,,,AM,Melt Spinning,Ribbon,Width X Thickness,1,0.02,,  TEM  XRD ,Radio Frequency Melting,,,,,,,,,,,
Al28 Ni44 Zr28,10.1016/0921-5093(91)90938-J,,,,,,,,,,,,,AM,Melt Spinning,Ribbon,Width X Thickness,1,0.02,,  TEM  XRD ,Radio Frequency Melting,,,,,,,,,,,
Al28.5 Ca56.5 Cu5 Mg10,10.1063/1.1637940,493.15,520.15,,3.0,,,,,,,,,,,,,,,,,,,,,,,,,,,,
Al28.5 Ca56.5 Mg15,10.1007/978-3-642-03481-7,503.0,528.0,,,,,,,,,,,,,,,,,,,,,,,,,,,,,,
Al28.5 Ca56.5 Mg15,10.1063/1.1637940,503.15,528.15,,1.5,,,,,,,,,,,,,,,,,,,,,,,,,,,,
Al28.5 Co18 Gd53.5,10.1063/1.3246616,605.0,680.0,,3.0,,,,,,,,,,,,,,,,,,,,,,,,,,,,
Al28.5 Nb23.9 Ti47.6,10.1016/0921-5093(94)90174-0,,,,,,,,,,,,,AM,Mechanical,Powder,,,,,TEM XRD,,,,,,,,,,,,
Al28.9 Co17.3 Gd53.8,10.1063/1.3246616,605.0,684.0,,,,,,,,,,,,,,,,,,,,,,,,,,,,,,
Al29 Ca62 Mg9,10.1007/s11661-007-9255-x,,,873.0,,,,748.0,,,,,,,,,,,,,,,,,,,,,,,,,
Al29 Mg13 Ti58,10.1016/0010-938X(93)90256-G,,,,,,,,,,,,,AM,Deposition,Thin Film,,,,Ar-gas,XRD,,,,,,,,,,,,
Al29.27 Co2.44 Y68.29,10.1063/1.1614420,645.0,760.0,,1.5,,,976.0,,,,,,,,,,,,,,,,,,,,,,,,,
Al3 Cu12.5 Ni12.5 Pr72,10.1016/j.jallcom.2007.05.037,,,,1.5,,,,,,,,,,,,,,,,,,,,,,,,,,,,
Al3 Cu12.5 Ni12.5 Pr72,10.1557/JMR.2003.0088,367.0,402.0,743.0,,1.5,,,,,,,,,,,,,,,,,,,,,,,,,,,
Al3 Cu30 Mg57 Y10,10.1016/S1359-6462(99)00225-0,,453.0,,,,,,,,,,,,,,,,,,,,,,,,,,,,,,
Al3 Cu47 Ti3 Zr47,10.2320/matertrans.47.2804,688.0,754.0,1199.0,,,,,,,,,,,,,,,,,,,,,,,,,,,,,
Al3 Fe80 P17,10.1016/0036-9748(77)90268-X,,,,,,,,,,,,,AM,Melt Spinning,Ribbon,Width X Thickness,1,0.02,,,Radio Frequency Melting,,,,,,,,,,,
Al3 La83 Ni14,10.1016/0921-5093(91)90938-J,,,,,,,,,,,,,AM,Melt Spinning,Ribbon,Thickness,1,0.02,Ar-gas,AXS  OM  SEM  TEM  XRD ,Radio Frequency Melting,,,,,,,,,,,
Al3 Nb7 Ni62 Zr28,10.4028/www.scientific.net/MSF.475-479.3435,,895.0,,,,,,,,,,,,,,,,,,,,,,,,,,,,,,
Al3.12 Co3.12 Cu7.81 Zr85.95,10.1016/j.commatsci.2016.02.037,737.0,815.0,1285.0,5.0,,,,,,,,,,,,,,,,,,,,,,,,,,,,
Al3.5 Cu59.6 Zr36.9,10.1007/978-3-642-03481-7,740.0,802.0,1181.0,,,,,,,,,,,,,,,,,,,,,,,,,,,,,
Al30 Ca55 Mg15,10.2320/matertrans.MJ200731,,,,0.5,,,746.0,,,,,,,,,,,,,,,,,,,,,,,,,
Al30 Ca60 Cu10,10.1007/978-3-642-03481-7,498.0,519.0,,,,,,,,,,,,,,,,,,,,,,,,,,,,,,
Al30 Ca60 Cu10,10.1063/1.1637940,498.15,517.15,,1.5,,,,,,,,,,,,,,,,,,,,,,,,,,,,
Al30 Ca60 Ga10,10.1016/0921-5093(94)90798-6,,,,,,,,,,,,,AM,Melt Spinning,Ribbon,,,,Ar-gas,XPS XRD,Arc Melting,,,,,,,,,,,
Al30 Ca60 Mg10,10.1007/978-3-642-03481-7,508.0,523.0,873.0,,,,,,,,,,,,,,,,,,,,,,,,,,,,,
Al30 Ca60 Mg10,10.1063/1.1637940,508.15,523.15,,2.0,,,,,,,,,,,,,,,,,,,,,,,,,,,,
Al30 Ca60 Zn10,10.1063/1.1637940,498.15,530.15,,1.5,,,,,,,,,,,,,,,,,,,,,,,,,,,,
Al30 Ca70,10.1016/0921-5093(91)90020-N,,,,,,,,,,,,,AM,,,,,,,,,,,,,,,,,,,
Al30 Ce27.5 Cu15 La27.5,10.1142/S0217979209060749,473.0,505.0,1162.0,2.0,,,719.0,,,,,,,,,,,,,,,,,,,,,,,,,
Al30 Co15 Gd55,10.1063/1.3246616,604.0,671.0,,,,,,,,,,,,,,,,,,,,,,,,,,,,,,
Al30 Cu10 La60,10.2320/matertrans1989.31.104,,,,,,,,,,,,,AM,Melt Spinning,Ribbon,Width X Thickness,1,0.02,Ar-gas,AXS  SEM  XRD,Radio Frequency Melting,,,,,,,,,,,
Al30 Cu15 La55,10.2320/matertrans1989.31.104,,,,,,,,,,,,,AM,Melt Spinning,Ribbon,Width X Thickness,1,0.02,Ar-gas,AXS  SEM  XRD,Radio Frequency Melting,,,,,,,,,,,
Al30 Cu20 La50,10.2320/matertrans1989.31.104,,,,,,,,,,,,,AM,Melt Spinning,Ribbon,Width X Thickness,1,0.02,Ar-gas,AXS  SEM  XRD,Radio Frequency Melting,,,,,,,,,,,
Al30 Cu28 Y42,10.1016/0921-5093(94)90179-1,,,,,,,,,,,,,AM,Melt Spinning,Ribbon,,,,Ar-gas,XRD,Arc Melting,,,,,,,,,,,
Al30 Cu35 La35,10.2320/matertrans1989.31.104,,,,,,,,,,,,,AM,Melt Spinning,Ribbon,Width X Thickness,1,0.02,Ar-gas,AXS  SEM  XRD,Radio Frequency Melting,,,,,,,,,,,
Al30 Cu40 La30,10.2320/matertrans1989.31.104,,,,,,,,,,,,,AM,Melt Spinning,Ribbon,Width X Thickness,1,0.02,Ar-gas,AXS  SEM  XRD,Radio Frequency Melting,,,,,,,,,,,
Al30 Cu50 La20,10.2320/matertrans1989.31.104,,,,,,,,,,,,,CR,Melt Spinning,Ribbon,Width X Thickness,1,0.02,Ar-gas,AXS  SEM  XRD,Radio Frequency Melting,,,,,,,,,,,
Al30 Cu60 La10,10.2320/matertrans1989.31.104,,,,,,,,,,,,,CR,Melt Spinning,Ribbon,Width X Thickness,1,0.02,Ar-gas,AXS  SEM  XRD,Radio Frequency Melting,,,,,,,,,,,
Al30 Gd60 Ni10,10.1016/j.jallcom.2007.02.114,596.0,638.0,,2.5,,67.0,932.0,,,1330.0,,,,,,,,,,,,,,,,,,,,,,
Al30 La10 Ni60,10.2320/matertrans1989.30.965,,,,,,,,,,,,,CR,Melt Spinning,Ribbon,,,,Ar-gas, OM  XRD ,Radio Frequency Melting,,,,,,,,,,,
Al30 La15 Ni55,10.2320/matertrans1989.30.965,,,,,,,,,,,,,CR,Melt Spinning,Ribbon,,,,Ar-gas, OM  XRD ,Radio Frequency Melting,,,,,,,,,,,
Al30 La18 Ni52,10.1016/0921-5093(91)90938-J,,,,,,,,,,,,,AM,Melt Spinning,Ribbon,Thickness,1,0.02,Ar-gas,AXS  OM  SEM  TEM  XRD ,Radio Frequency Melting,,,,,,,,,,,
Al30 La20 Ni50,10.2320/matertrans1989.30.965,,,,,,,,,,,,,AM,Melt Spinning,Ribbon,,,,Ar-gas, OM  XRD ,Radio Frequency Melting,,,,,,,,,,,
Al30 La25 Ni45,10.2320/matertrans1989.30.965,,,,,,,,,,,,,AM,Melt Spinning,Ribbon,,,,Ar-gas, OM  XRD ,Radio Frequency Melting,,,,,,,,,,,
Al30 La30 Ni40,10.2320/matertrans1989.30.965,,,,,,,,,,,,,AM,Melt Spinning,Ribbon,,,,Ar-gas, OM  XRD ,Radio Frequency Melting,,,,,,,,,,,
Al30 La30 Ni40,10.4028/www.scientific.net/MSF.88-90.313,,,,,,,,,,,,,,,,,,,,TEM XRD,Arc Melting,,,,,,,,,,,
Al30 La35 Ni35,10.2320/matertrans1989.30.965,,,,,,,,,,,,,AM,Melt Spinning,Ribbon,,,,Ar-gas, OM  XRD ,Radio Frequency Melting,,,,,,,,,,,
Al30 La40 Ni30,10.1016/0022-3093(93)90184-Y,,,,,,,,,,,,,AM,Melt Spinning,Ribbon,Thickness,10,0.03,Ar-gas,AXS  OM  SEM  TEM  XRD ,Radio Frequency Melting,,,,,,,,,,,
Al30 La40 Ni30,10.2320/matertrans1989.30.965,,,,,,,,,,,,,,,,,,,, OM  XRD ,,,,,,,,,,,,
Al30 La40 Ni30,10.4028/www.scientific.net/MSF.88-90.313,,,,,,,,,,,,,,,,,,,,TEM XRD,Arc Melting,,,,,,,,,,,
Al30 La45 Ni25,10.2320/matertrans1989.30.965,,,,,,,,,,,,,AM,Melt Spinning,Ribbon,,,,Ar-gas, OM  XRD ,Radio Frequency Melting,,,,,,,,,,,
Al30 La50 Ni20,10.1016/0921-5093(94)90211-9,,,,,,,,,,,,,AM,Melt Spinning,Bulk,,,,, OM ,Radio Frequency Melting,,,,,,,,,,,
Al30 La50 Ni20,10.2320/matertrans1989.30.965,,,,,,,,,,,,,,,Ribbon,,,,Ar-gas, OM  XRD ,,,,,,,,,,,,
Al30 La50 Ni20,10.4028/www.scientific.net/MSF.88-90.313,,,,,,,,,,,,,,,,,,,,TEM XRD,Arc Melting,,,,,,,,,,,
Al30 La55 Ni15,10.2320/matertrans1989.30.965,,,,,,,,,,,,,AM,Melt Spinning,Ribbon,,,,Ar-gas, OM  XRD ,Radio Frequency Melting,,,,,,,,,,,
Al30 La60 Ni10,10.2320/matertrans1989.30.965,,,,,,,,,,,,,AM,Melt Spinning,Ribbon,,,,Ar-gas, OM  XRD ,Radio Frequency Melting,,,,,,,,,,,
Al30 La60 Ni10,10.4028/www.scientific.net/MSF.88-90.313,,,,,,,,,,,,,,,,,,,,TEM XRD,Arc Melting,,,,,,,,,,,
Al30 La65 Ni5,10.2320/matertrans1989.30.965,,,,,,,,,,,,,AM,Melt Spinning,Ribbon,,,,Ar-gas, OM  XRD ,Radio Frequency Melting,,,,,,,,,,,
Al30 La70,10.2320/matertrans1989.31.104,,,,,,,,,,,,,AM,Melt Spinning,Ribbon,Width X Thickness,1,0.02,Ar-gas,AXS  SEM  XRD,Radio Frequency Melting,,,,,,,,,,,
Al30 Mg27 Ti43,10.1016/0010-938X(93)90256-G,,,,,,,,,,,,,AC,Deposition,Thin Film,,,,Ar-gas,XRD,,,,,,,,,,,,
Al30 Mg40 Zn30,10.1016/0921-5093(94)90870-2,,,,,,,,,,,,,QC,Melt Spinning,Ribbon,Width X Thickness,1,0.025,Ar-gas,TEM XRD,Radio Frequency Melting,,,,,,,,,,,
Al30 Mg50 Zn20,10.1016/0022-3093(93)90095-F,,,,,,,,,,,,,QC,Mechanical,Powder,,,,Ar-gas,XRD,,,,,,,,,,,,
Al30 Mg50 Zn20,10.1016/0921-5093(94)90870-2,,,,,,,,,,,,,,Melt Spinning,Ribbon,Width X Thickness,1,0.025,,TEM XRD,Radio Frequency Melting,,,,,,,,,,,
Al30 Mg60 Zn10,10.1016/0022-3093(93)90095-F,,,,,,,,,,,,,OT,Mechanical,Powder,,,,Ar-gas,XRD,,,,,,,,,,,,
Al30 Mg60 Zn10,10.1016/0921-5093(94)90870-2,,,,,,,,,,,,,CR,Melt Spinning,Ribbon,Width X Thickness,1,0.025,,TEM XRD,Radio Frequency Melting,,,,,,,,,,,
Al30 Nb50 Ni20,10.1016/0921-5093(91)90134-9,,,,,,,,,,,,,AC,Quenching,,,,,,,,,,,,,,,,,,
Al30 Ni10 Ti60,10.1016/0921-5093(94)90186-4,,,,,,,,,,,,,CR,Mechanical,Powder,,,,,TEM XRD,,,,,,,,,,,,
Al30 Ni10 Zr60,10.2320/matertrans1989.31.177,,,,,,,,,,,,,CR,Melt Spinning,Ribbon,Width X Thickness,1,0.03,,  TEM  XRD ,Arc Melting,,,,,,,,,,,
Al30 Ni14 Zr56,10.1016/0921-5093(91)90938-J,,,,,,,,,,,,,AM,Melt Spinning,Ribbon,Width X Thickness,1,0.02,,  TEM  XRD ,Radio Frequency Melting,,,,,,,,,,,
Al30 Ni15 Zr55,10.2320/matertrans1989.31.177,,,,,,,,,,,,,AM,Melt Spinning,Ribbon,Width X Thickness,1,0.03,,  TEM  XRD ,Arc Melting,,,,,,,,,,,
Al30 Ni20 Zr50,10.2320/matertrans1989.31.177,,,,,,,,,,,,,AM,Melt Spinning,Ribbon,Width X Thickness,1,0.03,,  TEM  XRD ,Arc Melting,,,,,,,,,,,
Al30 Ni25 Zr45,10.2320/matertrans1989.31.177,,,,,,,,,,,,,AM,Melt Spinning,Ribbon,Width X Thickness,1,0.03,,  TEM  XRD ,Arc Melting,,,,,,,,,,,
Al30 Ni28 Ti42,10.1016/0921-5093(91)90906-4,,,,,,,,,,,,,AM,Melt Spinning,Ribbon,,,,N-gas, TEM XRD,,,,,,,,,,,,
Al30 Ni30 Zr40,10.2320/matertrans1989.31.177,,,,,,,,,,,,,AM,Melt Spinning,Ribbon,Width X Thickness,1,0.03,,  TEM  XRD ,Arc Melting,,,,,,,,,,,
Al30 Ni35 Zr35,10.2320/matertrans1989.31.177,,,,,,,,,,,,,AM,Melt Spinning,Ribbon,Width X Thickness,1,0.03,,  TEM  XRD ,Arc Melting,,,,,,,,,,,
Al30 Ni40 Zr30,10.2320/matertrans1989.31.177,,,,,,,,,,,,,AM,Melt Spinning,Ribbon,Width X Thickness,1,0.03,,  TEM  XRD ,Arc Melting,,,,,,,,,,,
Al30 Ni42 Zr28,10.1016/0921-5093(91)90938-J,,,,,,,,,,,,,AM,Melt Spinning,Ribbon,Width X Thickness,1,0.02,,  TEM  XRD ,Radio Frequency Melting,,,,,,,,,,,
Al30 Ni50 Zr20,10.2320/matertrans1989.31.177,,,,,,,,,,,,,CR,Melt Spinning,Ribbon,Width X Thickness,1,0.03,,  TEM  XRD ,Arc Melting,,,,,,,,,,,
Al30 Ni60 Zr10,10.2320/matertrans1989.31.177,,,,,,,,,,,,,CR,Melt Spinning,Ribbon,Width X Thickness,1,0.03,,  TEM  XRD ,Arc Melting,,,,,,,,,,,
Al30 Sr70,10.1179/095066010X12646898728200,530.0,,953.0,,,,,,,,,,,,,,,,,,,,,,,,,,,,,
Al30 Zr70,10.2320/matertrans1989.31.177,,,,,,,,,,,,,CR,Melt Spinning,Ribbon,Width X Thickness,1,0.03,,  TEM  XRD ,Arc Melting,,,,,,,,,,,
Al31 Ni50 Ti19,10.1557/PROC-58-59,,,,,,,,,,,,,CR,Melt Spinning,Ribbon,,,,N-gas, TEM XRD,,,,,,,,,,,,
Al32 Ca58 Mg10,10.1007/978-3-642-03481-7,513.0,539.0,873.0,,,,,,,,,,,,,,,,,,,,,,,,,,,,,
Al32 Ca58 Mg10,10.1063/1.1637940,513.15,539.15,,1.5,,,,,,,,,,,,,,,,,,,,,,,,,,,,
Al32 Ca63 Cu5,10.1016/j.intermet.2006.10.017,512.0,523.0,831.0,2.0,,,,,,,,,,,,,,,,,,,,,,,,,,,,
Al32 Ca63 Cu5,10.1063/1.1637940,503.15,530.15,,,,,,,,,,,,,,,,,,,,,,,,,,,,,,
Al32 La18 Ni50,10.1016/0921-5093(91)90938-J,,,,,,,,,,,,,AM,Melt Spinning,Ribbon,Thickness,1,0.02,Ar-gas,AXS  OM  SEM  TEM  XRD ,Radio Frequency Melting,,,,,,,,,,,
Al32 Nb33 Ni35,10.1016/0921-5093(91)90134-9,,,,,,,,,,,,,CR,Quenching,,,,,,,,,,,,,,,,,,
Al32 Ni16 Zr52,10.1016/0921-5093(91)90938-J,,,,,,,,,,,,,AM,Melt Spinning,Ribbon,Width X Thickness,1,0.02,,  TEM  XRD ,Radio Frequency Melting,,,,,,,,,,,
Al32 Ni20 Zr48,10.1016/0921-5093(91)90938-J,,,,,,,,,,,,,AM,Melt Spinning,Ribbon,Width X Thickness,1,0.02,,  TEM  XRD ,Radio Frequency Melting,,,,,,,,,,,
Al32 Ni40 Zr28,10.1016/0921-5093(91)90938-J,,,,,,,,,,,,,AM,Melt Spinning,Ribbon,Width X Thickness,1,0.02,,  TEM  XRD ,Radio Frequency Melting,,,,,,,,,,,
Al33 Mg13 Ti54,10.1016/0010-938X(93)90256-G,,,,,,,,,,,,,AM,Deposition,Thin Film,,,,Ar-gas,XRD,,,,,,,,,,,,
Al33 Mg6 Ti61,10.1016/0010-938X(93)90256-G,,,,,,,,,,,,,AM,Deposition,Thin Film,,,,Ar-gas,XRD,,,,,,,,,,,,
Al33 Nb62 Ni5,10.1016/0921-5093(91)90134-9,,,,,,,,,,,,,CR,Quenching,,,,,,,,,,,,,,,,,,
Al33 Ni22 Zr45,10.1016/0921-5093(91)90938-J,,,,,,,,,,,,,AM,Melt Spinning,Ribbon,Width X Thickness,1,0.02,,  TEM  XRD ,Radio Frequency Melting,,,,,,,,,,,
Al33 Ni33 Ti34,10.1016/0921-5093(94)90186-4,,,,,,,,,,,,,CR,Mechanical,Powder,,,,,TEM XRD,,,,,,,,,,,,
Al33 Ni38 Zr29,10.1016/0921-5093(91)90938-J,,,,,,,,,,,,,AM,Melt Spinning,Ribbon,Width X Thickness,1,0.02,,  TEM  XRD ,Radio Frequency Melting,,,,,,,,,,,
Al33.4 Fe33.3 Gd33.3,10.1016/0022-3093(93)90194-3,,,,,,,,,,,,,AM,Melt Spinning,Ribbon,,,,,XRD,Radio Frequency Melting,,,,,,,,,,,
Al33.6 Ca66.4,10.1016/j.intermet.2006.10.017,528.0,540.0,873.0,1.0,,,,,,,,,,,,,,,,,,,,,,,,,,,,
Al33.6 Ca66.4,10.1063/1.1637940,528.15,540.15,,,,,,,,,,,,,,,,,,,,,,,,,,,,,,
Al34 La18 Ni48,10.1016/0921-5093(91)90938-J,,,,,,,,,,,,,AM,Melt Spinning,Ribbon,Thickness,1,0.02,Ar-gas,AXS  OM  SEM  TEM  XRD ,Radio Frequency Melting,,,,,,,,,,,
Al34 Mo45 Si21,10.1016/B978-0-444-81991-8.50081-9,,,,,,,,,,,,,AM,Deposition,Thin Film,Thickness,0.05,,Ar-gas, XRD,,,,,,,,,,,,
