Repository: IntelAntique/Skunkworks

# Skunkworks
Algorithm to check for equivalent alloys

File: MDF_DMREF_Metallic_Glasses_v7.csv (part 5 of 22)
Composition,Reference,Tg_[K],Tx_[K],Tl_[K],Dmax_[mm],Zmax_[mm],E_[GPA],Tm_[K],Sigma_[Mpa],Possion_Ratio,Fracture_Strength_[MPa],Rc_[K/s],G_[GPa],Is_Amorphous,Casting,Type,Size_Measure,Size1,Size2,Environment,Characterization,Melting,density_[g/cm^3],Acoustic_Velocity_Long_[km/s],Acoustic_Velocity_Trans_[km/s],K_[GPa],E/density_[GPacm^3/g],Debye_Temp_[K],Yield_Strength_[Gpa],Kc_[Mpa m^05],Gbas_[Gpa],Kbas_[Gpa],Vbas
Al34 Ni20 Zr46,10.1016/0921-5093(91)90938-J,,,,,,,,,,,,,AM,Melt Spinning,Ribbon,Width X Thickness,1,0.02,,  TEM  XRD ,Radio Frequency Melting,,,,,,,,,,,
Al34 Ni24 Zr42,10.1016/0921-5093(91)90938-J,,,,,,,,,,,,,AM,Melt Spinning,Ribbon,Width X Thickness,1,0.02,,  TEM  XRD ,Radio Frequency Melting,,,,,,,,,,,
Al34 Ni34 Zr32,10.1016/0921-5093(91)90938-J,,,,,,,,,,,,,AM,Melt Spinning,Ribbon,Width X Thickness,1,0.02,,  TEM  XRD ,Radio Frequency Melting,,,,,,,,,,,
Al34 Ni36 Zr30,10.1016/0921-5093(91)90938-J,,,,,,,,,,,,,AM,Melt Spinning,Ribbon,Width X Thickness,1,0.02,,  TEM  XRD ,Radio Frequency Melting,,,,,,,,,,,
Al35 Ca50 Mg15,10.2320/matertrans.MJ200731,498.0,555.0,,,,,758.0,,,,,,,,,,,,,,,,,,,,,,,,,
Al35 Ca65,10.1179/095066010X12646898728200,563.0,585.0,818.0,,,,,,,,,,,,,,,,,,,,,,,,,,,,,
Al35 Ce20 La30 Ni15,10.1016/j.scriptamat.2008.08.003,542.0,577.0,1082.0,1.0,,,822.0,,,1158.0,,,,,,,,,,,,,,,,,,,,,,
Al35 Co15 Er17 Gd33,10.1016/j.scriptamat.2008.08.003,586.0,620.0,1221.0,1.0,,,1072.0,,,817.0,,,,,,,,,,,,,,,,,,,,,,
Al35 Co5 Gd17 La33 Ni10,10.1016/j.scriptamat.2008.08.003,560.0,609.0,1070.0,2.0,,,748.0,,,1050.0,,,,,,,,,,,,,,,,,,,,,,
Al35 Cu10 La55,10.2320/matertrans1989.31.104,,,,,,,,,,,,,AM,Melt Spinning,Ribbon,Width X Thickness,1,0.02,Ar-gas,AXS  SEM  XRD,Radio Frequency Melting,,,,,,,,,,,
Al35 Cu15 La50,10.2320/matertrans1989.31.104,,,,,,,,,,,,,AM,Melt Spinning,Ribbon,Width X Thickness,1,0.02,Ar-gas,AXS  SEM  XRD,Radio Frequency Melting,,,,,,,,,,,
Al35 La25 Ni40,10.2320/matertrans1989.30.965,,,,,,,,,,,,,AM,Melt Spinning,Ribbon,,,,Ar-gas, OM  XRD ,Radio Frequency Melting,,,,,,,,,,,
Al35 La30 Ni35,10.2320/matertrans1989.30.965,,,,,,,,,,,,,AM,Melt Spinning,Ribbon,,,,Ar-gas, OM  XRD ,Radio Frequency Melting,,,,,,,,,,,
Al35 La35 Ni30,10.2320/matertrans1989.30.965,,,,,,,,,,,,,AM,Melt Spinning,Ribbon,,,,Ar-gas, OM  XRD ,Radio Frequency Melting,,,,,,,,,,,
Al35 La40 Ni25,10.2320/matertrans1989.30.965,,,,,,,,,,,,,AM,Melt Spinning,Ribbon,,,,Ar-gas, OM  XRD ,Radio Frequency Melting,,,,,,,,,,,
Al35 La45 Ni20,10.2320/matertrans1989.30.965,,,,,,,,,,,,,AM,Melt Spinning,Ribbon,,,,Ar-gas, OM  XRD ,Radio Frequency Melting,,,,,,,,,,,
Al35 La50 Ni15,10.1007/978-3-642-03481-7,,,971.0,,,,,,,,,,,,,,,,,,,,,,,,,,,,,
Al35 La50 Ni15,10.1016/j.scriptamat.2008.08.003,532.0,596.0,97.0,5.0,,,784.0,,,1112.0,,,,,,,,,,,,,,,,,,,,,,
Al35 La50 Ni15,10.2320/matertrans1989.30.965,,,,,,,,,,,,,AM,Melt Spinning,Ribbon,,,,Ar-gas, OM  XRD ,Radio Frequency Melting,,,,,,,,,,,
Al35 La55 Ni10,10.2320/matertrans1989.30.965,,,,,,,,,,,,,AM,Melt Spinning,Ribbon,,,,Ar-gas, OM  XRD ,Radio Frequency Melting,,,,,,,,,,,
Al35 La60 Ni5,10.2320/matertrans1989.30.965,,,,,,,,,,,,,AM,Melt Spinning,Ribbon,,,,Ar-gas, OM  XRD ,Radio Frequency Melting,,,,,,,,,,,
Al35 Nb65,10.1016/0921-5093(91)90134-9,,,,,,,,,,,,,CR,Quenching,,,,,,,,,,,,,,,,,,
Al35 Ni20 Zr45,10.2320/matertrans1989.31.177,,,,,,,,,,,,,AM,Melt Spinning,Ribbon,Width X Thickness,1,0.03,,  TEM  XRD ,Arc Melting,,,,,,,,,,,
Al35 Ni26 Zr39,10.1016/0921-5093(91)90938-J,,,,,,,,,,,,,AM,Melt Spinning,Ribbon,Width X Thickness,1,0.02,,  TEM  XRD ,Radio Frequency Melting,,,,,,,,,,,
Al35 Ni32 Zr33,10.1016/0921-5093(91)90938-J,,,,,,,,,,,,,AM,Melt Spinning,Ribbon,Width X Thickness,1,0.02,,  TEM  XRD ,Radio Frequency Melting,,,,,,,,,,,
Al35 Ni35 Zr30,10.2320/matertrans1989.31.177,,,,,,,,,,,,,AM,Melt Spinning,Ribbon,Width X Thickness,1,0.03,,  TEM  XRD ,Arc Melting,,,,,,,,,,,
Al35 Ni5 Zr60,10.2320/matertrans1989.31.177,,,,,,,,,,,,,CR,Melt Spinning,Ribbon,Width X Thickness,1,0.03,,  TEM  XRD ,Arc Melting,,,,,,,,,,,
Al35 Sr65,10.1179/095066010X12646898728200,490.0,,993.0,,,,,,,,,,,,,,,,,,,,,,,,,,,,,
Al36 La18 Ni46,10.1016/0921-5093(91)90938-J,,,,,,,,,,,,,AM,Melt Spinning,Ribbon,Thickness,1,0.02,Ar-gas,AXS  OM  SEM  TEM  XRD ,Radio Frequency Melting,,,,,,,,,,,
Al36 Mg15 Ti49,10.1016/0010-938X(93)90256-G,,,,,,,,,,,,,AC,Deposition,Thin Film,,,,Ar-gas,XRD,,,,,,,,,,,,
Al36 Ni28 Zr36,10.1016/0921-5093(91)90938-J,,,,,,,,,,,,,AM,Melt Spinning,Ribbon,Width X Thickness,1,0.02,,  TEM  XRD ,Radio Frequency Melting,,,,,,,,,,,
Al36 Ni30 Zr34,10.1016/0921-5093(91)90938-J,,,,,,,,,,,,,AM,Melt Spinning,Ribbon,Width X Thickness,1,0.02,,  TEM  XRD ,Radio Frequency Melting,,,,,,,,,,,
Al36 Ti64,10.1016/0010-938X(93)90256-G,,,,,,,,,,,,,AC,Deposition,Thin Film,,,,Ar-gas,XRD,,,,,,,,,,,,
Al37 Mg10 Ti53,10.1016/0010-938X(93)90256-G,,,,,,,,,,,,,AM,Deposition,Thin Film,,,,Ar-gas,XRD,,,,,,,,,,,,
Al37 Mg20 Ti43,10.1016/0010-938X(93)90256-G,,,,,,,,,,,,,AC,Deposition,Thin Film,,,,Ar-gas,XRD,,,,,,,,,,,,
Al37.5 Mg37.5 Zn25,10.1016/0022-3093(93)90095-F,,,,,,,,,,,,,QC,Mechanical,Powder,,,,Ar-gas,XRD,,,,,,,,,,,,
Al37.5 Nb12.5 Ti50,10.1016/0921-5093(94)90174-0,,,,,,,,,,,,,AM,Mechanical,Powder,,,,,TEM XRD,,,,,,,,,,,,
Al38 Cr10 Ge52,10.1007/BF00540507,,,,,,,,,,,,,AM,Melt Spinning,Ribbon,Width X Thickness,1,0.02,Ar-gas, XRD,Arc Melting,,,,,,,,,,,
Al38 La18 Ni44,10.1016/0921-5093(91)90938-J,,,,,,,,,,,,,AM,Melt Spinning,Ribbon,Thickness,1,0.02,Ar-gas,AXS  OM  SEM  TEM  XRD ,Radio Frequency Melting,,,,,,,,,,,
Al39 Mg7 Ti54,10.1016/0010-938X(93)90256-G,,,,,,,,,,,,,AM,Deposition,Thin Film,,,,Ar-gas,XRD,,,,,,,,,,,,
Al4 B10 Co86,10.1007/BF00540638,,,,,,,,,,,,,CR,Melt Spinning,Ribbon,Width X Thickness,2-Jan, 0.02-0.03,Ar-gas,TEM XRD,Radio Frequency Melting,,,,,,,,,,,
Al4 B10 Fe86,10.1007/BF00540638,,,,,,,,,,,,,CR,Melt Spinning,Ribbon,Width X Thickness,2-Jan, 0.02-0.03,Ar-gas,TEM XRD,Radio Frequency Melting,,,,,,,,,,,
Al4 B14 Co82,10.1007/BF00540638,,,,,,,,,,,,,CR,Melt Spinning,Ribbon,Width X Thickness,2-Jan, 0.02-0.03,Ar-gas,TEM XRD,Radio Frequency Melting,,,,,,,,,,,
Al4 B14 Fe82,10.1007/BF00540638,,,,,,,,,,,,,AM,Melt Spinning,Ribbon,Width X Thickness,2-Jan, 0.02-0.03,Ar-gas,TEM XRD,Radio Frequency Melting,,,,,,,,,,,
Al4 B18 Co78,10.1007/BF00540638,,,,,,,,,,,,,AM,Melt Spinning,Ribbon,Width X Thickness,2-Jan, 0.02-0.03,Ar-gas,TEM XRD,Radio Frequency Melting,,,,,,,,,,,
Al4 B18 Fe78,10.1007/BF00540638,,,,,,,,,,,,,AM,Melt Spinning,Ribbon,Width X Thickness,2-Jan, 0.02-0.03,Ar-gas,TEM XRD,Radio Frequency Melting,,,,,,,,,,,
Al4 B18 Ni78,10.1007/BF00540638,,,,,,,,,,,,,AM,Melt Spinning,Ribbon,Width X Thickness,2-Jan, 0.02-0.03,Ar-gas,TEM XRD,Radio Frequency Melting,,,,,,,,,,,
Al4 B22 Co74,10.1007/BF00540638,,,,,,,,,,,,,AM,Melt Spinning,Ribbon,Width X Thickness,2-Jan, 0.02-0.03,Ar-gas,TEM XRD,Radio Frequency Melting,,,,,,,,,,,
Al4 B22 Fe74,10.1007/BF00540638,,,,,,,,,,,,,AM,Melt Spinning,Ribbon,Width X Thickness,2-Jan, 0.02-0.03,Ar-gas,TEM XRD,Radio Frequency Melting,,,,,,,,,,,
Al4 B22 Ni74,10.1007/BF00540638,,,,,,,,,,,,,AM,Melt Spinning,Ribbon,Width X Thickness,2-Jan, 0.02-0.03,Ar-gas,TEM XRD,Radio Frequency Melting,,,,,,,,,,,
Al4 B26 Co70,10.1007/BF00540638,,,,,,,,,,,,,AM,Melt Spinning,Ribbon,Width X Thickness,2-Jan, 0.02-0.03,Ar-gas,TEM XRD,Radio Frequency Melting,,,,,,,,,,,
Al4 B26 Ni70,10.1007/BF00540638,,,,,,,,,,,,,AM,Melt Spinning,Ribbon,Width X Thickness,2-Jan, 0.02-0.03,Ar-gas,TEM XRD,Radio Frequency Melting,,,,,,,,,,,
Al4 B30 Co66,10.1007/BF00540638,,,,,,,,,,,,,AM,Melt Spinning,Ribbon,Width X Thickness,2-Jan, 0.02-0.03,Ar-gas,TEM XRD,Radio Frequency Melting,,,,,,,,,,,
Al4 B30 Ni66,10.1007/BF00540638,,,,,,,,,,,,,AM,Melt Spinning,Ribbon,Width X Thickness,2-Jan, 0.02-0.03,Ar-gas,TEM XRD,Radio Frequency Melting,,,,,,,,,,,
Al4 B34 Co62,10.1007/BF00540638,,,,,,,,,,,,,AM,Melt Spinning,Ribbon,Width X Thickness,2-Jan, 0.02-0.03,Ar-gas,TEM XRD,Radio Frequency Melting,,,,,,,,,,,
Al4 B34 Ni62,10.1007/BF00540638,,,,,,,,,,,,,AM,Melt Spinning,Ribbon,Width X Thickness,2-Jan, 0.02-0.03,Ar-gas,TEM XRD,Radio Frequency Melting,,,,,,,,,,,
Al4 B38 Ni58,10.1007/BF00540638,,,,,,,,,,,,,AM,Melt Spinning,Ribbon,Width X Thickness,2-Jan, 0.02-0.03,Ar-gas,TEM XRD,Radio Frequency Melting,,,,,,,,,,,
Al4 B42 Ni54,10.1007/BF00540638,,,,,,,,,,,,,AM,Melt Spinning,Ribbon,Width X Thickness,2-Jan, 0.02-0.03,Ar-gas,TEM XRD,Radio Frequency Melting,,,,,,,,,,,
Al4 Ca70 Mg26,10.2320/matertrans.MJ200731,,,813.0,,,,631.0,,,,,,,,,,,,,,,,,,,,,,,,,
Al4 Ce10 Cu86,10.2320/matertrans1989.34.82,,,,,,,,,,,,,AC,Melt Spinning,Ribbon,Width X Thickness,1,0.02,Ar-gas, SEM  TEM XRD,Radio Frequency Melting,,,,,,,,,,,
Al4 Ce4 Cu92,10.2320/matertrans1989.34.82,,,,,,,,,,,,,CR,Melt Spinning,Ribbon,Width X Thickness,1,0.02,Ar-gas, SEM  TEM XRD,Radio Frequency Melting,,,,,,,,,,,
Al4 Ce8 Cu88,10.2320/matertrans1989.34.82,,,,,,,,,,,,,AC,Melt Spinning,Ribbon,Width X Thickness,1,0.02,Ar-gas, SEM  TEM XRD,Radio Frequency Melting,,,,,,,,,,,
Al4 Co0.3 Cu47.7 Zr48,10.1016/j.jallcom.2007.05.037,417.0,471.0,922.0,3.0,,,,,,,,,,,,,,,,,,,,,,,,,,,,
Al4 Cr0.5 Cu47.5 Zr48,10.1016/j.jallcom.2007.05.037,416.0,471.0,922.0,3.0,,,,,,,,,,,,,,,,,,,,,,,,,,,,
Al4 Cu45 Ga3 Zr48,10.1016/j.jallcom.2007.05.037,430.0,490.0,901.0,5.0,,,,,,,,,,,,,,,,,,,,,,,,,,,,
Al4 Cu46 Ti4 Zr46,10.2320/matertrans.47.2804,691.0,741.0,1189.0,,,,,,,,,,,,,,,,,,,,,,,,,,,,,
Al4 Cu46.5 Nb1.5 Zr48,10.1016/j.jallcom.2007.05.037,414.0,471.0,908.0,5.0,,,,,,,,,,,,,,,,,,,,,,,,,,,,
Al4 Cu47 Zr49,10.1007/978-3-642-03481-7,697.0,745.0,1208.0,,,,,,,,,,,,,,,,,,,,,,,,,,,,,
Al4 Cu47.5 Fe0.5 Zr48,10.1016/j.jallcom.2007.05.037,419.0,470.0,921.0,3.0,,,,,,,,,,,,,,,,,,,,,,,,,,,,
Al4 Cu47.5 Ni0.5 Zr48,10.1016/j.jallcom.2007.05.037,415.0,470.0,920.0,3.0,,,,,,,,,,,,,,,,,,,,,,,,,,,,
Al4 Cu47.5 V0.5 Zr48,10.1016/j.jallcom.2007.05.037,422.0,474.0,919.0,2.0,,,,,,,,,,,,,,,,,,,,,,,,,,,,
Al4 Cu48 Zr48,10.1016/j.jnoncrysol.2005.03.012,689.0,751.0,1188.0,5.0,,88.7,,,,,,,,,,,,,,,,,,,,,,,,,,
Al4 Cu48 Zr48,10.1016/j.scriptamat.2005.12.002,,,,,,102.8,,,,,,,,,,,,,,,,,,,,,,,,,,
Al4 Cu48 Zr48,10.1063/1.4872249,,,,,,88.7,,,0.37,,,32.4,,,,,,,,,,7.22,,,113.7,12.29,,,,48.0,140.0,0.34
Al4 Cu49 Zr47,10.1007/978-3-642-03481-7,704.0,750.0,1204.0,,,,,,,,,,,,,,,,,,,,,,,,,,,,,
Al4 Cu51 Hf25 Ti20,10.1002/adem0.200700050,730.0,762.0,1203.0,3.0,,,,,,,,,,,,,,,,,,,,,,,,,,,,
Al4 Cu86 Nd10,10.2320/matertrans1989.34.82,,,,,,,,,,,,,AC,Melt Spinning,Ribbon,Width X Thickness,1,0.02,Ar-gas,SEM TEM XRD,Radio Frequency Melting,,,,,,,,,,,
Al4 Cu88 Nd8,10.2320/matertrans1989.34.82,,,,,,,,,,,,,AC,Melt Spinning,Ribbon,Width X Thickness,1,0.02,Ar-gas,SEM TEM XRD,Radio Frequency Melting,,,,,,,,,,,
Al4 Cu90 Nd6,10.2320/matertrans1989.34.82,,,,,,,,,,,,,AC,Melt Spinning,Ribbon,Width X Thickness,1,0.02,Ar-gas,SEM TEM XRD,Radio Frequency Melting,,,,,,,,,,,
Al4 Cu92 Nd4,10.2320/matertrans1989.34.82,,,,,,,,,,,,,CR,Melt Spinning,Ribbon,Width X Thickness,1,0.02,Ar-gas,SEM TEM XRD,Radio Frequency Melting,,,,,,,,,,,
Al4 La36 Ni60,10.1016/0921-5093(91)90938-J,,,,,,,,,,,,,AM,Melt Spinning,Ribbon,Thickness,1,0.02,Ar-gas,AXS  OM  SEM  TEM  XRD ,Radio Frequency Melting,,,,,,,,,,,
Al4 Nb7 Ni61 Ta6 Zr22,10.1016/j.msea.2006.06.017,867.0,927.0,1379.0,2.0,,,,,,,,,,,,,,,,,,,,,,,,,,,,
Al4 Nb7 Ni61 Zr28,10.1016/j.jallcom.2004.08.014,848.0,898.0,1348.0,1.0,,,,,,,,,,,,,,,,,,,,,,,,,,,,
Al4 Nb8 Ni61 Zr27,10.4028/www.scientific.net/MSF.475-479.3435,849.0,899.0,1351.0,,,,,,,,,,,,,,,,,,,,,,,,,,,,,
Al4 Ni12 Zr84,10.1016/0921-5093(91)90938-J,,,,,,,,,,,,,AM,Melt Spinning,Ribbon,Width X Thickness,1,0.02,,  TEM  XRD ,Radio Frequency Melting,,,,,,,,,,,
Al40 Ca60,10.1016/0921-5093(94)90798-6,,,,,,,,,,,,,AM,Melt Spinning,Ribbon,,,,Ar-gas,XPS XRD,Arc Melting,,,,,,,,,,,
Al40 Ce40 Cu20,10.1016/j.actamat.2006.02.044,,,834.0,,,,826.0,,,,,,,,,,,,,,,,,,,,,,,,,
Al40 Cu10 La50,10.2320/matertrans1989.31.104,,,,,,,,,,,,,AC,Melt Spinning,Ribbon,Width X Thickness,1,0.02,Ar-gas,AXS  SEM  XRD,Radio Frequency Melting,,,,,,,,,,,
Al40 Cu20 La40,10.2320/matertrans1989.31.104,,,,,,,,,,,,,AC,Melt Spinning,Ribbon,Width X Thickness,1,0.02,Ar-gas,AXS  SEM  XRD,Radio Frequency Melting,,,,,,,,,,,
Al40 Cu30 La30,10.2320/matertrans1989.31.104,,,,,,,,,,,,,CR,Melt Spinning,Ribbon,Width X Thickness,1,0.02,Ar-gas,AXS  SEM  XRD,Radio Frequency Melting,,,,,,,,,,,
Al40 Cu40 La20,10.2320/matertrans1989.31.104,,,,,,,,,,,,,CR,Melt Spinning,Ribbon,Width X Thickness,1,0.02,Ar-gas,AXS  SEM  XRD,Radio Frequency Melting,,,,,,,,,,,
Al40 La10 Ni50,10.2320/matertrans1989.30.965,,,,,,,,,,,,,CR,Melt Spinning,Ribbon,,,,Ar-gas, OM  XRD ,Radio Frequency Melting,,,,,,,,,,,
Al40 La15 Ni45,10.2320/matertrans1989.30.965,,,,,,,,,,,,,AC,Melt Spinning,Ribbon,,,,Ar-gas, OM  XRD ,Radio Frequency Melting,,,,,,,,,,,
Al40 La18 Ni42,10.1016/0921-5093(91)90938-J,,,,,,,,,,,,,AM,Melt Spinning,Ribbon,Thickness,1,0.02,Ar-gas,AXS  OM  SEM  TEM  XRD ,Radio Frequency Melting,,,,,,,,,,,
Al40 La20 Ni40,10.2320/matertrans1989.30.965,,,,,,,,,,,,,AM,Melt Spinning,Ribbon,,,,Ar-gas, OM  XRD ,Radio Frequency Melting,,,,,,,,,,,
Al40 La20 Ni40,10.4028/www.scientific.net/MSF.88-90.313,,,,,,,,,,,,,AC,,,,,,,TEM XRD,Arc Melting,,,,,,,,,,,
Al40 La25 Ni35,10.2320/matertrans1989.30.965,,,,,,,,,,,,,AM,Melt Spinning,Ribbon,,,,Ar-gas, OM  XRD ,Radio Frequency Melting,,,,,,,,,,,
Al40 La30 Ni30,10.1016/0022-3093(93)90184-Y,,,,,,,,,,,,,AM,Melt Spinning,Ribbon,Thickness,10,0.03,Ar-gas,AXS  OM  SEM  TEM  XRD ,Radio Frequency Melting,,,,,,,,,,,
Al40 La30 Ni30,10.2320/matertrans1989.30.965,,,,,,,,,,,,,,,,,,,, OM  XRD ,,,,,,,,,,,,
Al40 La30 Ni30,10.4028/www.scientific.net/MSF.88-90.313,,,,,,,,,,,,,,,,,,,,TEM XRD,Arc Melting,,,,,,,,,,,
Al40 La35 Ni15 Y10,10.1016/j.scriptamat.2008.08.003,586.0,627.0,1092.0,1.0,,,909.0,,,1309.0,,,,,,,,,,,,,,,,,,,,,,
Al40 La35 Ni25,10.2320/matertrans1989.30.965,,,,,,,,,,,,,AM,Melt Spinning,Ribbon,,,,Ar-gas, OM  XRD ,Radio Frequency Melting,,,,,,,,,,,
Al40 La40 Ni20,10.2320/matertrans1989.30.965,,,,,,,,,,,,,AM,Melt Spinning,Ribbon,,,,Ar-gas, OM  XRD ,Radio Frequency Melting,,,,,,,,,,,
Al40 La40 Ni20,10.4028/www.scientific.net/MSF.88-90.313,,,,,,,,,,,,,,,,,,,,TEM XRD,Arc Melting,,,,,,,,,,,
Al40 La45 Ni15,10.1016/j.scriptamat.2008.08.003,540.0,600.0,1097.0,,,,782.0,,,1254.0,,,,,,,,,,,,,,,,,,,,,,
Al40 La45 Ni15,10.2320/matertrans1989.30.965,,,,,,,,,,,,,AM,Melt Spinning,Ribbon,,,,Ar-gas, OM  XRD ,Radio Frequency Melting,,,,,,,,,,,
Al40 La50 Ni10,10.2320/matertrans1989.30.965,,,,,,,,,,,,,AM,Melt Spinning,Ribbon,,,,Ar-gas, OM  XRD ,Radio Frequency Melting,,,,,,,,,,,
Al40 La50 Ni10,10.4028/www.scientific.net/MSF.88-90.313,,,,,,,,,,,,,,,,,,,,TEM XRD,Arc Melting,,,,,,,,,,,
Al40 La55 Ni5,10.2320/matertrans1989.30.965,,,,,,,,,,,,,AM,Melt Spinning,Ribbon,,,,Ar-gas, OM  XRD ,Radio Frequency Melting,,,,,,,,,,,
Al40 La60,10.2320/matertrans1989.30.965,,,,,,,,,,,,,AM,Melt Spinning,Ribbon,,,,Ar-gas, OM  XRD ,Radio Frequency Melting,,,,,,,,,,,
Al40 La60,10.2320/matertrans1989.31.104,,,,,,,,,,,,,,,,Width X Thickness,1,0.02,,AXS  SEM  XRD,,,,,,,,,,,,
Al40 La60,10.4028/www.scientific.net/MSF.88-90.313,,,,,,,,,,,,,,,,,,,,TEM XRD,Arc Melting,,,,,,,,,,,
Al40 Mg12 Ti48,10.1016/0010-938X(93)90256-G,,,,,,,,,,,,,AM,Deposition,Thin Film,,,,Ar-gas,XRD,,,,,,,,,,,,
Al40 Mg18 Ti42,10.1016/0010-938X(93)90256-G,,,,,,,,,,,,,AM,Deposition,Thin Film,,,,Ar-gas,XRD,,,,,,,,,,,,
Al40 Mg40 Zn20,10.1016/0921-5093(94)90870-2,,,,,,,,,,,,,QC,Melt Spinning,Ribbon,Width X Thickness,1,0.025,Ar-gas,TEM XRD,Radio Frequency Melting,,,,,,,,,,,
Al40 Mg50 Zn10,10.1016/0022-3093(93)90095-F,,,,,,,,,,,,,QC,Mechanical,Powder,,,,Ar-gas,XRD,,,,,,,,,,,,
Al40 Mg50 Zn10,10.1016/0921-5093(94)90870-2,,,,,,,,,,,,,CR,Melt Spinning,Ribbon,Width X Thickness,1,0.025,,TEM XRD,Radio Frequency Melting,,,,,,,,,,,
Al40 Mn25 Si35,10.1007/BF02652549,,,,,,,,,,,,,AC,Melt Spinning,Ribbon,Width X Thickness,1,0.2,Ar-gas, XRD,Arc Melting,,,,,,,,,,,
Al40 Ni10 Ti50,10.1016/0921-5093(94)90186-4,,,,,,,,,,,,,AM,Mechanical,Powder,,,,,TEM XRD,,,,,,,,,,,,
Al40 Ni10 Zr50,10.2320/matertrans1989.31.177,,,,,,,,,,,,,CR,Melt Spinning,Ribbon,Width X Thickness,1,0.03,,  TEM  XRD ,Arc Melting,,,,,,,,,,,
Al40 Ni20 Zr40,10.2320/matertrans1989.31.177,,,,,,,,,,,,,CR,Melt Spinning,Ribbon,Width X Thickness,1,0.03,,  TEM  XRD ,Arc Melting,,,,,,,,,,,
Al40 Ni30 Zr30,10.2320/matertrans1989.31.177,,,,,,,,,,,,,CR,Melt Spinning,Ribbon,Width X Thickness,1,0.03,,  TEM  XRD ,Arc Melting,,,,,,,,,,,
Al40 Ni40 Zr20,10.2320/matertrans1989.31.177,,,,,,,,,,,,,CR,Melt Spinning,Ribbon,Width X Thickness,1,0.03,,  TEM  XRD ,Arc Melting,,,,,,,,,,,
Al40 Ni50 Ti10,10.1557/PROC-58-59,,,,,,,,,,,,,CR,Melt Spinning,Ribbon,,,,N-gas, TEM XRD,,,,,,,,,,,,
Al40 Ni50 Zr10,10.2320/matertrans1989.31.177,,,,,,,,,,,,,CR,Melt Spinning,Ribbon,Width X Thickness,1,0.03,,  TEM  XRD ,Arc Melting,,,,,,,,,,,
Al42 Co10 Ge48,10.1007/BF00540507,,,,,,,,,,,,,AM,Melt Spinning,Ribbon,Width X Thickness,1,0.02,Ar-gas,XRD,Arc Melting,,,,,,,,,,,
Al42 Fe10 Ge48,10.1007/BF00540507,,,,,,,,,,,,,AM,Melt Spinning,Ribbon,Width X Thickness,1, 0.02m ,Ar-gas,XRD,Arc Melting,,,,,,,,,,,
Al42 Ge48 Mn10,10.1007/BF00540507,,,,,,,,,,,,,AM,Melt Spinning,Ribbon,Width X Thickness,1,0.02,Ar-gas, TEM XRD,Arc Melting,,,,,,,,,,,
Al42 La18 Ni40,10.1016/0921-5093(91)90938-J,,,,,,,,,,,,,AM,Melt Spinning,Ribbon,Thickness,1,0.02,Ar-gas,AXS  OM  SEM  TEM  XRD ,Radio Frequency Melting,,,,,,,,,,,
Al42 Mg44 Pd14,10.1016/0921-5093(94)90739-0,,,,,,,,,,,,,QC,Melt Spinning,Ribbon,,,,Ar-gas, XRD,Radio Frequency Melting,,,,,,,,,,,
Al42 Mg45 Pd13,10.1016/0921-5093(94)90749-8,,,,,,,,,,,,,QC,Mechanical,Powder,,,,Ar-gas,XRD,,,,,,,,,,,,
Al43 Mg44 Pd13,10.1016/0921-5093(94)90745-5,,,,,,,,,,,,,QC,Melt Spinning,Ribbon,Width X Thickness,1,0.02,,SEM  XRD,Arc Melting,,,,,,,,,,,
Al43 Nb35 Ni22,10.1016/0921-5093(91)90134-9,,,,,,,,,,,,,AC,Quenching,,,,,,,,,,,,,,,,,,
Al43.75 Ca6.25 Ni50,10.1016/0956-716X(93)90309-G,,,,,,,,,,,,,OT,Melt Spinning,Ribbon,Width X Thickness,1.5-3,.02-0.25,He-gas, XRD,Arc Melting,,,,,,,,,,,
Al44 La18 Ni38,10.1016/0921-5093(91)90938-J,,,,,,,,,,,,,AM,Melt Spinning,Ribbon,Thickness,1,0.02,Ar-gas,AXS  OM  SEM  TEM  XRD ,Radio Frequency Melting,,,,,,,,,,,
Al44 Mg7 Ti49,10.1016/0010-938X(93)90256-G,,,,,,,,,,,,,AM,Deposition,Thin Film,,,,Ar-gas,XRD,,,,,,,,,,,,
Al45 Cr15 Si40,10.1016/0025-5416(88)90375-8,,,,,,,,,,,,,OT,Melt Spinning,Ribbon,Width X Thickness,1,0.02,Ar-gas,DSC  TEM  XRD,Arc Melting,,,,,,,,,,,
Al45 Cr20 Si35,10.1016/0025-5416(88)90375-8,,,,,,,,,,,,,CR,Melt Spinning,Ribbon,Width X Thickness,1,0.02,Ar-gas,DSC  TEM  XRD,Arc Melting,,,,,,,,,,,
Al45 La25 Ni30,10.2320/matertrans1989.30.965,,,,,,,,,,,,,AM,Melt Spinning,Ribbon,,,,Ar-gas, OM  XRD ,Radio Frequency Melting,,,,,,,,,,,
Al45 La30 Ni25,10.2320/matertrans1989.30.965,,,,,,,,,,,,,AM,Melt Spinning,Ribbon,,,,Ar-gas, OM  XRD ,Radio Frequency Melting,,,,,,,,,,,
Al45 La35 Ni20,10.2320/matertrans1989.30.965,,,,,,,,,,,,,AM,Melt Spinning,Ribbon,,,,Ar-gas, OM  XRD ,Radio Frequency Melting,,,,,,,,,,,
Al45 La40 Ni15,10.2320/matertrans1989.30.965,,,,,,,,,,,,,AM,Melt Spinning,Ribbon,,,,Ar-gas, OM  XRD ,Radio Frequency Melting,,,,,,,,,,,
Al45 La45 Ni10,10.2320/matertrans1989.30.965,,,,,,,,,,,,,AM,Melt Spinning,Ribbon,,,,Ar-gas, OM  XRD ,Radio Frequency Melting,,,,,,,,,,,
Al45 Mg2 Ti53,10.1016/0010-938X(93)90256-G,,,,,,,,,,,,,AM,Deposition,Thin Film,,,,Ar-gas,XRD,,,,,,,,,,,,
Al45 Mn15 Si40,10.1007/BF02652549,,,,,,,,,,,,,AC,Melt Spinning,Ribbon,Width X Thickness,1,0.2,Ar-gas, XRD,Arc Melting,,,,,,,,,,,
Al45 Mn20 Si35,10.1007/BF02652549,,,,,,,,,,,,,AM,Melt Spinning,Ribbon,Width X Thickness,1,0.2,Ar-gas, XRD,Arc Melting,,,,,,,,,,,
Al45 Ni10 Zr45,10.2320/matertrans1989.31.177,,,,,,,,,,,,,AM,Melt Spinning,Ribbon,Width X Thickness,1,0.03,,  TEM  XRD ,Arc Melting,,,,,,,,,,,
Al46 La18 Ni36,10.1016/0921-5093(91)90938-J,,,,,,,,,,,,,AM,Melt Spinning,Ribbon,Thickness,1,0.02,Ar-gas,AXS  OM  SEM  TEM  XRD ,Radio Frequency Melting,,,,,,,,,,,
Al46 Mg40 Pd14,10.1016/0921-5093(94)90739-0,,,,,,,,,,,,,QC,Melt Spinning,Ribbon,,,,Ar-gas, XRD,Radio Frequency Melting,,,,,,,,,,,
Al46 Ti54,10.1016/0010-938X(93)90256-G,,,,,,,,,,,,,AM,Deposition,Thin Film,,,,Ar-gas,XRD,,,,,,,,,,,,
Al47 Mg17 Ti36,10.1016/0010-938X(93)90256-G,,,,,,,,,,,,,AC,Deposition,Thin Film,,,,Ar-gas,XRD,,,,,,,,,,,,
Al47 Mg9 Ti44,10.1016/0010-938X(93)90256-G,,,,,,,,,,,,,AM,Deposition,Thin Film,,,,Ar-gas,XRD,,,,,,,,,,,,
Al48 La18 Ni34,10.1016/0921-5093(91)90938-J,,,,,,,,,,,,,AM,Melt Spinning,Ribbon,Thickness,1,0.02,Ar-gas,AXS  OM  SEM  TEM  XRD ,Radio Frequency Melting,,,,,,,,,,,
Al48 Mg22 Pd30,10.1016/0921-5093(94)90739-0,,,,,,,,,,,,,QC,Melt Spinning,Ribbon,,,,Ar-gas, XRD,Radio Frequency Melting,,,,,,,,,,,
Al49 Co10 Si41,10.1007/BF00540507,,,,,,,,,,,,,AM,Melt Spinning,Ribbon,Width X Thickness,1,0.02,Ar-gas,XRD,Arc Melting,,,,,,,,,,,
Al49 Nb33 Ni18,10.1016/0921-5093(91)90134-9,,,,,,,,,,,,,CR,Quenching,,,,,,,,,,,,,,,,,,
Al5 Au5 Cu50 Zr40,10.1016/j.msea.2006.02.343,,,,,,118.0,,,,,,,,,,,,,,,,,,,,,,,,,,
Al5 Be26.13 Cu7.12 Ni9.5 Ti7.84 Zr44.41,10.1063/1.4872249,,,,,,108.9,,,0.343,,,40.5,,,,,,,,,,5.87,,,115.8,18.55,,,,33.0,89.8,0.34
Al5 Be27.5 Cu7.5 Ti30 Zr30,10.1016/j.pmatsci.2011.07.001,,,,,,105.1,,,0.322,,,39.7,,,,,,,,,,5.134,5.429,2.782,98.3,20.5,,,,,,
Al5 Be27.5 Cu7.5 Ti30 Zr30,10.1063/1.4872249,,,,,,105.1,,,0.322,,,39.7,,,,,,,,,,5.13,,,98.3,20.49,,,,33.0,89.8,0.34
Al5 Be30 Ti65,10.1016/0025-5416(88)90078-X,,,,,,,,,,,,,AM,Splat Quenching,,,,,Ar-gas,TEM XRD,Arc Melting,,,,,,,,,,,
Al5 Ca50 Cu22.5 Mg22.5,10.1007/s11661-007-9255-x,416.0,456.0,762.0,3.5,,,627.0,,,,,,,,,,,,,,,,,,,,,,,,,
Al5 Ca50 Cu22.5 Mg22.5,10.1007/s11661-007-9334-z,,,,,3.5,,,,,,,,,,,,,,,,,,,,,,,,,,,
Al5 Ca55 Cu11 Mg18 Zn11,10.1007/s11661-007-9334-z,392.0,448.0,786.0,,9.0,,604.0,,,,,,,,,,,,,,,,,,,,,,,,,
Al5 Ce30 Co35 La30,10.1016/j.actamat.2007.02.026,436.0,455.0,1010.0,,,,694.0,,,,,,,,,,,,,,,,,,,,,,,,,
Al5 Ce32.5 Co30 La32.5,10.1016/j.actamat.2007.02.026,402.0,439.0,858.0,5.0,,,696.0,,,,,,,,,,,,,,,,,,,,,,,,,
Al5 Ce32.5 Cu30 La32.5,10.1142/S0217979209060749,355.0,407.0,742.0,2.0,,,661.0,,,,,,,,,,,,,,,,,,,,,,,,,
Al5 Ce68.4 Cu26.6,10.2320/matertrans.46.1857,330.0,373.0,660.0,2.0,,,630.0,,,,,,,,,,,,,,,,,,,,,,,,,
Al5 Ce70 Cu25,10.1016/j.actamat.2006.02.044,,,670.0,,,,653.0,,,,,,,,,,,,,,,,,,,,,,,,,
Al5 Cu30 Zr65,10.1016/0921-5093(94)90551-7,,,,,,,,,,,,,AM,Melt Spinning,Ribbon,Width X Thickness,1,0.03,Ar-gas,TEM  XRD,Arc Melting,,,,,,,,,,,
Al5 Cu38 Ti57,10.1016/0921-5093(91)90906-4,,,,,,,,,,,,,AM,Melt Spinning,,,,,Ar-gas,TEM  XRD,Arc Melting,,,,,,,,,,,
Al5 Cu38 Y57,10.1016/0921-5093(94)90179-1,,,,,,,,,,,,,AM,Melt Spinning,Ribbon,,,,Ar-gas,XRD,Arc Melting,,,,,,,,,,,
Al5 Cu45 Nb5 Zr45,10.1016/j.jpcs.2005.11.012,710.0,752.0,,,,,,,,,,,,,,,,,,,,,,,,,,,,,,
Al5 Cu45 Ti5 Zr45,10.2320/matertrans.47.2804,,732.0,1174.0,,,,,,,,,,,,,,,,,,,,,,,,,,,,,
Al5 Cu46 Zr49,10.1007/978-3-642-03481-7,701.0,750.0,1195.0,,,,,,,,,,,,,,,,,,,,,,,,,,,,,
Al5 Cu47 Nb3 Zr45,10.1016/j.jpcs.2005.11.012,699.0,753.0,,,,,,,,,,,,,,,,,,,,,,,,,,,,,,
Al5 Cu47.5 Ti47.5,10.1016/0921-5093(91)90013-D,,,,,,,,,,,,,AM,Melt Spinning,Thin Film,,,,,TEM  XRD,Arc Melting,,,,,,,,,,,
Al5 Cu49 Nb1 Zr45,10.1016/j.jpcs.2005.11.012,692.0,757.0,,,,,,,,,,,,,,,,,,,,,,,,,,,,,,
Al5 Cu49 Zr46,10.1007/978-3-642-03481-7,711.0,762.0,1193.0,,,,,,,,,,,,,,,,,,,,,,,,,,,,,
Al5 Cu50 Hf22.5 Zr22.5,10.2320/matertrans.45.1210,738.0,817.0,1201.0,,,,,2027.0,,,,,,,,,,,,,,,,,,,,,,,,
Al5 Cu50 Hf45,10.2320/matertrans.44.2346,763.0,,,,,121.0,,2260.0,0.2,,,,,,,,,,,,,,,,,,,,,,,
Al5 Cu50 Hf45,10.2320/matertrans.45.1153,,,1230.645,,,,,,,,,,,,,,,,,,,,,,,,,,,,,
Al5 Cu50 Nb5 Zr40,10.1016/j.jpcs.2005.11.012,750.0,790.0,,,,,,,,,,,,,,,,,,,,,,,,,,,,,,
Al5 Cu50 Ti10 Zr35,10.2320/matertrans.44.1647,700.0,741.0,1182.0,,,,1121.0,,,,,,,,,,,,,,,,,,,,,,,,,
Al5 Cu50 Ti2.5 Zr42.5,10.2320/matertrans.44.1647,700.0,764.0,1161.0,,,,1087.0,,,,,,,,,,,,,,,,,,,,,,,,,
Al5 Cu50 Ti5 Zr40,10.2320/matertrans.44.1647,703.0,748.0,1158.0,,,,1087.0,,,,,,,,,,,,,,,,,,,,,,,,,
Al5 Cu50 Zr45,10.1016/j.jpcs.2005.11.012,701.0,773.0,1157.0,,,,1135.0,1885.0,,,,,,,,,,,,,,,,,,,,,,,,
Al5 Cu50 Zr45,10.1016/j.pmatsci.2011.07.001,,,,,,91.2,,,0.37,,,33.3,,,,,,,,,,7.22,4.73,2.15,117.3,12.63,278.0,,,,,
Al5 Cu50 Zr45,10.1063/1.4872249,,,,,,91.2,,,0.37,,,33.3,,,,,,,,,,7.22,,,117.3,12.63,,1.89,,48.0,140.0,0.34
Al5 Cu50 Zr45,10.2320/matertrans.45.1153,,,1149.18,,,,,,,,,,,,,,,,,,,,,,,,,,,,,
Al5 Cu51 Zr44,10.1007/978-3-642-03481-7,719.0,767.0,1189.0,,,,,,,,,,,,,,,,,,,,,,,,,,,,,
Al5 Cu52 Nb3 Zr40,10.1016/j.jpcs.2005.11.012,747.0,789.0,,,,,,,,,,,,,,,,,,,,,,,,,,,,,,
Al5 Cu52.5 Zr42.5,10.2320/matertrans.45.1153,709.0,,1162.295,,,,,,,,,,,,,,,,,,,,,,,,,,,,,
Al5 Cu53.2 Zr41.8,10.1007/978-3-642-03481-7,721.0,781.0,1176.0,,,,,,,,,,,,,,,,,,,,,,,,,,,,,
Al5 Cu54 Nb1 Zr40,10.1016/j.jpcs.2005.11.012,741.0,807.0,,,,,,,,,,,,,,,,,,,,,,,,,,,,,,
Al5 Cu55 Zr40,10.1016/j.jpcs.2005.11.012,723.0,797.0,,,,115.0,,2210.0,0.002,,,,,,,,,,,,,,,,,,,,,,,
Al5 Cu55 Zr40,10.2320/matertrans.45.1153,,,1166.129,,,,,,,,,,,,,,,,,,,,,,,,,,,,,
Al5 Cu58.7 Zr36.3,10.1007/978-3-642-03481-7,748.0,803.0,1179.0,,,,,,,,,,,,,,,,,,,,,,,,,,,,,
Al5 La40 Ni55,10.2320/matertrans1989.30.965,,,,,,,,,,,,,AM,Melt Spinning,Ribbon,,,,Ar-gas, OM  XRD ,Radio Frequency Melting,,,,,,,,,,,
Al5 La55 Ni40,10.2320/matertrans1989.30.965,,,,,,,,,,,,,AM,Melt Spinning,Ribbon,,,,Ar-gas, OM  XRD ,Radio Frequency Melting,,,,,,,,,,,
Al5 La65 Ni30,10.2320/matertrans1989.30.965,,,,,,,,,,,,,AM,Melt Spinning,Ribbon,,,,Ar-gas, OM  XRD ,Radio Frequency Melting,,,,,,,,,,,
Al5 La75 Ni20,10.2320/matertrans1989.30.965,,,,,,,,,,,,,AM,Melt Spinning,Ribbon,,,,Ar-gas, OM  XRD ,Radio Frequency Melting,,,,,,,,,,,
Al5 La83 Ni12,10.1016/0921-5093(91)90938-J,,,,,,,,,,,,,AM,Melt Spinning,Ribbon,Thickness,1,0.02,Ar-gas,AXS  OM  SEM  TEM  XRD ,Radio Frequency Melting,,,,,,,,,,,
Al5 La85 Ni10,10.1016/0921-5093(91)90938-J,,,,,,,,,,,,,AM,Melt Spinning,Ribbon,Thickness,1,0.02,Ar-gas,AXS  OM  SEM  TEM  XRD ,Radio Frequency Melting,,,,,,,,,,,
Al5 Mg50 Zn45,10.1016/0921-5093(94)90870-2,,,,,,,,,,,,,AM,Melt Spinning,Ribbon,Width X Thickness,1,0.025,Ar-gas,TEM XRD,Radio Frequency Melting,,,,,,,,,,,
Al5 Mg60 Ti35,10.1016/0010-938X(93)90256-G,,,,,,,,,,,,,CR,Deposition,Thin Film,,,,Ar-gas,XRD,,,,,,,,,,,,
Al5 Mg60 Zn35,10.1016/0022-3093(93)90095-F,,,,,,,,,,,,,OT,Mechanical,Powder,,,,Ar-gas,XRD,,,,,,,,,,,,
Al5 Mg60 Zn35,10.1016/0921-5093(94)90870-2,,,,,,,,,,,,,AM,Melt Spinning,Ribbon,Width X Thickness,1,0.025,,TEM XRD,Radio Frequency Melting,,,,,,,,,,,
Al5 Mg65 Zn30,10.1016/0921-5093(94)90870-2,,,,,,,,,,,,,AM,Melt Spinning,Ribbon,Width X Thickness,1,0.025,Ar-gas,TEM XRD,Radio Frequency Melting,,,,,,,,,,,
Al5 Mg70 Zn25,10.1016/0921-5093(94)90870-2,,,,,,,,,,,,,AM,Melt Spinning,Ribbon,Width X Thickness,1,0.025,Ar-gas,TEM XRD,Radio Frequency Melting,,,,,,,,,,,
Al5 Mg75 Zn20,10.1016/0921-5093(94)90870-2,,,,,,,,,,,,,AM,Melt Spinning,Ribbon,Width X Thickness,1,0.025,Ar-gas,TEM XRD,Radio Frequency Melting,,,,,,,,,,,
Al5 Mg80 Zn15,10.1016/0921-5093(94)90870-2,,,,,,,,,,,,,AC,Melt Spinning,Ribbon,Width X Thickness,1,0.025,Ar-gas,TEM XRD,Radio Frequency Melting,,,,,,,,,,,
Al5 Mg85 Zn10,10.1016/0921-5093(94)90870-2,,,,,,,,,,,,,CR,Melt Spinning,Ribbon,Width X Thickness,1,0.025,Ar-gas,TEM XRD,Radio Frequency Melting,,,,,,,,,,,
Al5 Mg90 Zn5,10.1016/0921-5093(94)90870-2,,,,,,,,,,,,,CR,Melt Spinning,Ribbon,Width X Thickness,1,0.025,Ar-gas,TEM XRD,Radio Frequency Melting,,,,,,,,,,,
Al5 Nb10 Ni60 Ti5 Zr20,10.1016/j.jallcom.2008.07.087,826.0,896.0,1379.0,2.0,,,,,,,,,,,,,,,,,,,,,,,,,,,,
Al5 Nb10 Ni60 Zr25,10.1016/j.jallcom.2008.01.075,,,1373.0,,,,1339.0,,,,,,,,,,,,,,,,,,,,,,,,,
Al5 Nb12.5 Ni60 Ti2.5 Zr20,10.1016/j.jallcom.2008.07.087,836.0,897.0,1378.0,2.0,,,,,,,,,,,,,,,,,,,,,,,,,,,,
Al5 Nb12.5 Ni60 Zr22.5,10.1016/j.jallcom.2008.01.075,836.0,,1372.0,2.0,,,1339.0,,,,,,,,,,,,,,,,,,,,,,,,,
Al5 Nb15 Ni60 Zr20,10.1016/j.scriptamat.2007.07.032,842.0,896.0,1370.0,3.0,,,1343.0,,,,,,,,,,,,,,,,,,,,,,,,,
Al5 Nb17.5 Ni60 Zr17.5,10.1016/j.jallcom.2008.01.075,853.0,,1384.0,2.0,,,1340.0,,,,,,,,,,,,,,,,,,,,,,,,,
Al5 Nb20 Ni60 Zr15,10.1016/j.jallcom.2008.01.075,861.0,,1396.0,2.0,,,1342.0,,,,,,,,,,,,,,,,,,,,,,,,,
Al5 Nb25 Ni60 Zr10,10.1016/j.jallcom.2008.01.075,873.0,,1417.0,,,,1370.0,,,,,,,,,,,,,,,,,,,,,,,,,
Al5 Nb30 Ni60 Zr5,10.1016/j.jallcom.2008.01.075,,,1445.0,,,,1398.0,,,,,,,,,,,,,,,,,,,,,,,,,
Al5 Nb35 Ni60,10.1016/j.jallcom.2008.01.075,,,1476.0,,,,1445.0,,,,,,,,,,,,,,,,,,,,,,,,,
Al5 Nb5 Ni60 Zr30,10.1016/j.jallcom.2008.01.075,820.0,,1365.0,,,,1331.0,,,,,,,,,,,,,,,,,,,,,,,,,
Al5 Nb7 Ni60 Zr28,10.4028/www.scientific.net/MSF.475-479.3435,839.0,890.0,1348.0,,,,,,,,,,,,,,,,,,,,,,,,,,,,,
Al5 Nb7 Ni61 Zr27,10.4028/www.scientific.net/MSF.475-479.3435,,900.0,,,,,,,,,,,,,,,,,,,,,,,,,,,,,,
Al5 Nb7.5 Ni60 Ti7.5 Zr20,10.1016/j.jallcom.2008.07.087,824.0,885.0,1385.0,2.0,,,,,,,,,,,,,,,,,,,,,,,,,,,,
Al5 Nb8 Ni60 Zr27,10.4028/www.scientific.net/MSF.475-479.3435,,897.0,,,,,,,,,,,,,,,,,,,,,,,,,,,,,,
Al5 Ni10 Zr85,10.1016/0921-5093(91)90938-J,,,,,,,,,,,,,AM,Melt Spinning,Ribbon,Width X Thickness,1,0.02,,  TEM  XRD ,Radio Frequency Melting,,,,,,,,,,,
Al5 Ni10 Zr85,10.2320/matertrans1989.31.177,,,,,,,,,,,,,CR,,,,,0.03,,,Arc Melting,,,,,,,,,,,
Al5 Ni15 Zr80,10.2320/matertrans1989.31.177,,,,,,,,,,,,,AM,Melt Spinning,Ribbon,Width X Thickness,1,0.03,,  TEM  XRD ,Arc Melting,,,,,,,,,,,
Al5 Ni20 Zr75,10.2320/matertrans1989.31.177,,,,,,,,,,,,,AM,Melt Spinning,Ribbon,Width X Thickness,1,0.03,,  TEM  XRD ,Arc Melting,,,,,,,,,,,
Al5 Ni25 Zr70,10.2320/matertrans1989.31.177,,,,,,,,,,,,,AM,Melt Spinning,Ribbon,Width X Thickness,1,0.03,,  TEM  XRD ,Arc Melting,,,,,,,,,,,
Al5 Ni30 Zr65,10.2320/matertrans1989.31.177,,,,,,,,,,,,,AM,Melt Spinning,Ribbon,Width X Thickness,1,0.03,,  TEM  XRD ,Arc Melting,,,,,,,,,,,
Al5 Ni34.2 Zr60.8,10.1016/0921-5093(91)90115-4,,,,,,,,,,,,,AM,Melt Spinning,Ribbon,,,,,  TEM  XRD ,Radio Frequency Melting,,,,,,,,,,,
Al5 Ni34.2 Zr60.8,10.1103/PhysRevB.39.12460,,,,,,,,,,,,,,,,,,,,,Arc Melting,,,,,,,,,,,
Al5 Ni35 Zr60,10.2320/matertrans1989.31.177,,,,,,,,,,,,,AM,Melt Spinning,Ribbon,Width X Thickness,1,0.03,,  TEM  XRD ,Arc Melting,,,,,,,,,,,
Al5 Ni40 Zr55,10.2320/matertrans1989.31.177,,,,,,,,,,,,,AM,Melt Spinning,Ribbon,Width X Thickness,1,0.03,,  TEM  XRD ,Arc Melting,,,,,,,,,,,
Al5 Ni45 Zr50,10.2320/matertrans1989.31.177,,,,,,,,,,,,,AM,Melt Spinning,Ribbon,Width X Thickness,1,0.03,,  TEM  XRD ,Arc Melting,,,,,,,,,,,
Al5 Ni50 Ti45,10.1557/PROC-58-59,,,,,,,,,,,,,AC,Melt Spinning,Ribbon,,,,N-gas, TEM XRD,,,,,,,,,,,,
Al5 Ni50 Zr45,10.2320/matertrans1989.31.177,,,,,,,,,,,,,AM,Melt Spinning,Ribbon,Width X Thickness,1,0.03,,  TEM  XRD ,Arc Melting,,,,,,,,,,,
Al5 Ni55 Zr40,10.2320/matertrans1989.31.177,,,,,,,,,,,,,AM,Melt Spinning,Ribbon,Width X Thickness,1,0.03,,  TEM  XRD ,Arc Melting,,,,,,,,,,,
Al5 Ni60 Zr35,10.1016/j.jallcom.2008.01.075,809.0,,1355.0,,,,1320.0,,,,,,,,,,,,,,,,,,,,,,,,,
Al5 Ni60 Zr35,10.2320/matertrans1989.31.177,,,,,,,,,,,,,AM,Melt Spinning,Ribbon,Width X Thickness,1,0.03,,  TEM  XRD ,Arc Melting,,,,,,,,,,,
Al5 Ni65 Zr30,10.2320/matertrans1989.31.177,,,,,,,,,,,,,AM,Melt Spinning,Ribbon,Width X Thickness,1,0.03,,  TEM  XRD ,Arc Melting,,,,,,,,,,,
Al5 Ni85 Zr10,10.1016/0921-5093(94)90804-4,,,,,,,,,,,,,CR,Melt Spinning,Ribbon,Width X Thickness,1.5,0.03,,  TEM  XRD ,Radio Frequency Melting,,,,,,,,,,,
Al5 Ni85 Zr10,10.2320/matertrans1989.31.177,,,,,,,,,,,,,AC,,,,1,,,,Arc Melting,,,,,,,,,,,
Al5.5 Cu47.25 Zr47.25,10.1063/1.4872249,,,,,,89.0,,,0.372,,,32.4,,,,,,,,,,7.17,,,115.6,12.41,,,,48.0,140.0,0.34
Al5.6 Cu22.4 Ni6.5 Zr65.5,10.1016/j.jallcom.2008.07.087,,,,3.0,,,,,,,,,,,,,,,,,,,,,,,,,,,,
Al5.6 Cu22.4 Ni6.5 Zr65.5,10.1016/S1359-6454(02)00596-7,636.0,733.0,1210.9,,,,1089.4,,,,,,,,,,,,,,,,,,,,,,,,,
Al5.6 Cu22.4 Ni6.5 Zr65.5,10.2320/matertrans.45.1177,630.0,,1211.0,,3.0,,,,,,,,,,,,,,,,,,,,,,,,,,,
Al50 Cr15 Si35,10.1016/0025-5416(88)90375-8,,,,,,,,,,,,,AM,Melt Spinning,Ribbon,Width X Thickness,1,0.02,Ar-gas,DSC  TEM  XRD,Arc Melting,,,,,,,,,,,
Al50 Cu10 La40,10.2320/matertrans1989.31.104,,,,,,,,,,,,,CR,Melt Spinning,Ribbon,Width X Thickness,1,0.02,Ar-gas,AXS  SEM  XRD,Radio Frequency Melting,,,,,,,,,,,
Al50 Cu20 La30,10.2320/matertrans1989.31.104,,,,,,,,,,,,,CR,Melt Spinning,Ribbon,Width X Thickness,1,0.02,Ar-gas,AXS  SEM  XRD,Radio Frequency Melting,,,,,,,,,,,
Al50 Cu30 La20,10.2320/matertrans1989.31.104,,,,,,,,,,,,,CR,Melt Spinning,Ribbon,Width X Thickness,1,0.02,Ar-gas,AXS  SEM  XRD,Radio Frequency Melting,,,,,,,,,,,
Al50 Cu40 La10,10.2320/matertrans1989.31.104,,,,,,,,,,,,,CR,Melt Spinning,Ribbon,Width X Thickness,1,0.02,Ar-gas,AXS  SEM  XRD,Radio Frequency Melting,,,,,,,,,,,
Al50 Cu40 V10,10.1007/BF02652554,,,,,,,,,,,,,CR,Melt Spinning,Ribbon,Width X Thickness,1,0.02,Ar-gas, XRD,Arc Melting,,,,,,,,,,,
Al50 Ge40 Mn10,10.1007/BF01729021,,,,,,,,,,,,,AM,Melt Spinning,Ribbon,Width X Thickness,1,0.02,Ar-gas, TEM XRD,Arc Melting,,,,,,,,,,,
Al50 La10 Ni40,10.2320/matertrans1989.30.965,,,,,,,,,,,,,CR,Melt Spinning,Ribbon,,,,Ar-gas, OM  XRD ,Radio Frequency Melting,,,,,,,,,,,
Al50 La15 Ni35,10.2320/matertrans1989.30.965,,,,,,,,,,,,,AC,Melt Spinning,Ribbon,,,,Ar-gas, OM  XRD ,Radio Frequency Melting,,,,,,,,,,,
Al50 La18 Ni32,10.1016/0921-5093(91)90938-J,,,,,,,,,,,,,AM,Melt Spinning,Ribbon,Thickness,1,0.02,Ar-gas,AXS  OM  SEM  TEM  XRD ,Radio Frequency Melting,,,,,,,,,,,
Al50 La20 Ni30,10.4028/www.scientific.net/MSF.88-90.313,,,,,,,,,,,,,AM,Melt Spinning,Ribbon,,,,Ar-gas,TEM XRD,Arc Melting,,,,,,,,,,,
Al50 La25 Ni25,10.2320/matertrans1989.30.965,,,,,,,,,,,,,AM,Melt Spinning,Ribbon,,,,Ar-gas, OM  XRD ,Radio Frequency Melting,,,,,,,,,,,
Al50 La30 Ni20,10.2320/matertrans1989.30.965,,,,,,,,,,,,,AM,Melt Spinning,Ribbon,,,,Ar-gas, OM  XRD ,Radio Frequency Melting,,,,,,,,,,,
Al50 La30 Ni20,10.4028/www.scientific.net/MSF.88-90.313,,,,,,,,,,,,,,,,,,,,TEM XRD,Arc Melting,,,,,,,,,,,
Al50 La35 Ni15,10.2320/matertrans1989.30.965,,,,,,,,,,,,,AM,Melt Spinning,Ribbon,,,,Ar-gas, OM  XRD ,Radio Frequency Melting,,,,,,,,,,,
Al50 La40 Ni10,10.2320/matertrans1989.30.965,,,,,,,,,,,,,AM,Melt Spinning,Ribbon,,,,Ar-gas, OM  XRD ,Radio Frequency Melting,,,,,,,,,,,
Al50 La40 Ni10,10.4028/www.scientific.net/MSF.88-90.313,,,,,,,,,,,,,AC,,,,,,,TEM XRD,Arc Melting,,,,,,,,,,,
Al50 La45 Ni5,10.2320/matertrans1989.30.965,,,,,,,,,,,,,AM,Melt Spinning,Ribbon,,,,Ar-gas, OM  XRD ,Radio Frequency Melting,,,,,,,,,,,
Al50 La50,10.2320/matertrans1989.30.965,,,,,,,,,,,,,AM,Melt Spinning,Ribbon,,,,Ar-gas, OM  XRD ,Radio Frequency Melting,,,,,,,,,,,
Al50 La50,10.2320/matertrans1989.31.104,,,,,,,,,,,,,,,,Width X Thickness,1,0.02,,AXS  SEM  XRD,,,,,,,,,,,,
Al50 La50,10.4028/www.scientific.net/MSF.88-90.313,,,,,,,,,,,,,AC,,,,,,,TEM XRD,Arc Melting,,,,,,,,,,,
Al50 Mg15 Ti35,10.1016/0010-938X(93)90256-G,,,,,,,,,,,,,AM,Deposition,Thin Film,,,,Ar-gas,XRD,,,,,,,,,,,,
Al50 Mg22 Ti28,10.1016/0010-938X(93)90256-G,,,,,,,,,,,,,CR,Deposition,Thin Film,,,,Ar-gas,XRD,,,,,,,,,,,,
Al50 Mg25 Pd25,10.1016/0921-5093(94)90745-5,,,,,,,,,,,,,AC,Melt Spinning,Ribbon,Width X Thickness,1,0.02,,SEM  XRD,Arc Melting,,,,,,,,,,,
Al50 Mg36 Pd14,10.1016/0921-5093(94)90739-0,,,,,,,,,,,,,QC,Melt Spinning,Ribbon,,,,Ar-gas, XRD,Radio Frequency Melting,,,,,,,,,,,
Al50 Mg38 Zn12,10.1016/0022-3093(93)90095-F,,,,,,,,,,,,,QC,Mechanical,Powder,,,,Ar-gas,XRD,,,,,,,,,,,,
Al50 Mg40 Zn10,10.1016/0921-5093(94)90870-2,,,,,,,,,,,,,QC,Melt Spinning,Ribbon,Width X Thickness,1,0.025,Ar-gas,TEM XRD,Radio Frequency Melting,,,,,,,,,,,
Al50 Mn15 Si35,10.1007/BF02652549,,,,,,,,,,,,,AM,Melt Spinning,Ribbon,Width X Thickness,1,0.2,Ar-gas, XRD,Arc Melting,,,,,,,,,,,
Al50 Mn20 Si30,10.1007/BF02652549,,,,,,,,,,,,,AM,Melt Spinning,Ribbon,Width X Thickness,1,0.2,Ar-gas, XRD,Arc Melting,,,,,,,,,,,
Al50 Mn25 Si25,10.1007/BF02652549,,,,,,,,,,,,,AC,Melt Spinning,Ribbon,Width X Thickness,1,0.2,Ar-gas, XRD,Arc Melting,,,,,,,,,,,
Al50 Ni10 Zr40,10.2320/matertrans1989.31.177,,,,,,,,,,,,,CR,Melt Spinning,Ribbon,Width X Thickness,1,0.03,,  TEM  XRD ,Arc Melting,,,,,,,,,,,
Al50 Ni20 Zr30,10.2320/matertrans1989.31.177,,,,,,,,,,,,,CR,Melt Spinning,Ribbon,Width X Thickness,1,0.03,,  TEM  XRD ,Arc Melting,,,,,,,,,,,
Al50 Ni30 Y20,10.1143/JJAP.27.L1579,,,,,,,,,,,,,AM,Melt Spinning,Ribbon,,,,Ar-gas, TEM XRD,Arc Melting,,,,,,,,,,,
Al50 Ni30 Zr20,10.2320/matertrans1989.31.177,,,,,,,,,,,,,CR,Melt Spinning,Ribbon,Width X Thickness,1,0.03,,  TEM  XRD ,Arc Melting,,,,,,,,,,,
Al50 Ni40 Zr10,10.2320/matertrans1989.31.177,,,,,,,,,,,,,CR,Melt Spinning,Ribbon,Width X Thickness,1,0.03,,  TEM  XRD ,Arc Melting,,,,,,,,,,,
Al52 Co23 Si25,10.1007/BF00540507,,,,,,,,,,,,,AM,Melt Spinning,Ribbon,Width X Thickness,1,0.02,Ar-gas,XRD,Arc Melting,,,,,,,,,,,
Al52 Cr10 Si38,10.1007/BF00540507,,,,,,,,,,,,,AM,Melt Spinning,Ribbon,Width X Thickness,1,0.02,Ar-gas, XRD,Arc Melting,,,,,,,,,,,
Al52 Fe23 Ge25,10.1007/BF00540507,,,,,,,,,,,,,AM,Melt Spinning,Ribbon,Width X Thickness,1, 0.02m ,Ar-gas,XRD,Arc Melting,,,,,,,,,,,
Al52 Fe23 Si25,10.1007/BF00540507,,,,,,,,,,,,,AM,Melt Spinning,Ribbon,Width X Thickness,1,0.02,Vacuum, XRD,Radio Frequency Melting,,,,,,,,,,,
Al52 Ge38 V10,10.1007/BF00540507,,,,,,,,,,,,,AM,Melt Spinning,Ribbon,Width X Thickness,1,0.02,Ar-gas,XRD,Arc Melting,,,,,,,,,,,
Al52 Mg10 Ti38,10.1016/0010-938X(93)90256-G,,,,,,,,,,,,,AM,Deposition,Thin Film,,,,Ar-gas,XRD,,,,,,,,,,,,
Al52 Mg17 Pd31,10.1016/0921-5093(94)90745-5,,,,,,,,,,,,,QC,Melt Spinning,Ribbon,Width X Thickness,1,0.02,,SEM  XRD,Arc Melting,,,,,,,,,,,
Al52 Mg18 Pd30,10.1016/0921-5093(94)90739-0,,,,,,,,,,,,,QC,Melt Spinning,Ribbon,,,,Ar-gas, XRD,Radio Frequency Melting,,,,,,,,,,,
Al52 Ni23 Si25,10.1007/BF00540507,,,,,,,,,,,,,AM,Melt Spinning,Ribbon,Width X Thickness,1,0.02,Ar-gas, XRD ,Arc Melting,,,,,,,,,,,
Al53 La30 Ni17,10.1016/0921-5093(91)90938-J,,,,,,,,,,,,,AM,Melt Spinning,Ribbon,Thickness,1,0.02,Ar-gas,AXS  OM  SEM  TEM  XRD ,Radio Frequency Melting,,,,,,,,,,,
Al53 La32 Ni15,10.1016/0921-5093(91)90938-J,,,,,,,,,,,,,AM,Melt Spinning,Ribbon,Thickness,1,0.02,Ar-gas,AXS  OM  SEM  TEM  XRD ,Radio Frequency Melting,,,,,,,,,,,
Al53 La34 Ni13,10.1016/0921-5093(91)90938-J,,,,,,,,,,,,,AM,Melt Spinning,Ribbon,Thickness,1,0.02,Ar-gas,AXS  OM  SEM  TEM  XRD ,Radio Frequency Melting,,,,,,,,,,,
Al53 La36 Ni11,10.1016/0921-5093(91)90938-J,,,,,,,,,,,,,AM,Melt Spinning,Ribbon,Thickness,1,0.02,Ar-gas,AXS  OM  SEM  TEM  XRD ,Radio Frequency Melting,,,,,,,,,,,
Al53 La37 Ni10,10.1016/0921-5093(91)90938-J,,,,,,,,,,,,,AM,Melt Spinning,Ribbon,Thickness,1,0.02,Ar-gas,AXS  OM  SEM  TEM  XRD ,Radio Frequency Melting,,,,,,,,,,,
Al53 Mg15 Ti32,10.1016/0010-938X(93)90256-G,,,,,,,,,,,,,AM,Deposition,Thin Film,,,,Ar-gas,XRD,,,,,,,,,,,,
Al53 Mg21 Pd26,10.1016/0921-5093(94)90745-5,,,,,,,,,,,,,AM,Melt Spinning,Ribbon,Width X Thickness,1,0.02,,SEM  XRD,Arc Melting,,,,,,,,,,,
Al53 Mn20 Si27,10.1016/0921-5093(94)90731-5,,,,,,,,,,,,,AM,Melt Spinning,Ribbon,,,,Ar-gas, TEM  XRD,Arc Melting,,,,,,,,,,,
Al53 Mo31 Si16,10.1016/0921-5093(94)90810-9,,,,,,,,,,,,,AM,Deposition,Thin Film,Thickness,0.06,,,SEM  XRD,,,,,,,,,,,,
Al54 La16 Ni30,10.1016/0921-5093(91)90938-J,,,,,,,,,,,,,AM,Melt Spinning,Ribbon,Thickness,1,0.02,Ar-gas,AXS  OM  SEM  TEM  XRD ,Radio Frequency Melting,,,,,,,,,,,
Al54 Mg32 Pd14,10.1016/0921-5093(94)90739-0,,,,,,,,,,,,,QC,Melt Spinning,Ribbon,,,,Ar-gas, XRD,Radio Frequency Melting,,,,,,,,,,,
Al54 Mo46,10.1016/0921-5093(94)90810-9,,,,,,,,,,,,,AM,Deposition,Thin Film,Thickness,0.06,,,SEM  XRD,,,,,,,,,,,,
Al55 Cr10 Si35,10.1016/0025-5416(88)90375-8,,,,,,,,,,,,,AM,Melt Spinning,Ribbon,Width X Thickness,1,0.02,Ar-gas,DSC  TEM  XRD,Arc Melting,,,,,,,,,,,
Al55 Cr15 Si30,10.1016/0025-5416(88)90375-8,,,,,,,,,,,,,AM,Melt Spinning,Ribbon,Width X Thickness,1,0.02,Ar-gas,DSC  TEM  XRD,Arc Melting,,,,,,,,,,,
Al55 Cr20 Si25,10.1016/0025-5416(88)90375-8,,,,,,,,,,,,,CR,Melt Spinning,Ribbon,Width X Thickness,1,0.02,Ar-gas,DSC  TEM  XRD,Arc Melting,,,,,,,,,,,
Al55 Cr25 Si20,10.1016/0025-5416(88)90375-8,,,,,,,,,,,,,CR,Melt Spinning,Ribbon,Width X Thickness,1,0.02,Ar-gas,DSC  TEM  XRD,Arc Melting,,,,,,,,,,,
Al55 Cu35 V10,10.1007/BF02652554,,,,,,,,,,,,,AM,Melt Spinning,Ribbon,Width X Thickness,1,0.02,Ar-gas, XRD,Arc Melting,,,,,,,,,,,
Al55 La20 Ni25,10.2320/matertrans1989.30.965,,,,,,,,,,,,,AM,Melt Spinning,Ribbon,,,,Ar-gas, OM  XRD ,Radio Frequency Melting,,,,,,,,,,,
Al55 La28 Ni17,10.1016/0921-5093(91)90938-J,,,,,,,,,,,,,AM,Melt Spinning,Ribbon,Thickness,1,0.02,Ar-gas,AXS  OM  SEM  TEM  XRD ,Radio Frequency Melting,,,,,,,,,,,
Al55 La30 Ni15,10.2320/matertrans1989.30.965,,,,,,,,,,,,,AC,Melt Spinning,Ribbon,,,,Ar-gas, OM  XRD ,Radio Frequency Melting,,,,,,,,,,,
Al55 La35 Ni10,10.2320/matertrans1989.30.965,,,,,,,,,,,,,CR,Melt Spinning,Ribbon,,,,Ar-gas, OM  XRD ,Radio Frequency Melting,,,,,,,,,,,
