Repository: IntelAntique/Skunkworks

# Skunkworks
Algorithm to check for equivalent alloys

File: MDF_DMREF_Metallic_Glasses_v7.csv (part 6 of 22)
Composition,Reference,Tg_[K],Tx_[K],Tl_[K],Dmax_[mm],Zmax_[mm],E_[GPA],Tm_[K],Sigma_[Mpa],Possion_Ratio,Fracture_Strength_[MPa],Rc_[K/s],G_[GPa],Is_Amorphous,Casting,Type,Size_Measure,Size1,Size2,Environment,Characterization,Melting,density_[g/cm^3],Acoustic_Velocity_Long_[km/s],Acoustic_Velocity_Trans_[km/s],K_[GPa],E/density_[GPacm^3/g],Debye_Temp_[K],Yield_Strength_[Gpa],Kc_[Mpa m^05],Gbas_[Gpa],Kbas_[Gpa],Vbas
Al55 La37 Ni8,10.1016/0921-5093(91)90938-J,,,,,,,,,,,,,AM,Melt Spinning,Ribbon,Thickness,1,0.02,Ar-gas,AXS  OM  SEM  TEM  XRD ,Radio Frequency Melting,,,,,,,,,,,
Al55 La40 Ni5,10.2320/matertrans1989.30.965,,,,,,,,,,,,,AM,Melt Spinning,Ribbon,,,,Ar-gas, OM  XRD ,Radio Frequency Melting,,,,,,,,,,,
Al55 La45,10.2320/matertrans1989.30.965,,,,,,,,,,,,,AM,Melt Spinning,Ribbon,,,,Ar-gas, OM  XRD ,Radio Frequency Melting,,,,,,,,,,,
Al55 Mg15 Pd30,10.1016/0921-5093(94)90745-5,,,,,,,,,,,,,QC,Melt Spinning,Ribbon,Width X Thickness,1,0.02,,SEM  XRD,Arc Melting,,,,,,,,,,,
Al55 Mg18 Ti27,10.1016/0010-938X(93)90256-G,,,,,,,,,,,,,AC,Deposition,Thin Film,,,,Ar-gas,XRD,,,,,,,,,,,,
Al55 Mg23 Ti22,10.1016/0010-938X(93)90256-G,,,,,,,,,,,,,AC,Deposition,Thin Film,,,,Ar-gas,XRD,,,,,,,,,,,,
Al55 Mg35 Zn10,10.1016/0022-3093(93)90095-F,,,,,,,,,,,,,QC,Mechanical,Powder,,,,Ar-gas,XRD,,,,,,,,,,,,
Al55 Mn10 Si35,10.1007/BF02652549,,,,,,,,,,,,,AM,Melt Spinning,Ribbon,Width X Thickness,1,0.2,Ar-gas, XRD,Arc Melting,,,,,,,,,,,
Al55 Mn15 Si30,10.1007/BF02652549,,,,,,,,,,,,,AM,Melt Spinning,Ribbon,Width X Thickness,1,0.2,Ar-gas, XRD,Arc Melting,,,,,,,,,,,
Al55 Mn20 Si25,10.1007/BF02652549,,,,,,,,,,,,,AM,Melt Spinning,Ribbon,Width X Thickness,1,0.2,Ar-gas, XRD,Arc Melting,,,,,,,,,,,
Al55 Ni25 Y20,10.1143/JJAP.27.L1579,,,,,,,,,,,,,AM,Melt Spinning,Ribbon,,,,Ar-gas, TEM XRD,Arc Melting,,,,,,,,,,,
Al55 Ni30 Zr15,10.1007/BF00723766,,,,,,,,,,,,,CR,Melt Spinning,Ribbon,Width X Thickness,1,0.02,,  TEM  XRD ,Arc Melting,,,,,,,,,,,
Al56 La16 Ni28,10.1016/0921-5093(91)90938-J,,,,,,,,,,,,,AM,Melt Spinning,Ribbon,Thickness,1,0.02,Ar-gas,AXS  OM  SEM  TEM  XRD ,Radio Frequency Melting,,,,,,,,,,,
Al56 La40 Ni4,10.1016/0921-5093(91)90938-J,,,,,,,,,,,,,AM,Melt Spinning,Ribbon,Thickness,1,0.02,Ar-gas,AXS  OM  SEM  TEM  XRD ,Radio Frequency Melting,,,,,,,,,,,
Al56 La42 Ni2,10.1016/0921-5093(91)90938-J,,,,,,,,,,,,,AM,Melt Spinning,Ribbon,Thickness,1,0.02,Ar-gas,AXS  OM  SEM  TEM  XRD ,Radio Frequency Melting,,,,,,,,,,,
Al57 Co18 Ge25,10.1007/BF00540507,,,,,,,,,,,,,AM,Melt Spinning,Ribbon,Width X Thickness,1,0.02,Ar-gas,XRD,Arc Melting,,,,,,,,,,,
Al57 Cr23 Si20,10.1016/0025-5416(88)90375-8,,,,,,,,,,,,,CR,Melt Spinning,Ribbon,Width X Thickness,1,0.02,Ar-gas,DSC  TEM  XRD,Arc Melting,,,,,,,,,,,
Al57 Cr28 Si15,10.1016/0025-5416(88)90375-8,,,,,,,,,,,,,CR,Melt Spinning,Ribbon,Width X Thickness,1,0.02,Ar-gas,DSC  TEM  XRD,Arc Melting,,,,,,,,,,,
Al57 Ge25 Mn18,10.1007/BF00540507,,,,,,,,,,,,,AM,Melt Spinning,Ribbon,Width X Thickness,1,0.02,Ar-gas, TEM XRD,Arc Melting,,,,,,,,,,,
Al57 Ge25 V18,10.1007/BF00540507,,,,,,,,,,,,,AM,Melt Spinning,Ribbon,Width X Thickness,1,0.02,Ar-gas,XRD,Arc Melting,,,,,,,,,,,
Al57 La26 Ni17,10.1016/0921-5093(91)90938-J,,,,,,,,,,,,,AM,Melt Spinning,Ribbon,Thickness,1,0.02,Ar-gas,AXS  OM  SEM  TEM  XRD ,Radio Frequency Melting,,,,,,,,,,,
Al57 La37 Ni6,10.1016/0921-5093(91)90938-J,,,,,,,,,,,,,AM,Melt Spinning,Ribbon,Thickness,1,0.02,Ar-gas,AXS  OM  SEM  TEM  XRD ,Radio Frequency Melting,,,,,,,,,,,
Al57 La43,10.1016/0921-5093(91)90938-J,,,,,,,,,,,,,AM,Melt Spinning,Ribbon,Thickness,1,0.02,Ar-gas,AXS  OM  SEM  TEM  XRD ,Radio Frequency Melting,,,,,,,,,,,
Al57 Mg11 Ti32,10.1016/0010-938X(93)90256-G,,,,,,,,,,,,,AM,Deposition,Thin Film,,,,Ar-gas,XRD,,,,,,,,,,,,
Al57 Mg7 Ti36,10.1016/0010-938X(93)90256-G,,,,,,,,,,,,,AM,Deposition,Thin Film,,,,Ar-gas,XRD,,,,,,,,,,,,
Al57 Ni26 Zr17,10.1016/0921-5093(91)90938-J,,,,,,,,,,,,,AM,Melt Spinning,Ribbon,Width X Thickness,1,0.02,,  TEM  XRD ,Radio Frequency Melting,,,,,,,,,,,
Al57 Ni28 Zr15,10.1016/0921-5093(91)90938-J,,,,,,,,,,,,,AM,Melt Spinning,Ribbon,Width X Thickness,1,0.02,,  TEM  XRD ,Radio Frequency Melting,,,,,,,,,,,
Al57 Ni30 Zr13,10.1016/0921-5093(91)90938-J,,,,,,,,,,,,,AM,Melt Spinning,Ribbon,Width X Thickness,1,0.02,,  TEM  XRD ,Radio Frequency Melting,,,,,,,,,,,
Al57 Ni32 Zr11,10.1016/0921-5093(91)90938-J,,,,,,,,,,,,,AM,Melt Spinning,Ribbon,Width X Thickness,1,0.02,,  TEM  XRD ,Radio Frequency Melting,,,,,,,,,,,
Al57 Ti43,10.1016/0010-938X(93)90256-G,,,,,,,,,,,,,AM,Deposition,Thin Film,,,,Ar-gas,XRD,,,,,,,,,,,,
Al58 Cr17 Si25,10.1007/BF00540507,,,,,,,,,,,,,AM,Melt Spinning,Ribbon,Width X Thickness,1,0.02,Ar-gas, XRD,Arc Melting,,,,,,,,,,,
Al58 Cr20 Si22,10.1016/0025-5416(88)90375-8,,,,,,,,,,,,,OT,Melt Spinning,Ribbon,Width X Thickness,1,0.02,Ar-gas,DSC  TEM  XRD,Arc Melting,,,,,,,,,,,
Al58 Cu34 Fe8,10.1016/0921-5093(94)90735-8,,,,,,,,,,,,,QC,,,,,,He-gas,SEM  TEM  XRD ,Radio Frequency Melting,,,,,,,,,,,
Al58 La14 Ni28,10.1016/0921-5093(91)90938-J,,,,,,,,,,,,,AM,Melt Spinning,Ribbon,Thickness,1,0.02,Ar-gas,AXS  OM  SEM  TEM  XRD ,Radio Frequency Melting,,,,,,,,,,,
Al58 Ni32 Zr10,10.1016/0921-5093(91)90938-J,,,,,,,,,,,,,AM,Melt Spinning,Ribbon,Width X Thickness,1,0.02,,  TEM  XRD ,Radio Frequency Melting,,,,,,,,,,,
Al59 Cr19 Si22,10.1016/0025-5416(88)90375-8,,,,,,,,,,,,,QC,Melt Spinning,Ribbon,Width X Thickness,1,0.02,Ar-gas,DSC  TEM  XRD,Arc Melting,,,,,,,,,,,
Al59 Ge31 Ni10,10.1007/BF00540507,,,,,,,,,,,,,AM,Melt Spinning,Ribbon,Width X Thickness,1,0.02,Ar-gas,XRD,Arc Melting,,,,,,,,,,,
Al59 La24 Ni17,10.1016/0921-5093(91)90938-J,,,,,,,,,,,,,AM,Melt Spinning,Ribbon,Thickness,1,0.02,Ar-gas,AXS  OM  SEM  TEM  XRD ,Radio Frequency Melting,,,,,,,,,,,
Al59 Ni24 Zr17,10.1016/0921-5093(91)90938-J,,,,,,,,,,,,,AM,Melt Spinning,Ribbon,Width X Thickness,1,0.02,,  TEM  XRD ,Radio Frequency Melting,,,,,,,,,,,
Al59 Ni32 Zr9,10.1016/0921-5093(91)90938-J,,,,,,,,,,,,,AM,Melt Spinning,Ribbon,Width X Thickness,1,0.02,,  TEM  XRD ,Radio Frequency Melting,,,,,,,,,,,
Al6 Be23 Cu9 Ni10 Ti24 Zr28,10.1016/j.jallcom.2018.11.299,642.0,685.0,1087.0,9.0,,,,,,,,,,,,,,,,,,,,,,,,,,,,
Al6 Be26 Cu10 Ti27 Zr31,10.1016/j.jallcom.2018.11.299,607.0,678.0,1060.0,13.0,,,,,,,,,,,,,,,,,,,,,,,,,,,,
Al6 Ce10 Cu84,10.2320/matertrans1989.34.82,,,,,,,,,,,,,AM,Melt Spinning,Ribbon,Width X Thickness,1,0.02,Ar-gas, SEM  TEM XRD,Radio Frequency Melting,,,,,,,,,,,
Al6 Ce4 Cu90,10.2320/matertrans1989.34.82,,,,,,,,,,,,,CR,Melt Spinning,Ribbon,Width X Thickness,1,0.02,Ar-gas, SEM  TEM XRD,Radio Frequency Melting,,,,,,,,,,,
Al6 Ce6 Cu88,10.2320/matertrans1989.34.82,,,,,,,,,,,,,AC,Melt Spinning,Ribbon,Width X Thickness,1,0.02,Ar-gas, SEM  TEM XRD,Radio Frequency Melting,,,,,,,,,,,
Al6 Ce8 Cu86,10.2320/matertrans1989.34.82,,,,,,,,,,,,,AC,Melt Spinning,Ribbon,Width X Thickness,1,0.02,Ar-gas, SEM  TEM XRD,Radio Frequency Melting,,,,,,,,,,,
Al6 Cu36 Zr58,10.1007/978-3-642-03481-7,671.0,724.0,1245.0,,,,,,,,,,,,,,,,,,,,,,,,,,,,,
Al6 Cu40 Zr54,10.1007/978-3-642-03481-7,684.0,741.0,1216.0,,,,,,,,,,,,,,,,,,,,,,,,,,,,,
Al6 Cu44 Ti6 Zr44,10.2320/matertrans.47.2804,698.0,,1173.0,,,,,,,,,,,,,,,,,,,,,,,,,,,,,
Al6 Cu45 Zr49,10.1007/978-3-642-03481-7,704.0,758.0,1187.0,,,,,,,,,,,,,,,,,,,,,,,,,,,,,
Al6 Cu46 Zr48,10.1007/978-3-642-03481-7,706.0,762.0,1192.0,,,,,,,,,,,,,,,,,,,,,,,,,,,,,
Al6 Cu47 Zr47,10.1016/j.jnoncrysol.2005.03.012,701.0,770.0,1165.0,5.0,,92.4,,,,,,,,,,,,,,,,,,,,,,,,,,
Al6 Cu47 Zr47,10.1063/1.4872249,,,,,,92.4,,,0.365,,,33.8,,,,,,,,,,7.13,,,113.8,12.96,,,,48.0,140.0,0.34
Al6 Cu49 Zr45,10.1007/978-3-642-03481-7,717.0,764.0,1178.0,,,,,,,,,,,,,,,,,,,,,,,,,,,,,
Al6 Cu58.1 Zr35.9,10.1007/978-3-642-03481-7,760.0,799.0,1173.0,,,,,,,,,,,,,,,,,,,,,,,,,,,,,
Al6 Cu84 Nd10,10.2320/matertrans1989.34.82,,,,,,,,,,,,,AM,Melt Spinning,Ribbon,Width X Thickness,1,0.02,Ar-gas,SEM TEM XRD,Radio Frequency Melting,,,,,,,,,,,
Al6 Cu86 Nd8,10.2320/matertrans1989.34.82,,,,,,,,,,,,,AM,Melt Spinning,Ribbon,Width X Thickness,1,0.02,Ar-gas,SEM TEM XRD,Radio Frequency Melting,,,,,,,,,,,
Al6 Cu88 Nd6,10.2320/matertrans1989.34.82,,,,,,,,,,,,,AC,Melt Spinning,Ribbon,Width X Thickness,1,0.02,Ar-gas,SEM TEM XRD,Radio Frequency Melting,,,,,,,,,,,
Al6 La30 Ni64,10.1016/0921-5093(91)90938-J,,,,,,,,,,,,,AM,Melt Spinning,Ribbon,Thickness,1,0.02,Ar-gas,AXS  OM  SEM  TEM  XRD ,Radio Frequency Melting,,,,,,,,,,,
Al6 La32 Ni62,10.1016/0921-5093(91)90938-J,,,,,,,,,,,,,AM,Melt Spinning,Ribbon,Thickness,1,0.02,Ar-gas,AXS  OM  SEM  TEM  XRD ,Radio Frequency Melting,,,,,,,,,,,
Al6 La86 Ni8,10.1016/0921-5093(91)90938-J,,,,,,,,,,,,,AM,Melt Spinning,Ribbon,Thickness,1,0.02,Ar-gas,AXS  OM  SEM  TEM  XRD ,Radio Frequency Melting,,,,,,,,,,,
Al6 Mg66 Ti28,10.1016/0010-938X(93)90256-G,,,,,,,,,,,,,CR,Deposition,Thin Film,,,,Ar-gas,XRD,,,,,,,,,,,,
Al6 Ni64 Zr30,10.1016/0921-5093(91)90938-J,,,,,,,,,,,,,AM,Melt Spinning,Ribbon,Width X Thickness,1,0.02,,  TEM  XRD ,Radio Frequency Melting,,,,,,,,,,,
Al6.3 Cu25.4 Fe9.1 Zr59.2,10.2320/matertrans.MJ200762,661.0,745.0,1238.0,,,,1130.0,,,,,,,,,,,,,,,,,,,,,,,,,
Al6.5 Cu20 Ni8.2 Zr65.3,10.1016/S1359-6454(02)00596-7,640.0,745.0,1188.0,,,,1090.0,,,,,,,,,,,,,,,,,,,,,,,,,
Al6.5 Cu52.4 Zr41.1,10.1007/978-3-642-03481-7,729.0,800.0,1177.0,,,,,,,,,,,,,,,,,,,,,,,,,,,,,
Al6.72 Cr4 Cu44.16 Y4.8 Zr40.32,10.1063/1.4872249,,,,,,85.7,,,0.375,,,31.2,,,,,,,,,,7.0,,,114.3,12.24,,,,48.0,140.0,0.34
Al6.72 Cu44.16 Sn4 Y4.8 Zr40.32,10.1063/1.4872249,,,,,,92.9,,,0.35,,,34.4,,,,,,,,,,7.05,,,103.2,13.18,,,,48.0,140.0,0.34
Al6.73 Cu12.02 Ni12.04 Pr69.21,10.1557/JMR.2003.0088,395.0,410.0,760.0,,1.5,,,,,,,,,,,,,,,,,,,,,,,,,,,
Al6.75 Cu24.75 Ti10 Zr58.5,10.1016/j.jnoncrysol.2007.11.002,,671.0,1184.0,,,,1135.0,,,,,,,,,,,,,,,,,,,,,,,,,
Al6.86 Cu49 Si2 Zr42.14,10.1016/j.commatsci.2016.02.037,740.0,800.0,1256.0,3.0,,,,,,,,,,,,,,,,,,,,,,,,,,,,
Al6.91 Cu24.85 Fe8.92 Zr59.32,10.2320/matertrans.MJ200762,658.0,747.0,1231.0,,,,1132.0,,,,,,,,,,,,,,,,,,,,,,,,,
Al6.93 Cu49.5 Si1 Zr42.57,10.1016/j.commatsci.2016.02.037,720.0,797.0,1226.0,12.0,,,,,,,,,,,,,,,,,,,,,,,,,,,,
Al60 Ce10 Ni30,10.1143/JJAP.27.L1579,,,,,,,,,,,,,AM,Melt Spinning,Ribbon,Width X Thickness,1.5,0.03,Ar-gas, OM  TEM  XRD,Arc Melting,,,,,,,,,,,
Al60 Cr10 Ge30,10.1016/0025-5416(88)90375-8,,,,,,,,,,,,,AM,Melt Spinning,Ribbon,Width X Thickness,1,0.02,Ar-gas,DSC  TEM  XRD,Arc Melting,,,,,,,,,,,
Al60 Cr10 Si30,10.1016/0025-5416(88)90375-8,,,,,,,,,,,,,AM,Melt Spinning,Ribbon,Width X Thickness,1,0.02,Ar-gas,DSC  TEM  XRD,Arc Melting,,,,,,,,,,,
Al60 Cr15 Si25,10.1016/0025-5416(88)90375-8,,,,,,,,,,,,,AM,Melt Spinning,Ribbon,Width X Thickness,1,0.02,Ar-gas,DSC  TEM  XRD,Arc Melting,,,,,,,,,,,
Al60 Cr18 Si22,10.1016/0025-5416(88)90375-8,,,,,,,,,,,,,QC,Melt Spinning,Ribbon,Width X Thickness,1,0.02,Ar-gas,DSC  TEM  XRD,Arc Melting,,,,,,,,,,,
Al60 Cr20 Si20,10.1016/0025-5416(88)90375-8,,,,,,,,,,,,,QC,Melt Spinning,Ribbon,Width X Thickness,1,0.02,Ar-gas,DSC  TEM  XRD,Arc Melting,,,,,,,,,,,
Al60 Cr25 Si15,10.1016/0025-5416(88)90375-8,,,,,,,,,,,,,OT,Melt Spinning,Ribbon,Width X Thickness,1,0.02,Ar-gas,DSC  TEM  XRD,Arc Melting,,,,,,,,,,,
Al60 Cr30 Si10,10.1016/0025-5416(88)90375-8,,,,,,,,,,,,,CR,Melt Spinning,Ribbon,Width X Thickness,1,0.02,Ar-gas,DSC  TEM  XRD,Arc Melting,,,,,,,,,,,
Al60 Cr5 Si35,10.1016/0025-5416(88)90375-8,,,,,,,,,,,,,CR,Melt Spinning,Ribbon,Width X Thickness,1,0.02,Ar-gas,DSC  TEM  XRD,Arc Melting,,,,,,,,,,,
Al60 Cu20 Fe20,10.1007/BF01689302,,,,,,,,,,,,,QC,Melt Spinning,Ribbon,Width X Thickness,1,0.02,Ar-gas, TEM  XRD ,Arc Melting,,,,,,,,,,,
Al60 Cu25 Fe15,10.1007/BF01689302,,,,,,,,,,,,,OT,Melt Spinning,Ribbon,Width X Thickness,1,0.02,Ar-gas, TEM  XRD ,Arc Melting,,,,,,,,,,,
Al60 Cu25 V15,10.1007/BF02652554,,,,,,,,,,,,,CR,Melt Spinning,Ribbon,Width X Thickness,1,0.02,Ar-gas, XRD,Arc Melting,,,,,,,,,,,
Al60 Cu30 V10,10.1007/BF02652554,,,,,,,,,,,,,AM,Melt Spinning,Ribbon,Width X Thickness,1,0.02,Ar-gas, XRD,Arc Melting,,,,,,,,,,,
Al60 Cu34 Fe6,10.1016/0921-5093(94)90735-8,,,,,,,,,,,,,QC,,,,,,He-gas,SEM  TEM  XRD ,Radio Frequency Melting,,,,,,,,,,,
Al60 Cu35 V5,10.1007/BF02652554,,,,,,,,,,,,,AC,Melt Spinning,Ribbon,Width X Thickness,1,0.02,Ar-gas, XRD,Arc Melting,,,,,,,,,,,
Al60 Ge30 Mn10,10.1016/0025-5416(88)90375-8,,,,,,,,,,,,,AM,Melt Spinning,Ribbon,Width X Thickness,1,0.02,Ar-gas,DSC  TEM XRD,Arc Melting,,,,,,,,,,,
Al60 Ge30 Ni10,10.1007/BF00540483,,,,,,,,,,,,,AM,Melt Spinning,Ribbon,Width X Thickness,1,0.017,Ar-gas,XRD,Arc Melting,,,,,,,,,,,
Al60 La10 Ni30,10.2320/matertrans1989.30.965,,,,,,,,,,,,,CR,Melt Spinning,Ribbon,,,,Ar-gas, OM  XRD ,Radio Frequency Melting,,,,,,,,,,,
Al60 La12 Ni28,10.1016/0921-5093(91)90938-J,,,,,,,,,,,,,AM,Melt Spinning,Ribbon,Thickness,1,0.02,Ar-gas,AXS  OM  SEM  TEM  XRD ,Radio Frequency Melting,,,,,,,,,,,
Al60 La20 Ni20,10.2320/matertrans1989.30.965,,,,,,,,,,,,,AM,Melt Spinning,Ribbon,,,,Ar-gas, OM  XRD ,Radio Frequency Melting,,,,,,,,,,,
Al60 La20 Ni20,10.4028/www.scientific.net/MSF.88-90.313,,,,,,,,,,,,,AC,,,,,,,TEM XRD,Arc Melting,,,,,,,,,,,
Al60 La30 Ni10,10.2320/matertrans1989.30.965,,,,,,,,,,,,,CR,Melt Spinning,Ribbon,,,,Ar-gas, OM  XRD ,Radio Frequency Melting,,,,,,,,,,,
Al60 La30 Ni10,10.4028/www.scientific.net/MSF.88-90.313,,,,,,,,,,,,,,,,,,,,TEM XRD,Arc Melting,,,,,,,,,,,
Al60 La40,10.2320/matertrans1989.30.965,,,,,,,,,,,,,CR,Melt Spinning,Ribbon,,,,Ar-gas, OM  XRD ,Radio Frequency Melting,,,,,,,,,,,
Al60 La40,10.2320/matertrans1989.31.104,,,,,,,,,,,,,,,,Width X Thickness,1,0.02,,AXS  SEM  XRD,,,,,,,,,,,,
Al60 Mg11 Ti29,10.1016/0010-938X(93)90256-G,,,,,,,,,,,,,AM,Deposition,Thin Film,,,,Ar-gas,XRD,,,,,,,,,,,,
Al60 Mg12 Ti28,10.1016/0010-938X(93)90256-G,,,,,,,,,,,,,AM,Deposition,Thin Film,,,,Ar-gas,XRD,,,,,,,,,,,,
Al60 Mg13 Ti27,10.1016/0010-938X(93)90256-G,,,,,,,,,,,,,AC,Deposition,Thin Film,,,,Ar-gas,XRD,,,,,,,,,,,,
Al60 Mg20 Zn20,10.1016/0022-3093(93)90095-F,,,,,,,,,,,,,OT,Mechanical,Powder,,,,Ar-gas,XRD,,,,,,,,,,,,
Al60 Mn10 Si30,10.1007/BF02652549,,,,,,,,,,,,,AM,Melt Spinning,Ribbon,Width X Thickness,1,0.2,Ar-gas, XRD,Arc Melting,,,,,,,,,,,
Al60 Mn10 Si30,10.1016/0025-5416(88)90375-8,,,,,,,,,,,,,,,,,,,,DSC  TEM  XRD,,,,,,,,,,,,
Al60 Mn15 Si25,10.1007/BF02652549,,,,,,,,,,,,,AM,Melt Spinning,Ribbon,Width X Thickness,1,0.2,Ar-gas, XRD,Arc Melting,,,,,,,,,,,
Al60 Mn20 Si20,10.1007/BF02652549,,,,,,,,,,,,,QC,Melt Spinning,Ribbon,Width X Thickness,1,0.2,Ar-gas, XRD,Arc Melting,,,,,,,,,,,
Al60 Mn20 Si20,10.1016/0025-5416(88)90375-8,,,,,,,,,,,,,,,,,,,,DSC  TEM  XRD,,,,,,,,,,,,
Al60 Mn5 Si35,10.1007/BF02652549,,,,,,,,,,,,,AC,Melt Spinning,Ribbon,Width X Thickness,1,0.2,Ar-gas, XRD,Arc Melting,,,,,,,,,,,
Al60 Ni10 Zr30,10.2320/matertrans1989.31.177,,,,,,,,,,,,,CR,Melt Spinning,Ribbon,Width X Thickness,1,0.03,,  TEM  XRD ,Arc Melting,,,,,,,,,,,
Al60 Ni20 Y20,10.1143/JJAP.27.L1579,,,,,,,,,,,,,AM,Melt Spinning,Ribbon,,,,Ar-gas, TEM XRD,Arc Melting,,,,,,,,,,,
Al60 Ni20 Zr20,10.1007/BF00723766,,,,,,,,,,,,,CR,Melt Spinning,Ribbon,Width X Thickness,1,0.02,,  TEM  XRD ,Arc Melting,,,,,,,,,,,
Al60 Ni20 Zr20,10.2320/matertrans1989.31.177,,,,,,,,,,,,,['AM' 'CR'],,,,,0.03,,,,,,,,,,,,,,
Al60 Ni22 Zr18,10.1016/0921-5093(91)90938-J,,,,,,,,,,,,,AM,Melt Spinning,Ribbon,Width X Thickness,1,0.02,,  TEM  XRD ,Radio Frequency Melting,,,,,,,,,,,
Al60 Ni25 Y15,10.1143/JJAP.27.L1579,,,,,,,,,,,,,AM,Melt Spinning,Ribbon,,,,Ar-gas, TEM XRD,Arc Melting,,,,,,,,,,,
Al60 Ni30 Zr10,10.1007/BF00723766,,,,,,,,,,,,,AM,Melt Spinning,Ribbon,Width X Thickness,1,0.02,,  TEM  XRD ,Arc Melting,,,,,,,,,,,
Al61 Cr10 Ge29,10.1007/BF00540507,,,,,,,,,,,,,AM,Melt Spinning,Ribbon,Width X Thickness,1,0.02,Ar-gas, XRD,Arc Melting,,,,,,,,,,,
Al61 Cr21 Si18,10.1016/0025-5416(88)90375-8,,,,,,,,,,,,,QC,Melt Spinning,Ribbon,Width X Thickness,1,0.02,Ar-gas,DSC  TEM  XRD,Arc Melting,,,,,,,,,,,
Al61 La22 Ni17,10.1016/0921-5093(91)90938-J,,,,,,,,,,,,,AM,Melt Spinning,Ribbon,Thickness,1,0.02,Ar-gas,AXS  OM  SEM  TEM  XRD ,Radio Frequency Melting,,,,,,,,,,,
Al62 Cr19 Si19,10.1016/0025-5416(88)90375-8,,,,,,,,,,,,,QC,Melt Spinning,Ribbon,Width X Thickness,1,0.02,Ar-gas,DSC  TEM  XRD,Arc Melting,,,,,,,,,,,
Al62 Ge25 Ni13,10.1007/BF00540507,,,,,,,,,,,,,AM,Melt Spinning,Ribbon,Width X Thickness,1,0.02,Ar-gas,XRD,Arc Melting,,,,,,,,,,,
Al62 La10 Ni28,10.1016/0921-5093(91)90938-J,,,,,,,,,,,,,AM,Melt Spinning,Ribbon,Thickness,1,0.02,Ar-gas,AXS  OM  SEM  TEM  XRD ,Radio Frequency Melting,,,,,,,,,,,
Al62 Ni20 Zr18,10.1016/0921-5093(91)90938-J,,,,,,,,,,,,,AM,Melt Spinning,Ribbon,Width X Thickness,1,0.02,,  TEM  XRD ,Radio Frequency Melting,,,,,,,,,,,
Al62 Ni30 Zr8,10.1016/0921-5093(91)90938-J,,,,,,,,,,,,,AM,Melt Spinning,Ribbon,Width X Thickness,1,0.02,,  TEM  XRD ,Radio Frequency Melting,,,,,,,,,,,
Al62 Ti38,10.1016/0010-938X(93)90256-G,,,,,,,,,,,,,AM,Deposition,Thin Film,,,,Ar-gas,XRD,,,,,,,,,,,,
Al62.5 Cu25 Fe12.5,10.1016/0921-5093(94)90176-7,,,,,,,,,,,,,QC,,,,,,, TEM  XRD ,,,,,,,,,,,,
Al62.5 Cu25 Fe12.5,10.1016/0921-5093(94)90741-2,,,,,,,,,,,,,,Melt Spinning,Ribbon,,1,0.02,Ar-gas,,Arc Melting,,,,,,,,,,,
Al62.5 Cu25 Fe12.5,10.1063/1.111944,,,,,,,,,,,,,,Deposition,Thin Film,Thickness,0.0003,,,SEM  XRD,,,,,,,,,,,,
Al62.5 Cu25.5 Fe12,10.1016/0921-5093(94)90741-2,,,,,,,,,,,,,QC,Melt Spinning,Ribbon,,1,0.02,Ar-gas, TEM  XRD ,Arc Melting,,,,,,,,,,,
Al63 Cr15 Si22,10.1016/0025-5416(88)90375-8,,,,,,,,,,,,,OT,Melt Spinning,Ribbon,Width X Thickness,1,0.02,Ar-gas,DSC  TEM  XRD,Arc Melting,,,,,,,,,,,
Al63 Cr19 Si18,10.1016/0025-5416(88)90375-8,,,,,,,,,,,,,QC,Melt Spinning,Ribbon,Width X Thickness,1,0.02,Ar-gas,DSC  TEM  XRD,Arc Melting,,,,,,,,,,,
Al63 Cu24 Fe13,10.1016/0921-5093(94)90734-X,,,,,,,,,,,,,QC,,,,,,, TEM,,,,,,,,,,,,
Al63 Cu25 Fe12,10.1016/0921-5093(94)90723-4,,,,,,,,,,,,,QC,,,,,,, TEM XPS   XRD ,,,,,,,,,,,,
Al63 Cu25 Fe12,10.1016/0921-5093(94)90734-X,,,,,,,,,,,,,,,,,,,, TEM,,,,,,,,,,,,
Al63 Cu26 Fe11,10.1016/0921-5093(94)90734-X,,,,,,,,,,,,,QC,,,,,,, TEM,,,,,,,,,,,,
Al63 Fe12 Si25,10.1007/BF00540507,,,,,,,,,,,,,AM,Melt Spinning,Ribbon,Width X Thickness,1,0.02,Vacuum, XRD,Radio Frequency Melting,,,,,,,,,,,
Al63 La20 Ni17,10.1016/0921-5093(91)90938-J,,,,,,,,,,,,,AM,Melt Spinning,Ribbon,Thickness,1,0.02,Ar-gas,AXS  OM  SEM  TEM  XRD ,Radio Frequency Melting,,,,,,,,,,,
Al63 Mg3 Ti34,10.1016/0010-938X(93)90256-G,,,,,,,,,,,,,AM,Deposition,Thin Film,,,,Ar-gas,XRD,,,,,,,,,,,,
Al63 Mo31 Si6,10.1016/0921-5093(94)90810-9,,,,,,,,,,,,,AM,Deposition,Thin Film,Thickness,0.06,,,SEM  XRD,,,,,,,,,,,,
Al63 Mo31 Si6,10.1016/B978-0-444-81991-8.50081-9,,,,,,,,,,,,,,,,,0.05,,Ar-gas, XRD,,,,,,,,,,,,
Al63.5 Cu24.5 Fe12,10.1016/0921-5093(94)90723-4,,,,,,,,,,,,,CR,,,,,,, TEM XPS   XRD ,,,,,,,,,,,,
Al64 Cu23 Fe13,10.1007/BF01689302,,,,,,,,,,,,,QC,Melt Spinning,Ribbon,Width X Thickness,1,0.02,Ar-gas, TEM  XRD ,Arc Melting,,,,,,,,,,,
Al64 Cu24 Fe12,10.1016/0921-5093(94)90734-X,,,,,,,,,,,,,QC,,,,,,, TEM,,,,,,,,,,,,
Al64 Ge26 Ni10,10.1007/BF00540507,,,,,,,,,,,,,AM,Melt Spinning,Ribbon,Width X Thickness,1,0.02,Ar-gas,XRD,Arc Melting,,,,,,,,,,,
Al64 La8 Ni28,10.1016/0921-5093(91)90938-J,,,,,,,,,,,,,AM,Melt Spinning,Ribbon,Thickness,1,0.02,Ar-gas,AXS  OM  SEM  TEM  XRD ,Radio Frequency Melting,,,,,,,,,,,
Al64 Ni28 Zr8,10.1016/0921-5093(91)90938-J,,,,,,,,,,,,,AM,Melt Spinning,Ribbon,Width X Thickness,1,0.02,,  TEM  XRD ,Radio Frequency Melting,,,,,,,,,,,
Al65 Ce5 Ni30,10.1143/JJAP.27.L1579,,,,,,,,,,,,,AM,Melt Spinning,Ribbon,Width X Thickness,1.5,0.03,Ar-gas, OM  TEM  XRD,Arc Melting,,,,,,,,,,,
Al65 Cr10 Si25,10.1016/0025-5416(88)90375-8,,,,,,,,,,,,,AM,Melt Spinning,Ribbon,Width X Thickness,1,0.02,Ar-gas,DSC  TEM  XRD,Arc Melting,,,,,,,,,,,
Al65 Cr15 Si20,10.1016/0025-5416(88)90375-8,,,,,,,,,,,,,OT,Melt Spinning,Ribbon,Width X Thickness,1,0.02,Ar-gas,DSC  TEM  XRD,Arc Melting,,,,,,,,,,,
Al65 Cr20 Ge15,10.1016/0025-5416(88)90375-8,,,,,,,,,,,,,QC,Melt Spinning,Ribbon,Width X Thickness,1,0.02,Ar-gas,DSC  TEM  XRD,Arc Melting,,,,,,,,,,,
Al65 Cr20 Si15,10.1016/0025-5416(88)90375-8,,,,,,,,,,,,,OT,Melt Spinning,Ribbon,Width X Thickness,1,0.02,Ar-gas,DSC  TEM  XRD,Arc Melting,,,,,,,,,,,
Al65 Cr25 Si10,10.1016/0025-5416(88)90375-8,,,,,,,,,,,,,CR,Melt Spinning,Ribbon,Width X Thickness,1,0.02,Ar-gas,DSC  TEM  XRD,Arc Melting,,,,,,,,,,,
Al65 Cu15 Fe20,10.1007/BF01689302,,,,,,,,,,,,,CR,Melt Spinning,Ribbon,Width X Thickness,1,0.02,Ar-gas, TEM  XRD ,Arc Melting,,,,,,,,,,,
Al65 Cu15 V20,10.1007/BF02652554,,,,,,,,,,,,,CR,Melt Spinning,Ribbon,Width X Thickness,1,0.02,Ar-gas, XRD,Arc Melting,,,,,,,,,,,
Al65 Cu20 Fe15,10.1007/BF01689302,,,,,,,,,,,,,QC,Melt Spinning,Ribbon,Width X Thickness,1,0.02,Ar-gas, TEM  XRD ,Arc Melting,,,,,,,,,,,
Al65 Cu20 Fe15,10.1016/0921-5093(94)90740-4,,,,,,,,,,,,,,,,,,,,,Radio Frequency Melting,,,,,,,,,,,
Al65 Cu20 Fe15,10.1016/0921-5093(94)90752-8,,,,,,,,,,,,,,Mechanical,Powder,,,,,TEM XRD,,,,,,,,,,,,
Al65 Cu20 Gd15,10.1016/0022-3093(93)90194-3,,,,,,,,,,,,,AM,Melt Spinning,Ribbon,,,,,XRD,Radio Frequency Melting,,,,,,,,,,,
Al65 Cu20 Mn15,10.1016/0921-5093(94)90732-3,,,,,,,,,,,,,QC,Melt Spinning,Ribbon,,,,Inert gas,TEM  XRD ,Radio Frequency Melting,,,,,,,,,,,
Al65 Cu20 V15,10.1007/BF02652554,,,,,,,,,,,,,['AM' 'AC'],Melt Spinning,Ribbon,Width X Thickness,1,0.02,Ar-gas, XRD,Arc Melting,,,,,,,,,,,
Al65 Cu25 Fe10,10.1007/BF01689302,,,,,,,,,,,,,OT,Melt Spinning,Ribbon,Width X Thickness,1,0.02,Ar-gas, TEM  XRD ,Arc Melting,,,,,,,,,,,
Al65 Cu25 V10,10.1007/BF02652554,,,,,,,,,,,,,AM,Melt Spinning,Ribbon,Width X Thickness,1,0.02,Ar-gas, XRD,Arc Melting,,,,,,,,,,,
Al65 Cu30 V5,10.1007/BF02652554,,,,,,,,,,,,,AM,Melt Spinning,Ribbon,Width X Thickness,1,0.02,Ar-gas, XRD,Arc Melting,,,,,,,,,,,
Al65 Ge15 Mn20,10.1016/0025-5416(88)90375-8,,,,,,,,,,,,,QC,Melt Spinning,Ribbon,Width X Thickness,1,0.02,Ar-gas,DSC  TEM XRD,Arc Melting,,,,,,,,,,,
Al65 La15 Ni20,10.2320/matertrans1989.30.965,,,,,,,,,,,,,AM,Melt Spinning,Ribbon,,,,Ar-gas, OM  XRD ,Radio Frequency Melting,,,,,,,,,,,
Al65 La18 Ni17,10.1016/0921-5093(91)90938-J,,,,,,,,,,,,,AM,Melt Spinning,Ribbon,Thickness,1,0.02,Ar-gas,AXS  OM  SEM  TEM  XRD ,Radio Frequency Melting,,,,,,,,,,,
Al65 La25 Ni10,10.2320/matertrans1989.30.965,,,,,,,,,,,,,CR,Melt Spinning,Ribbon,,,,Ar-gas, OM  XRD ,Radio Frequency Melting,,,,,,,,,,,
Al65 La30 Ni5,10.2320/matertrans1989.30.965,,,,,,,,,,,,,CR,Melt Spinning,Ribbon,,,,Ar-gas, OM  XRD ,Radio Frequency Melting,,,,,,,,,,,
Al65 Mn10 Si25,10.1007/BF02652549,,,,,,,,,,,,,AM,Melt Spinning,Ribbon,Width X Thickness,1,0.2,Ar-gas, XRD,Arc Melting,,,,,,,,,,,
Al65 Mn15 Si20,10.1007/BF02652549,,,,,,,,,,,,,AM,Melt Spinning,Ribbon,Width X Thickness,1,0.2,Ar-gas, XRD,Arc Melting,,,,,,,,,,,
Al65 Mn20 Si15,10.1007/BF02652549,,,,,,,,,,,,,QC,Melt Spinning,Ribbon,Width X Thickness,1,0.2,Ar-gas, XRD,Arc Melting,,,,,,,,,,,
Al65 Mo5 Ni30,10.1016/0956-716X(92)90337-E,,,,,,,,,,,,,AM,Melt Spinning,Ribbon,,,,,,Arc Melting,,,,,,,,,,,
Al65 Ni15 Si20,10.1016/0025-5416(88)90079-1,,,,,,,,,,,,,AM,Melt Spinning,Ribbon,,,,,TEM ,,,,,,,,,,,,
Al65 Ni16 Si19,10.1016/0025-5416(88)90079-1,,,,,,,,,,,,,AM,Melt Spinning,Ribbon,,,,,TEM ,,,,,,,,,,,,
Al65 Ni17.5 Si17.5,10.1016/0025-5416(88)90079-1,,,,,,,,,,,,,AM,Melt Spinning,Ribbon,,,,,TEM ,,,,,,,,,,,,
Al65 Ni18 Zr17,10.1016/0921-5093(91)90938-J,,,,,,,,,,,,,AM,Melt Spinning,Ribbon,Width X Thickness,1,0.02,,  TEM  XRD ,Radio Frequency Melting,,,,,,,,,,,
Al65 Ni20 Y15,10.1143/JJAP.27.L1579,,,,,,,,,,,,,AM,Melt Spinning,Ribbon,,,,Ar-gas, TEM XRD,Arc Melting,,,,,,,,,,,
Al65 Ni20 Zr15,10.1007/BF00723766,,,,,,,,,,,,,AM,Melt Spinning,Ribbon,Width X Thickness,1,0.02,,  TEM  XRD ,Arc Melting,,,,,,,,,,,
Al65 Ni20 Zr15,10.2320/matertrans1989.31.177,,,,,,,,,,,,,,,,,,0.03,,,,,,,,,,,,,,
Al66 La6 Ni28,10.1016/0921-5093(91)90938-J,,,,,,,,,,,,,AM,Melt Spinning,Ribbon,Thickness,1,0.02,Ar-gas,AXS  OM  SEM  TEM  XRD ,Radio Frequency Melting,,,,,,,,,,,
Al66 Mg5 Ti29,10.1016/0010-938X(93)90256-G,,,,,,,,,,,,,AM,Deposition,Thin Film,,,,Ar-gas,XRD,,,,,,,,,,,,
Al66 Mn14 Si20,10.1016/0025-5416(88)90375-8,,,,,,,,,,,,,AM,Melt Spinning,Ribbon,,,,Ar-gas,DSC  TEM  XRD,Arc Melting,,,,,,,,,,,
Al66 Mo34,10.1016/0921-5093(94)90810-9,,,,,,,,,,,,,AM,Deposition,Thin Film,Thickness,0.06,,,SEM  XRD,,,,,,,,,,,,
Al66 Ni10 Si24,10.1007/BF00540507,,,,,,,,,,,,,AM,Melt Spinning,Ribbon,Width X Thickness,1,0.02,Ar-gas, XRD ,Arc Melting,,,,,,,,,,,
Al66 Ni26 Zr8,10.1016/0921-5093(91)90938-J,,,,,,,,,,,,,AM,Melt Spinning,Ribbon,Width X Thickness,1,0.02,,  TEM  XRD ,Radio Frequency Melting,,,,,,,,,,,
Al66 Ti34,10.1016/0010-938X(93)90256-G,,,,,,,,,,,,,AM,Deposition,Thin Film,,,,Ar-gas,XRD,,,,,,,,,,,,
Al66.5 Ni15 Si18.5,10.1016/0025-5416(88)90079-1,,,,,,,,,,,,,AM,Melt Spinning,Ribbon,,,,,TEM ,,,,,,,,,,,,
Al66.6 Mn17.4 Si16,10.1016/0921-5093(94)90726-9,,,,,,,,,,,,,CR,Melt Spinning,Ribbon,,,,, SXS  TEM  XPS  XRD,Arc Melting,,,,,,,,,,,
Al67 Cu18 Fe15,10.1007/BF01689302,,,,,,,,,,,,,QC,Melt Spinning,Ribbon,Width X Thickness,1,0.02,Ar-gas, TEM  XRD ,Arc Melting,,,,,,,,,,,
Al67 Cu20 V13,10.1007/BF02652554,,,,,,,,,,,,,AM,Melt Spinning,Ribbon,Width X Thickness,1,0.02,Ar-gas, XRD,Arc Melting,,,,,,,,,,,
Al67 La16 Ni17,10.1016/0921-5093(91)90938-J,,,,,,,,,,,,,AM,Melt Spinning,Ribbon,Thickness,1,0.02,Ar-gas,AXS  OM  SEM  TEM  XRD ,Radio Frequency Melting,,,,,,,,,,,
Al67 Mg33,10.1016/0010-938X(93)90256-G,,,,,,,,,,,,,CR,Deposition,Thin Film,,,,Ar-gas,XRD,,,,,,,,,,,,
Al67.5 Ni15 Si17.5,10.1016/0025-5416(88)90079-1,,,,,,,,,,,,,AM,Melt Spinning,Ribbon,,,,,TEM ,,,,,,,,,,,,
Al68 Cr10 Si22,10.1007/BF00540507,,,,,,,,,,,,,AM,Melt Spinning,Ribbon,Width X Thickness,1,0.02,Ar-gas, XRD,Arc Melting,,,,,,,,,,,
Al68 Cr15 Si17,10.1016/0025-5416(88)90375-8,,,,,,,,,,,,,OT,Melt Spinning,Ribbon,Width X Thickness,1,0.02,Ar-gas,DSC  TEM  XRD,Arc Melting,,,,,,,,,,,
Al68 Ge22 V10,10.1007/BF00540507,,,,,,,,,,,,,AM,Melt Spinning,Ribbon,Width X Thickness,1,0.02,Ar-gas,XRD,Arc Melting,,,,,,,,,,,
Al68 La4 Ni28,10.1016/0921-5093(91)90938-J,,,,,,,,,,,,,AM,Melt Spinning,Ribbon,Thickness,1,0.02,Ar-gas,AXS  OM  SEM  TEM  XRD ,Radio Frequency Melting,,,,,,,,,,,
Al68 Mg12 Ti20,10.1016/0010-938X(93)90256-G,,,,,,,,,,,,,AM,Deposition,Thin Film,,,,Ar-gas,XRD,,,,,,,,,,,,
Al68 Mg13 Ti19,10.1016/0010-938X(93)90256-G,,,,,,,,,,,,,AC,Deposition,Thin Film,,,,Ar-gas,XRD,,,,,,,,,,,,
Al68 Ni24 Zr8,10.1016/0921-5093(91)90938-J,,,,,,,,,,,,,AM,Melt Spinning,Ribbon,Width X Thickness,1,0.02,,  TEM  XRD ,Radio Frequency Melting,,,,,,,,,,,
Al68 Ti32,10.1016/0010-938X(93)90256-G,,,,,,,,,,,,,AM,Deposition,Thin Film,,,,Ar-gas,XRD,,,,,,,,,,,,
Al68.27 Cu2.15 Fe29.58,10.1016/0921-5093(94)90289-5,,,,,,,,,,,,,OT,,,,,,Air, TEM  XRD ,,,,,,,,,,,,
Al68.6 Mn17.4 Si14,10.1016/0921-5093(94)90726-9,,,,,,,,,,,,,CR,Melt Spinning,Ribbon,,,,, SXS  TEM  XPS  XRD,Arc Melting,,,,,,,,,,,
Al69 Co6 Ge25,10.1007/BF00540507,,,,,,,,,,,,,AM,Melt Spinning,Ribbon,Width X Thickness,1,0.02,Ar-gas,XRD,Arc Melting,,,,,,,,,,,
Al69 Fe6 Ge25,10.1007/BF00540507,,,,,,,,,,,,,AM,Melt Spinning,Ribbon,Width X Thickness,1, 0.02m ,Ar-gas,XRD,Arc Melting,,,,,,,,,,,
Al69 Ge25 Mn6,10.1007/BF00540507,,,,,,,,,,,,,AM,Melt Spinning,Ribbon,Width X Thickness,1,0.02,Ar-gas, TEM XRD,Arc Melting,,,,,,,,,,,
Al69 Ge25 Ni6,10.1007/BF00540507,,,,,,,,,,,,,AM,Melt Spinning,Ribbon,Width X Thickness,1,0.02,Ar-gas,XRD,Arc Melting,,,,,,,,,,,
Al69 Ge25 V6,10.1007/BF00540507,,,,,,,,,,,,,AM,Melt Spinning,Ribbon,Width X Thickness,1,0.02,Ar-gas,XRD,Arc Melting,,,,,,,,,,,
Al69 La14 Ni17,10.1016/0921-5093(91)90938-J,,,,,,,,,,,,,AM,Melt Spinning,Ribbon,Thickness,1,0.02,Ar-gas,AXS  OM  SEM  TEM  XRD ,Radio Frequency Melting,,,,,,,,,,,
Al69.6 Cu29.6 Ti0.8,10.1016/0921-5093(94)90829-X,,,,,,,,,,,,,OT,Mechanical,Powder,Diameter,0.053-0.074,,,SEM TEM XRD,,,,,,,,,,,,
Al69.6 Cu29.6 Zr0.8,10.1016/0921-5093(94)90829-X,,,,,,,,,,,,,OT,Mechanical,Powder,Diameter,.053-0.074,,,SEM TEM XRD,,,,,,,,,,,,
Al7 B0.5 Cu15 Hf3 Ni18.5 Si3 Ti53,10.1016/j.jnoncrysol.2005.09.033,695.0,749.0,1230.0,2.0,,,,,,,,,,,,,,,,,,,,,,,,,,,,
Al7 B0.5 Cu15 Ni18.5 Sc3 Si3 Ti53,10.1016/j.jnoncrysol.2005.09.033,709.0,767.0,1240.0,2.0,,,,,,,,,,,,,,,,,,,,,,,,,,,,
Al7 Be3 Cu47 Zr43,10.1016/j.jallcom.2008.07.087,,,,6.0,,,,,,,,,,,,,,,,,,,,,,,,,,,,
Al7 Be3 Cu47 Zr43,10.1016/j.msea.2006.07.141,715.0,798.0,1139.0,,,,,,,,,,,,,,,,,,,,,,,,,,,,,
Al7 Be7 Cu43 Zr43,10.1016/j.msea.2006.07.141,710.0,813.0,1126.0,12.0,,,,,,,,,,,,,,,,,,,,,,,,,,,,
Al7 Cr0.04 Cu45.98 Y5 Zr41.98,10.1016/j.pmatsci.2011.07.001,,,,,,85.7,,,0.38,,,31.2,,,,,,,,,,7.0,4.72,2.11,114.3,12.24,274.1,,,,,
Al7 Cu12.5 Ni12.5 Pr68,10.1557/JMR.2003.0088,399.0,416.0,703.0,,1.5,,,,,,,,,,,,,,,,,,,,,,,,,,,
Al7 Cu25 Pr68,10.1016/j.jallcom.2008.07.087,,,,1.5,,,,,,,,,,,,,,,,,,,,,,,,,,,,
Al7 Cu25 Pr68,10.1557/JMR.2003.0088,382.0,402.0,705.0,,1.5,,,,,,,,,,,,,,,,,,,,,,,,,,,
Al7 Cu43 Zr50,10.1007/978-3-642-03481-7,703.0,792.0,1181.0,,,,,,,,,,,,,,,,,,,,,,,,,,,,,
Al7 Cu44 Zr49,10.1007/978-3-642-03481-7,704.0,764.0,1184.0,,,,,,,,,,,,,,,,,,,,,,,,,,,,,
Al7 Cu45 Gd2 Zr46,10.1016/j.intermet.2006.12.010,671.0,750.0,1177.0,10.0,,,,1288.0,,,,,,,,,,,,,,,,,,,,,,,,
Al7 Cu45 Gd3 Zr45,10.1016/j.intermet.2006.12.010,665.0,738.0,1170.0,5.0,,,,1146.0,,,,,,,,,,,,,,,,,,,,,,,,
Al7 Cu45 Gd3 Zr45,10.1016/j.pmatsci.2011.07.001,,,,,,89.0,,,0.37,,,32.4,,,,,,,,,,7.16,4.73,2.13,117.1,12.42,274.1,,,,,
Al7 Cu45 Gd3 Zr45,10.1063/1.4872249,,,,,,89.0,,,0.373,,,32.4,,,,,,,,,,7.16,,,117.1,12.43,,,,48.0,140.0,0.34
Al7 Cu45 Gd5 Zr43,10.1016/j.intermet.2006.12.010,663.0,732.0,1163.0,4.0,,,,,,,,,,,,,,,,,,,,,,,,,,,,
Al7 Cu45 Nd2 Zr46,10.1016/j.intermet.2006.12.010,662.0,732.0,1185.0,5.0,,,1042.0,,,,,,,,,,,,,,,,,,,,,,,,,
Al7 Cu45 Zr48,10.1016/j.intermet.2006.12.010,708.0,766.0,1186.0,5.0,,,,,,,,,,,,,,,,,,,,,,,,,,,,
Al7 Cu45 Zr48,10.1016/j.jallcom.2006.06.088,698.0,758.0,1208.0,,,,,,,,,,,,,,,,,,,,,,,,,,,,,
Al7 Cu45 Zr48,10.1016/j.msea.2007.05.039,702.0,760.0,1188.0,,,,,1805.0,,,,,,,,,,,,,,,,,,,,,,,,
Al7 Cu45 Zr48,10.1063/1.4872249,,,,,,90.1,,,0.367,,,33.0,,,,,,,,,,7.1,,,112.8,12.69,,1.85,101.0,33.0,89.8,0.34
Al7 Cu45.98 Sn0.04 Y5 Zr41.98,10.1016/j.pmatsci.2011.07.001,,,,,,92.9,,,0.35,,,34.4,,,,,,,,,,7.05,4.6,2.21,103.2,13.17,283.3,,,,,
Al7 Cu46 Gd1 Zr46,10.1063/1.4872249,,,,,,90.6,,,0.38,,,32.9,,,,,,,,,,7.13,,,123.7,12.71,,,,48.0,140.0,0.34
Al7 Cu46 Y10 Zr37,10.1016/j.msea.2006.06.053,665.0,743.0,1118.0,4.0,,,,,,,,,,,,,,,,,,,,,,,,,,,,
Al7 Cu46 Y2 Zr45,10.1016/j.msea.2006.06.053,693.0,770.0,1143.0,8.0,,,,,,,,,,,,,,,,,,,,,,,,,,,,
Al7 Cu46 Y2 Zr45,10.1103/PhysRevLett.92.245504,,,,,8.0,,,,,,,,,,,,,,,,,,,,,,,,,,,
Al7 Cu46 Y3 Zr44,10.1016/j.pmatsci.2011.07.001,,,,,,87.7,,,0.37,,,32.0,,,,,,,,,,7.03,4.69,2.14,112.1,14.8,276.12,,,,,
Al7 Cu46 Y3 Zr44,10.1063/1.4872249,,,,,,87.7,,,0.37,,,32.0,,,,,,,,,,7.03,,,112.1,12.48,,,,48.0,140.0,0.34
Al7 Cu46 Y5 Zr42,10.1016/j.msea.2006.06.053,672.0,772.0,1113.0,10.0,,,,,,,,,,,,,,,,,,,,,,,,,,,,
Al7 Cu46 Y5 Zr42,10.1016/j.pmatsci.2011.07.001,,,,,,80.0,,,0.38,,,29.1,,,,,,,,,,6.95,4.58,2.05,106.8,11.52,264.2,,,,,
Al7 Cu46 Y5 Zr42,10.1063/1.4872249,,,,,,80.0,,,0.375,,,29.1,,,,,,,,,,6.95,,,106.8,11.51,,,,48.0,140.0,0.34
Al7 Cu46 Y5 Zr42,10.1103/PhysRevLett.92.245504,,,,,10.0,,,,,,,,,,,,,,,,,,,,,,,,,,,
Al7 Cu46 Zr47,10.1016/j.intermet.2006.10.017,705.0,781.0,1163.0,3.0,,,,,,,,,,,,,,,,,,,,,,,,,,,,
Al7 Cu48 Hf25 Ti20,10.1002/adem.200700051,,,1248.0,,,,,,,,,,,,,,,,,,,,,,,,,,,,,
Al7 Cu48 Zr45,10.1007/978-3-642-03481-7,720.0,778.0,1188.0,,,,,,,,,,,,,,,,,,,,,,,,,,,,,
Al7 Cu50 Zr43,10.1007/BF03027421,721.0,792.0,1176.0,,,,,2173.0,,,,,,,,,,,,,,,,,,,,,,,,
Al7 Cu50 Zr43,10.1016/j.commatsci.2016.02.037,713.0,781.0,1205.0,10.0,,,,,,,,,,,,,,,,,,,,,,,,,,,,
Al7 Cu50 Zr43,10.1016/j.msea.2006.07.141,,,,4.0,,,,,,,,,,,,,,,,,,,,,,,,,,,,
Al7.17 Cu17.33 Ni9.26 O0.4 Zr65.84,10.2320/matertrans1989.39.623,638.0,732.0,,,,,,,,,,,,,,,,,,,,,,,,,,,,,,
Al7.35 Cu26.95 Ti2 Zr63.7,10.1016/j.jnoncrysol.2007.11.002,638.0,721.0,1227.0,,,,1152.0,,,,,,,,,,,,,,,,,,,,,,,,,
Al7.46 Cu46.27 Zr46.27,10.1016/j.jallcom.2005.12.081,710.0,773.0,1176.0,,,,,,,,,,,,,,,,,,,,,,,,,,,,,
Al7.49 Cu27.46 Ti0.14 Zr64.91,10.1016/j.jnoncrysol.2007.11.002,,663.0,1183.0,,,,1135.0,,,,,,,,,,,,,,,,,,,,,,,,,
Al7.49 Cu27.48 Ti0.08 Zr64.95,10.1016/j.jnoncrysol.2007.11.002,,,1200.0,,,,1141.0,,,,,,,,,,,,,,,,,,,,,,,,,
Al7.5 Cu17.5 Ni10 Zr65,10.1016/j.jallcom.2008.07.087,,,,,,,,,,,1.5,,,,,,,,,,,,,,,,,,,,,
Al7.5 Cu17.5 Ni10 Zr65,10.1016/j.jallcom.2008.07.087,,,1167.0,16.0,,,,,,,,,,,,,,,,,,,,,,,,,,,,
Al7.5 Cu17.5 Ni10 Zr65,10.1016/S1359-6454(02)00596-7,6502.0,747.0,1188.0,,,,1090.0,,35.0,,,,,,,,,,,,,,,,,,,,,,,
Al7.5 Cu17.5 Ni10 Zr65,10.1016/S1359-6462(99)00417-0,656.5,735.6,1167.6,,16.0,,,,,,,,,,,,,,,,,,,,,,,,,,,
Al7.5 Cu17.5 Ni10 Zr65,10.2320/matertrans.45.1177,650.0,750.0,1153.0,,3.0,,,,,,,,,,,,,,,,,,,,,,,,,,,
Al7.5 Cu27.49 Ti0.03 Zr64.98,10.1016/j.jnoncrysol.2007.11.002,638.0,700.0,1219.0,,,,1145.0,,,,,,,,,,,,,,,,,,,,,,,,,
Al7.5 Cu27.49 Ti0.05 Zr64.96,10.1016/j.jnoncrysol.2007.11.002,636.0,662.0,1213.0,,,,1147.0,,,,,,,,,,,,,,,,,,,,,,,,,
Al7.5 Cu27.5 Zr65,10.1016/0921-5093(94)90551-7,,,,,,,,,,,,,AM,Melt Spinning,Ribbon,Width X Thickness,1,0.03,Ar-gas,TEM  XRD,Arc Melting,,,,,,,,,,,
Al7.5 Cu27.5 Zr65,10.1557/jmr.2007.0130,639.0,736.0,1238.0,,,,1177.0,,,,,,,,,,,,,,,,,,,,,,,,,
Al7.5 Cu46.25 Sn1 Zr45.25,10.1016/j.pmatsci.2011.07.001,,,,,,97.3,,,,,,37.5,,,,,,,,,,,,,118.0,,,,,,,
Al7.5 Cu50 Hf42.5,10.2320/matertrans.45.1153,781.0,,1239.683,,,,,,,,,,,,,,,,,,,,,,,,,,,,,
Al7.5 Cu52.5 Hf40,10.1016/j.intermet.2006.10.017,779.0,833.0,1250.0,3.0,,,,,,,,,,,,,,,,,,,,,,,,,,,,
Al7.5 Nb11 Ni57.5 Zr24,10.4028/www.scientific.net/MSF.475-479.3435,849.0,882.0,1351.0,,,,,,,,,,,,,,,,,,,,,,,,,,,,,
Al7.5 Nb12.5 Ni60 Zr20,10.1016/j.scriptamat.2007.07.032,843.0,894.0,1460.0,,,,1344.0,,,,,,,,,,,,,,,,,,,,,,,,,
Al7.5 Nb3 Ni57.5 Zr32,10.4028/www.scientific.net/MSF.475-479.3435,831.0,864.0,1340.0,,,,,,,,,,,,,,,,,,,,,,,,,,,,,
Al7.5 Nb5 Ni57.5 Zr30,10.4028/www.scientific.net/MSF.475-479.3435,836.0,871.0,1343.0,,,,,,,,,,,,,,,,,,,,,,,,,,,,,
Al7.5 Nb7 Ni57.5 Zr28,10.4028/www.scientific.net/MSF.475-479.3435,839.0,880.0,1346.0,,,,,,,,,,,,,,,,,,,,,,,,,,,,,
Al7.5 Nb9 Ni57.5 Zr26,10.4028/www.scientific.net/MSF.475-479.3435,844.0,880.0,1349.0,,,,,,,,,,,,,,,,,,,,,,,,,,,,,
Al7.5 Ni57.5 Zr35,10.4028/www.scientific.net/MSF.475-479.3435,823.0,848.0,1333.0,,,,,,,,,,,,,,,,,,,,,,,,,,,,,
Al7.54 Cu24.32 Fe8.64 Zr59.5,10.2320/matertrans.MJ200762,679.0,777.0,1223.0,,,,1134.0,,,,,,,,,,,,,,,,,,,,,,,,,
Al7.68 Cu18.16 Ni9.28 O0.2 Zr64.68,10.2320/matertrans1989.39.623,637.0,744.0,,,,,,,,,,,,,,,,,,,,,,,,,,,,,,
Al7.9 Cu15.8 Ni12.8 Sn2.5 Zr61,10.1016/j.pmatsci.2011.07.001,,,,,,81.5,,,0.367,,,29.8,,,,,,,,,,6.819,4.561,2.09,102.1,11.95,262.7,,,,,
Al7.9 Cu15.8 Ni12.8 Sn2.5 Zr61,10.1063/1.4872249,,,,,,81.5,,,0.367,,,29.8,,,,,,,,,,6.82,,,102.1,11.95,,,,33.0,89.8,0.34
Al7.9 Cu16.3 Ni12.8 Sn2 Zr61,10.1016/j.pmatsci.2011.07.001,,,,,,81.9,,,0.363,,,30.1,,,,,,,,,,6.779,4.542,2.105,99.8,12.08,264.2,,,,,
Al7.9 Cu16.3 Ni12.8 Sn2 Zr61,10.1063/1.4872249,,,,,,81.9,,,0.363,,,30.1,,,,,,,,,,6.78,,,99.8,12.08,,1.69,37.6,33.0,89.8,0.34
Al7.9 Cu16.8 Ni12.8 Sn1.5 Zr61,10.1016/j.pmatsci.2011.07.001,,,,,,77.3,,,0.362,,,28.4,,,,,,,,,,6.794,4.387,2.043,92.9,11.38,256.9,,,,,
Al7.9 Cu16.8 Ni12.8 Sn1.5 Zr61,10.1063/1.4872249,,,,,,77.3,,,0.362,,,28.4,,,,,,,,,,6.79,,,92.9,11.38,,,,33.0,89.8,0.34
Al7.9 Cu17.3 Ni12.8 Sn1 Zr61,10.1016/j.pmatsci.2011.07.001,,,,,,77.4,,,0.374,,,28.2,,,,,,,,,,6.801,4.539,2.035,102.6,11.38,256.7,,,,,
Al7.9 Cu17.3 Ni12.8 Sn1 Zr61,10.1063/1.4872249,,,,,,77.4,,,0.374,,,28.2,,,,,,,,,,6.8,,,102.6,11.38,,1.68,46.2,33.0,89.8,0.34
Al7.9 Cu17.8 Ni12.8 Sn0.5 Zr61,10.1016/j.pmatsci.2011.07.001,,,,,,78.8,,,0.37,,,28.8,,,,,,,,,,6.784,4.537,2.059,101.3,11.62,259.6,,,,,
Al7.9 Cu17.8 Ni12.8 Sn0.5 Zr61,10.1063/1.4872249,,,,,,78.8,,,0.37,,,28.8,,,,,,,,,,6.78,,,101.3,11.62,,,,33.0,89.8,0.34
Al7.9 Cu18.3 Ni12.8 Zr61,10.1016/j.pmatsci.2011.07.001,,,,,,79.1,,,0.37,,,28.9,,,,,,,,,,6.824,4.527,2.057,101.4,11.59,260.2,,,,,
Al7.9 Cu18.3 Ni12.8 Zr61,10.1063/1.4872249,,,,,,79.1,,,0.37,,,28.9,,,,,,,,,,6.82,,,101.4,11.6,,,,33.0,89.8,0.34
Al70 Ce10 Cu20,10.1143/JJAP.27.L1796,,,,,,,,,,,,,CR,Melt Spinning,Ribbon,Width X Thickness,1,0.02,Ar-gas,DSC  TEM XRD,Arc Melting,,,,,,,,,,,
Al70 Ce10 Ni20,10.1143/JJAP.27.L1579,,,,,,,,,,,,,AM,Melt Spinning,Ribbon,Width X Thickness,1.5,0.03,Ar-gas, OM  TEM  XRD,Arc Melting,,,,,,,,,,,
Al70 Ce15 Cu15,10.1143/JJAP.27.L1796,,,,,,,,,,,,,CR,Melt Spinning,Ribbon,Width X Thickness,1,0.02,Ar-gas,DSC  TEM XRD,Arc Melting,,,,,,,,,,,
Al70 Cr10 Si20,10.1016/0025-5416(88)90375-8,,,,,,,,,,,,,OT,Melt Spinning,Ribbon,Width X Thickness,1,0.02,Ar-gas,DSC  TEM  XRD,Arc Melting,,,,,,,,,,,
Al70 Cr15 Si15,10.1016/0025-5416(88)90375-8,,,,,,,,,,,,,OT,Melt Spinning,Ribbon,Width X Thickness,1,0.02,Ar-gas,DSC  TEM  XRD,Arc Melting,,,,,,,,,,,
Al70 Cr20 Si10,10.1016/0025-5416(88)90375-8,,,,,,,,,,,,,OT,Melt Spinning,Ribbon,Width X Thickness,1,0.02,Ar-gas,DSC  TEM  XRD,Arc Melting,,,,,,,,,,,
Al70 Cr25 Si5,10.1016/0025-5416(88)90375-8,,,,,,,,,,,,,CR,Melt Spinning,Ribbon,Width X Thickness,1,0.02,Ar-gas,DSC  TEM  XRD,Arc Melting,,,,,,,,,,,
Al70 Cr5 Si25,10.1016/0025-5416(88)90375-8,,,,,,,,,,,,,CR,Melt Spinning,Ribbon,Width X Thickness,1,0.02,Ar-gas,DSC  TEM  XRD,Arc Melting,,,,,,,,,,,
Al70 Cu10 Fe20,10.1007/BF01689302,,,,,,,,,,,,,OT,Melt Spinning,Ribbon,Width X Thickness,1,0.02,Ar-gas, TEM  XRD ,Arc Melting,,,,,,,,,,,
Al70 Cu15 Fe15,10.1007/BF01689302,,,,,,,,,,,,,OT,Melt Spinning,Ribbon,Width X Thickness,1,0.02,Ar-gas, TEM  XRD ,Arc Melting,,,,,,,,,,,
Al70 Cu20 Fe10,10.1007/BF01689302,,,,,,,,,,,,,OT,Melt Spinning,Ribbon,Width X Thickness,1,0.02,Ar-gas, TEM  XRD ,Arc Melting,,,,,,,,,,,
Al70 Cu20 Fe10,10.1016/0921-5093(94)90723-4,,,,,,,,,,,,,CR,,,,,,, TEM XPS   XRD ,,,,,,,,,,,,
Al70 Cu20 La10,10.2320/matertrans1989.31.104,,,,,,,,,,,,,CR,Melt Spinning,Ribbon,Width X Thickness,1,0.02,Ar-gas,AXS  SEM  XRD,Radio Frequency Melting,,,,,,,,,,,
Al70 Cu20 V10,10.1007/BF02652554,,,,,,,,,,,,,AM,Melt Spinning,Ribbon,Width X Thickness,1,0.02,Ar-gas, XRD,Arc Melting,,,,,,,,,,,
Al70 Cu25 V5,10.1007/BF02652554,,,,,,,,,,,,,AC,Melt Spinning,Ribbon,Width X Thickness,1,0.02,Ar-gas, XRD,Arc Melting,,,,,,,,,,,
Al70 La15 Ni15,10.2320/matertrans1989.30.965,,,,,,,,,,,,,CR,Melt Spinning,Ribbon,,,,Ar-gas, OM  XRD ,Radio Frequency Melting,,,,,,,,,,,
Al70 La20 Ni10,10.2320/matertrans1989.30.965,,,,,,,,,,,,,CR,Melt Spinning,Ribbon,,,,Ar-gas, OM  XRD ,Radio Frequency Melting,,,,,,,,,,,
Al70 La25 Ni5,10.2320/matertrans1989.30.965,,,,,,,,,,,,,CR,Melt Spinning,Ribbon,,,,Ar-gas, OM  XRD ,Radio Frequency Melting,,,,,,,,,,,
Al70 La30,10.2320/matertrans1989.30.965,,,,,,,,,,,,,CR,Melt Spinning,Ribbon,,,,Ar-gas, OM  XRD ,Radio Frequency Melting,,,,,,,,,,,
Al70 La30,10.2320/matertrans1989.31.104,,,,,,,,,,,,,,,,Width X Thickness,1,0.02,,AXS  SEM  XRD,,,,,,,,,,,,
Al70 La5 Ni25,10.2320/matertrans1989.30.965,,,,,,,,,,,,,AM,Melt Spinning,Ribbon,,,,Ar-gas, OM  XRD ,Radio Frequency Melting,,,,,,,,,,,
Al70 Mg20 Zn10,10.1016/0022-3093(93)90095-F,,,,,,,,,,,,,OT,Mechanical,Powder,,,,Ar-gas,XRD,,,,,,,,,,,,
Al70 Mg3 Ti27,10.1016/0010-938X(93)90256-G,,,,,,,,,,,,,AC,Deposition,Thin Film,,,,Ar-gas,XRD,,,,,,,,,,,,
Al70 Mn5 Si25,10.1007/BF02652549,,,,,,,,,,,,,AC,Melt Spinning,Ribbon,Width X Thickness,1,0.2,Ar-gas, XRD,Arc Melting,,,,,,,,,,,
Al70 Mo10 Ni20,10.1016/0956-716X(92)90337-E,,,,,,,,,,,,,AM,Melt Spinning,Ribbon,,,,,,Arc Melting,,,,,,,,,,,
Al70 Mo5 Ni25,10.1016/0956-716X(92)90337-E,,,,,,,,,,,,,AM,Melt Spinning,Ribbon,,,,,,Arc Melting,,,,,,,,,,,
Al70 Ni10 Y20,10.1143/JJAP.27.L1579,,,,,,,,,,,,,CR,Melt Spinning,Ribbon,,,,Ar-gas, TEM XRD,Arc Melting,,,,,,,,,,,
Al70 Ni10 Zr20,10.2320/matertrans1989.31.177,,,,,,,,,,,,,CR,Melt Spinning,Ribbon,Width X Thickness,1,0.03,,  TEM  XRD ,Arc Melting,,,,,,,,,,,
Al70 Ni13 Si17,10.1016/0025-5416(88)90079-1,,,,,,,,,,,,,AM,Melt Spinning,Ribbon,,,,,TEM ,,,,,,,,,,,,
Al70 Ni15 Si15,10.1016/0025-5416(88)90079-1,,,,,,,,,,,,,AM,Melt Spinning,Ribbon,,,,,TEM ,,,,,,,,,,,,
Al70 Ni15 Zr15,10.1007/BF00723766,,,,,,,,,,,,,AC,Melt Spinning,Ribbon,Width X Thickness,1,0.02,,  TEM  XRD ,Arc Melting,,,,,,,,,,,
Al70 Ni15 Zr15,10.2320/matertrans1989.31.177,,,,,,,,,,,,,,,,,,0.03,,,,,,,,,,,,,,
Al70 Ni16 Zr14,10.1016/0921-5093(91)90938-J,,,,,,,,,,,,,AM,Melt Spinning,Ribbon,Width X Thickness,1,0.02,,  TEM  XRD ,Radio Frequency Melting,,,,,,,,,,,
Al70 Ni20 Y10,10.1143/JJAP.27.L1579,,,,,,,,,,,,,AM,Melt Spinning,Ribbon,,,,Ar-gas, TEM XRD,Arc Melting,,,,,,,,,,,
Al70 Ni20 Zr10,10.1007/BF00723766,,,,,,,,,,,,,AM,Melt Spinning,Ribbon,Width X Thickness,1,0.02,,  TEM  XRD ,Arc Melting,,,,,,,,,,,
Al70 Ni20 Zr10,10.2320/matertrans1989.31.177,,,,,,,,,,,,,,,,,,0.03,,,,,,,,,,,,,,
Al70 Ni22 Zr8,10.1016/0921-5093(91)90938-J,,,,,,,,,,,,,AM,Melt Spinning,Ribbon,Width X Thickness,1,0.02,,  TEM  XRD ,Radio Frequency Melting,,,,,,,,,,,
