Repository: IntelAntique/Skunkworks

# Skunkworks
Algorithm to check for equivalent alloys

File: MDF_DMREF_Metallic_Glasses_v7.csv (part 7 of 22)
Composition,Reference,Tg_[K],Tx_[K],Tl_[K],Dmax_[mm],Zmax_[mm],E_[GPA],Tm_[K],Sigma_[Mpa],Possion_Ratio,Fracture_Strength_[MPa],Rc_[K/s],G_[GPa],Is_Amorphous,Casting,Type,Size_Measure,Size1,Size2,Environment,Characterization,Melting,density_[g/cm^3],Acoustic_Velocity_Long_[km/s],Acoustic_Velocity_Trans_[km/s],K_[GPa],E/density_[GPacm^3/g],Debye_Temp_[K],Yield_Strength_[Gpa],Kc_[Mpa m^05],Gbas_[Gpa],Kbas_[Gpa],Vbas
Al70 Ni25 Zr5,10.1007/BF00723766,,,,,,,,,,,,,AC,Melt Spinning,Ribbon,Width X Thickness,1,0.02,,  TEM  XRD ,Arc Melting,,,,,,,,,,,
Al70 Ni25 Zr5,10.2320/matertrans1989.31.177,,,,,,,,,,,,,,,,,,0.03,,,,,,,,,,,,,,
Al70 Ni30,10.2320/matertrans1989.31.177,,,,,,,,,,,,,CR,Melt Spinning,Ribbon,Width X Thickness,1,0.03,,  TEM  XRD ,Arc Melting,,,,,,,,,,,
Al70.6 Mn17.4 Si12,10.1016/0921-5093(94)90726-9,,,,,,,,,,,,,OT,Melt Spinning,Ribbon,,,,, SXS  TEM  XPS  XRD,Arc Melting,,,,,,,,,,,
Al71 Co4 Si25,10.1007/BF00540507,,,,,,,,,,,,,AM,Melt Spinning,Ribbon,Width X Thickness,1,0.02,Ar-gas,XRD,Arc Melting,,,,,,,,,,,
Al71 Cr4 Si25,10.1007/BF00540507,,,,,,,,,,,,,AM,Melt Spinning,Ribbon,Width X Thickness,1,0.02,Ar-gas, XRD,Arc Melting,,,,,,,,,,,
Al71 Cu17 Fe12,10.1007/BF01689302,,,,,,,,,,,,,QC,Melt Spinning,Ribbon,Width X Thickness,1,0.02,Ar-gas, TEM  XRD ,Arc Melting,,,,,,,,,,,
Al71 La13 Ni16,10.1016/0921-5093(91)90938-J,,,,,,,,,,,,,AM,Melt Spinning,Ribbon,Thickness,1,0.02,Ar-gas,AXS  OM  SEM  TEM  XRD ,Radio Frequency Melting,,,,,,,,,,,
Al71 Mg17 Pd12,10.1016/0921-5093(94)90745-5,,,,,,,,,,,,,AM,Melt Spinning,Ribbon,Width X Thickness,1,0.02,,SEM  XRD,Arc Melting,,,,,,,,,,,
Al71 Ni4 Si25,10.1007/BF00540507,,,,,,,,,,,,,AM,Melt Spinning,Ribbon,Width X Thickness,1,0.02,Ar-gas, XRD ,Arc Melting,,,,,,,,,,,
Al72 La2 Ni26,10.1016/0921-5093(91)90938-J,,,,,,,,,,,,,AM,Melt Spinning,Ribbon,Thickness,1,0.02,Ar-gas,AXS  OM  SEM  TEM  XRD ,Radio Frequency Melting,,,,,,,,,,,
Al72.5 Mn17.4 Si10.1,10.1016/0921-5093(94)90726-9,,,,,,,,,,,,,OT,Melt Spinning,Ribbon,,,,, SXS  TEM  XPS  XRD,Arc Melting,,,,,,,,,,,
Al73 Ce1 Ni7 Si19,10.1016/S1359-6462(96)00404-6,,,,,,99.0,,810.0,0.2,,,,,,,,,,,,,,,,,,,,,,,
Al73 Ge17 Mn10,10.1007/BF00540507,,,,,,,,,,,,,AM,Melt Spinning,Ribbon,Width X Thickness,1,0.02,Ar-gas, TEM XRD,Arc Melting,,,,,,,,,,,
Al73 La13 Ni14,10.1016/0921-5093(91)90938-J,,,,,,,,,,,,,AM,Melt Spinning,Ribbon,Thickness,1,0.02,Ar-gas,AXS  OM  SEM  TEM  XRD ,Radio Frequency Melting,,,,,,,,,,,
Al73 Ni20 Zr7,10.1016/0921-5093(91)90938-J,,,,,,,,,,,,,AM,Melt Spinning,Ribbon,Width X Thickness,1,0.02,,  TEM  XRD ,Radio Frequency Melting,,,,,,,,,,,
Al74 La2 Ni24,10.1016/0921-5093(91)90938-J,,,,,,,,,,,,,AM,Melt Spinning,Ribbon,Thickness,1,0.02,Ar-gas,AXS  OM  SEM  TEM  XRD ,Radio Frequency Melting,,,,,,,,,,,
Al74 Mg5 Pd21,10.1016/0921-5093(94)90745-5,,,,,,,,,,,,,QC,Melt Spinning,Ribbon,Width X Thickness,1,0.02,,SEM  XRD,Arc Melting,,,,,,,,,,,
Al74 Ni14 Zr12,10.1016/0921-5093(91)90938-J,,,,,,,,,,,,,AM,Melt Spinning,Ribbon,Width X Thickness,1,0.02,,  TEM  XRD ,Radio Frequency Melting,,,,,,,,,,,
Al74.6 Mn17.4 Si8,10.1016/0921-5093(94)90726-9,,,,,,,,,,,,,OT,Melt Spinning,Ribbon,,,,, SXS  TEM  XPS  XRD,Arc Melting,,,,,,,,,,,
Al75 Ce10 Co15,10.1143/JJAP.27.L1796,,,,,,,,,,,,,CR,Melt Spinning,Ribbon,Width X Thickness,1,0.02,Ar-gas,DSC TEM XRD,Arc Melting,,,,,,,,,,,
Al75 Ce10 Cu15,10.1143/JJAP.27.L1796,,,,,,,,,,,,,AM,Melt Spinning,Ribbon,Width X Thickness,1,0.02,Ar-gas,DSC  TEM XRD,Arc Melting,,,,,,,,,,,
Al75 Ce10 Fe15,10.1143/JJAP.27.L1796,,,,,,,,,,,,,CR,Melt Spinning,Ribbon,Width X Thickness,1,0.02,He-gas,DSC  TEM XRD,Arc Melting,,,,,,,,,,,
Al75 Ce15 Co10,10.1143/JJAP.27.L1796,,,,,,,,,,,,,CR,Melt Spinning,Ribbon,Width X Thickness,1,0.02,Ar-gas,DSC TEM XRD,Arc Melting,,,,,,,,,,,
Al75 Ce15 Cu10,10.1143/JJAP.27.L1796,,,,,,,,,,,,,CR,Melt Spinning,Ribbon,Width X Thickness,1,0.02,Ar-gas,DSC  TEM XRD,Arc Melting,,,,,,,,,,,
Al75 Ce15 Fe10,10.1143/JJAP.27.L1796,,,,,,,,,,,,,AC,Melt Spinning,Ribbon,Width X Thickness,1,0.02,He-gas,DSC  TEM XRD,Arc Melting,,,,,,,,,,,
Al75 Ce15 Nb10,10.1143/JJAP.27.L1796,,,,,,,,,,,,,CR,Melt Spinning,Ribbon,Width X Thickness,1,0.02,Ar-gas,DSC TEM XRD,Arc Melting,,,,,,,,,,,
Al75 Ce5 Co20,10.1143/JJAP.27.L1796,,,,,,,,,,,,,CR,Melt Spinning,Ribbon,Width X Thickness,1,0.02,Ar-gas,DSC TEM XRD,Arc Melting,,,,,,,,,,,
Al75 Ce5 Cu20,10.1143/JJAP.27.L1796,,,,,,,,,,,,,CR,Melt Spinning,Ribbon,Width X Thickness,1,0.02,Ar-gas,DSC  TEM XRD,Arc Melting,,,,,,,,,,,
Al75 Ce5 Ni20,10.1143/JJAP.27.L1579,,,,,,,,,,,,,AM,Melt Spinning,Ribbon,Width X Thickness,1.5,0.03,Ar-gas, OM  TEM  XRD,Arc Melting,,,,,,,,,,,
Al75 Co10 Si15,10.1007/BF00540507,,,,,,,,,,,,,AM,Melt Spinning,Ribbon,Width X Thickness,1,0.02,Ar-gas,XRD,Arc Melting,,,,,,,,,,,
Al75 Cr10 Si15,10.1016/0025-5416(88)90375-8,,,,,,,,,,,,,OT,Melt Spinning,Ribbon,Width X Thickness,1,0.02,Ar-gas,DSC  TEM  XRD,Arc Melting,,,,,,,,,,,
Al75 Cr15 Si10,10.1016/0025-5416(88)90375-8,,,,,,,,,,,,,OT,Melt Spinning,Ribbon,Width X Thickness,1,0.02,Ar-gas,DSC  TEM  XRD,Arc Melting,,,,,,,,,,,
Al75 Cr20 Si5,10.1016/0025-5416(88)90375-8,,,,,,,,,,,,,OT,Melt Spinning,Ribbon,Width X Thickness,1,0.02,Ar-gas,DSC  TEM  XRD,Arc Melting,,,,,,,,,,,
Al75 Cr5 Si20,10.1016/0025-5416(88)90375-8,,,,,,,,,,,,,CR,Melt Spinning,Ribbon,Width X Thickness,1,0.02,Ar-gas,DSC  TEM  XRD,Arc Melting,,,,,,,,,,,
Al75 Cu10 V15,10.1007/BF02652554,,,,,,,,,,,,,AC,Melt Spinning,Ribbon,Width X Thickness,1,0.02,Ar-gas, XRD,Arc Melting,,,,,,,,,,,
Al75 Cu15 V10,10.1007/BF02652554,,,,,,,,,,,,,AM,Melt Spinning,Ribbon,Width X Thickness,1,0.02,Ar-gas, XRD,Arc Melting,,,,,,,,,,,
Al75 Cu15 V10,10.1016/0921-5093(94)90731-5,,,,,,,,,,,,,,,,,,,,TEM  XRD,,,,,,,,,,,,
Al75 Cu15 V10,10.1016/0921-5093(94)90747-1,,,,,,,,,,,,,,Mechanical,Powder,,,,,,,,,,,,,,,,,
Al75 Cu20 Fe5,10.1007/BF01689302,,,,,,,,,,,,,AC,Melt Spinning,Ribbon,Width X Thickness,1,0.02,Ar-gas, TEM  XRD ,Arc Melting,,,,,,,,,,,
Al75 Cu20 V5,10.1007/BF02652554,,,,,,,,,,,,,AM,Melt Spinning,Ribbon,Width X Thickness,1,0.02,Ar-gas, XRD,Arc Melting,,,,,,,,,,,
Al75 Cu25,10.1007/BF02652554,,,,,,,,,,,,,CR,Melt Spinning,Ribbon,Width X Thickness,1,0.02,Ar-gas, XRD,Arc Melting,,,,,,,,,,,
Al75 Fe10 Ni15,10.1016/0921-5093(94)90829-X,,,,,,,,,,,,,OT,Mechanical,Powder,Diameter,.053-0.077,,,SEM TEM XRD,,,,,,,,,,,,
Al75 Fe12.5 Ni12.5,10.1016/0921-5093(94)90829-X,,,,,,,,,,,,,OT,Mechanical,Powder,Diameter,.053-0.078,,,SEM TEM XRD,,,,,,,,,,,,
Al75 Fe14 Ni11,10.1143/JJAP.29.L1696,,,,,,,,,,,,,AM,Melt Spinning,,,,,Ar-gas, TEM XRD,Arc Melting,,,,,,,,,,,
Al75 Fe16.75 Ni8.25,10.1016/0921-5093(94)90829-X,,,,,,,,,,,,,OT,Mechanical,Powder,Diameter,.053-0.079,,,SEM TEM XRD,,,,,,,,,,,,
Al75 Fe2.5 Ni22.5,10.1016/0921-5093(94)90829-X,,,,,,,,,,,,,OT,Mechanical,Powder,Diameter,.053-0.075,,,SEM TEM XRD,,,,,,,,,,,,
Al75 Fe20 Ni5,10.1016/0921-5093(94)90829-X,,,,,,,,,,,,,OT,Mechanical,Powder,Diameter,.053-0.080,,,SEM TEM XRD,,,,,,,,,,,,
Al75 Fe22.5 Ni2.5,10.1016/0921-5093(94)90829-X,,,,,,,,,,,,,OT,Mechanical,Powder,Diameter,.053-0.081,,,SEM TEM XRD,,,,,,,,,,,,
Al75 Fe25,10.1016/0921-5093(94)90829-X,,,,,,,,,,,,,OT,Mechanical,Powder,Diameter,.053-0.082,,,SEM TEM XRD,,,,,,,,,,,,
Al75 Fe6.25 Ni18.75,10.1016/0921-5093(94)90829-X,,,,,,,,,,,,,OT,Mechanical,Powder,Diameter,.053-0.076,,,SEM TEM XRD,,,,,,,,,,,,
Al75 La10 Ni15,10.2320/matertrans1989.30.965,,,,,,,,,,,,,AM,Melt Spinning,Ribbon,,,,Ar-gas, OM  XRD ,Radio Frequency Melting,,,,,,,,,,,
Al75 La13 Ni12,10.1016/0921-5093(91)90938-J,,,,,,,,,,,,,AM,Melt Spinning,Ribbon,Thickness,1,0.02,Ar-gas,AXS  OM  SEM  TEM  XRD ,Radio Frequency Melting,,,,,,,,,,,
Al75 La15 Ni10,10.2320/matertrans1989.30.965,,,,,,,,,,,,,CR,Melt Spinning,Ribbon,,,,Ar-gas, OM  XRD ,Radio Frequency Melting,,,,,,,,,,,
Al75 La5 Ni20,10.2320/matertrans1989.30.965,,,,,,,,,,,,,AM,Melt Spinning,Ribbon,,,,Ar-gas, OM  XRD ,Radio Frequency Melting,,,,,,,,,,,
Al75 Mo10 Ni15,10.1016/0956-716X(92)90337-E,,,,,,,,,,,,,AM,Melt Spinning,Ribbon,,,,,,Arc Melting,,,,,,,,,,,
Al75 Mo5 Ni20,10.1016/0956-716X(92)90337-E,,,,,,,,,,,,,AM,Melt Spinning,Ribbon,,,,,,Arc Melting,,,,,,,,,,,
Al75 Ni10 Y15,10.1143/JJAP.27.L1579,,,,,,,,,,,,,AM,Melt Spinning,Ribbon,,,,Ar-gas, TEM XRD,Arc Melting,,,,,,,,,,,
Al75 Ni25,10.1016/0921-5093(94)90829-X,,,,,,,,,,,,,OT,Mechanical,Powder,Diameter,.053-0.074,,,SEM TEM XRD,,,,,,,,,,,,
Al76 Ce1 Ni4 Si19,10.1016/S1359-6462(96)00404-6,,,,,,98.0,,746.0,1.4,,,,,,,,,,,,,,,,,,,,,,,
Al76 Cu8.5 Mn15.5,10.1016/0921-5093(94)90732-3,,,,,,,,,,,,,QC,Melt Spinning,Ribbon,,,,Inert gas,TEM  XRD ,Radio Frequency Melting,,,,,,,,,,,
Al76 La2 Ni22,10.1016/0921-5093(91)90938-J,,,,,,,,,,,,,AM,Melt Spinning,Ribbon,Thickness,1,0.02,Ar-gas,AXS  OM  SEM  TEM  XRD ,Radio Frequency Melting,,,,,,,,,,,
Al76 Ni18 Zr6,10.1016/0921-5093(91)90938-J,,,,,,,,,,,,,AM,Melt Spinning,Ribbon,Width X Thickness,1,0.02,,  TEM  XRD ,Radio Frequency Melting,,,,,,,,,,,
Al76.6 Mn17.4 Si6,10.1016/0921-5093(94)90726-9,,,,,,,,,,,,,QC,Melt Spinning,Ribbon,,,,, SXS  TEM  XPS  XRD,Arc Melting,,,,,,,,,,,
Al77 Ce10 Co13,10.1143/JJAP.27.L1796,,,,,,,,,,,,,CR,Melt Spinning,Ribbon,Width X Thickness,1,0.02,Ar-gas,DSC TEM XRD,Arc Melting,,,,,,,,,,,
Al77 Ce10 Nb13,10.1143/JJAP.27.L1796,,,,,,,,,,,,,AC,Melt Spinning,Ribbon,Width X Thickness,1,0.02,Ar-gas,DSC TEM XRD,Arc Melting,,,,,,,,,,,
Al77 Cu18 Fe5,10.1007/BF01689302,,,,,,,,,,,,,AC,Melt Spinning,Ribbon,Width X Thickness,1,0.02,Ar-gas, TEM  XRD ,Arc Melting,,,,,,,,,,,
Al77 Cu20 V3,10.1007/BF02652554,,,,,,,,,,,,,CR,Melt Spinning,Ribbon,Width X Thickness,1,0.02,Ar-gas, XRD,Arc Melting,,,,,,,,,,,
Al77 La13 Ni10,10.1016/0921-5093(91)90938-J,,,,,,,,,,,,,AM,Melt Spinning,Ribbon,Thickness,1,0.02,Ar-gas,AXS  OM  SEM  TEM  XRD ,Radio Frequency Melting,,,,,,,,,,,
Al77 Mg3 Ti20,10.1016/0010-938X(93)90256-G,,,,,,,,,,,,,AC,Deposition,Thin Film,,,,Ar-gas,XRD,,,,,,,,,,,,
Al78 Co10 Ge12,10.1007/BF00540507,,,,,,,,,,,,,AM,Melt Spinning,Ribbon,Width X Thickness,1,0.02,Ar-gas,XRD,Arc Melting,,,,,,,,,,,
Al78 Fe10 Ge12,10.1007/BF00540507,,,,,,,,,,,,,AM,Melt Spinning,Ribbon,Width X Thickness,1, 0.02m ,Ar-gas,XRD,Arc Melting,,,,,,,,,,,
Al78 La2 Ni20,10.1016/0921-5093(91)90938-J,,,,,,,,,,,,,AM,Melt Spinning,Ribbon,Thickness,1,0.02,Ar-gas,AXS  OM  SEM  TEM  XRD ,Radio Frequency Melting,,,,,,,,,,,
Al78 Ni12 Zr10,10.1016/0921-5093(91)90938-J,,,,,,,,,,,,,AM,Melt Spinning,Ribbon,Width X Thickness,1,0.02,,  TEM  XRD ,Radio Frequency Melting,,,,,,,,,,,
Al78.5 Ce0.5 Ni2 Si19,10.1016/S1359-6462(96)00404-6,,,,,,95.0,,625.0,4.0,,,,,,,,,,,,,,,,,,,,,,,
Al78.6 Mn17.4 Si4,10.1016/0921-5093(94)90726-9,,,,,,,,,,,,,QC,Melt Spinning,Ribbon,,,,, SXS  TEM  XPS  XRD,Arc Melting,,,,,,,,,,,
Al79 La13 Ni8,10.1016/0921-5093(91)90938-J,,,,,,,,,,,,,AM,Melt Spinning,Ribbon,Thickness,1,0.02,Ar-gas,AXS  OM  SEM  TEM  XRD ,Radio Frequency Melting,,,,,,,,,,,
Al79 Ni10 Si11,10.1007/BF00540507,,,,,,,,,,,,,AM,Melt Spinning,Ribbon,Width X Thickness,1,0.02,Ar-gas, XRD ,Arc Melting,,,,,,,,,,,
Al79 Ni16 Zr5,10.1016/0921-5093(91)90938-J,,,,,,,,,,,,,AM,Melt Spinning,Ribbon,Width X Thickness,1,0.02,,  TEM  XRD ,Radio Frequency Melting,,,,,,,,,,,
Al8 B10 Co82,10.1007/BF00540638,,,,,,,,,,,,,CR,Melt Spinning,Ribbon,Width X Thickness,2-Jan, 0.02-0.03,Ar-gas,TEM XRD,Radio Frequency Melting,,,,,,,,,,,
Al8 B10 Fe82,10.1007/BF00540638,,,,,,,,,,,,,CR,Melt Spinning,Ribbon,Width X Thickness,2-Jan, 0.02-0.03,Ar-gas,TEM XRD,Radio Frequency Melting,,,,,,,,,,,
Al8 B14 Co78,10.1007/BF00540638,,,,,,,,,,,,,AC,Melt Spinning,Ribbon,Width X Thickness,2-Jan, 0.02-0.03,Ar-gas,TEM XRD,Radio Frequency Melting,,,,,,,,,,,
Al8 B14 Fe78,10.1007/BF00540638,,,,,,,,,,,,,AM,Melt Spinning,Ribbon,Width X Thickness,2-Jan, 0.02-0.03,Ar-gas,TEM XRD,Radio Frequency Melting,,,,,,,,,,,
Al8 B18 Co74,10.1007/BF00540638,,,,,,,,,,,,,AM,Melt Spinning,Ribbon,Width X Thickness,2-Jan, 0.02-0.03,Ar-gas,TEM XRD,Radio Frequency Melting,,,,,,,,,,,
Al8 B18 Fe74,10.1007/BF00540638,,,,,,,,,,,,,AM,Melt Spinning,Ribbon,Width X Thickness,2-Jan, 0.02-0.03,Ar-gas,TEM XRD,Radio Frequency Melting,,,,,,,,,,,
Al8 B18 Ni74,10.1007/BF00540638,,,,,,,,,,,,,AM,Melt Spinning,Ribbon,Width X Thickness,2-Jan, 0.02-0.03,Ar-gas,TEM XRD,Radio Frequency Melting,,,,,,,,,,,
Al8 B22 Co70,10.1007/BF00540638,,,,,,,,,,,,,AM,Melt Spinning,Ribbon,Width X Thickness,2-Jan, 0.02-0.03,Ar-gas,TEM XRD,Radio Frequency Melting,,,,,,,,,,,
Al8 B22 Fe70,10.1007/BF00540638,,,,,,,,,,,,,AM,Melt Spinning,Ribbon,Width X Thickness,2-Jan, 0.02-0.03,Ar-gas,TEM XRD,Radio Frequency Melting,,,,,,,,,,,
Al8 B22 Ni70,10.1007/BF00540638,,,,,,,,,,,,,AM,Melt Spinning,Ribbon,Width X Thickness,2-Jan, 0.02-0.03,Ar-gas,TEM XRD,Radio Frequency Melting,,,,,,,,,,,
Al8 B26 Co66,10.1007/BF00540638,,,,,,,,,,,,,AM,Melt Spinning,Ribbon,Width X Thickness,2-Jan, 0.02-0.03,Ar-gas,TEM XRD,Radio Frequency Melting,,,,,,,,,,,
Al8 B26 Ni66,10.1007/BF00540638,,,,,,,,,,,,,AM,Melt Spinning,Ribbon,Width X Thickness,2-Jan, 0.02-0.03,Ar-gas,TEM XRD,Radio Frequency Melting,,,,,,,,,,,
Al8 B30 Co62,10.1007/BF00540638,,,,,,,,,,,,,AM,Melt Spinning,Ribbon,Width X Thickness,2-Jan, 0.02-0.03,Ar-gas,TEM XRD,Radio Frequency Melting,,,,,,,,,,,
Al8 B30 Ni62,10.1007/BF00540638,,,,,,,,,,,,,AM,Melt Spinning,Ribbon,Width X Thickness,2-Jan, 0.02-0.03,Ar-gas,TEM XRD,Radio Frequency Melting,,,,,,,,,,,
Al8 B34 Co58,10.1007/BF00540638,,,,,,,,,,,,,AM,Melt Spinning,Ribbon,Width X Thickness,2-Jan, 0.02-0.03,Ar-gas,TEM XRD,Radio Frequency Melting,,,,,,,,,,,
Al8 B34 Ni58,10.1007/BF00540638,,,,,,,,,,,,,AM,Melt Spinning,Ribbon,Width X Thickness,2-Jan, 0.02-0.03,Ar-gas,TEM XRD,Radio Frequency Melting,,,,,,,,,,,
Al8 B38 Ni54,10.1007/BF00540638,,,,,,,,,,,,,AM,Melt Spinning,Ribbon,Width X Thickness,2-Jan, 0.02-0.03,Ar-gas,TEM XRD,Radio Frequency Melting,,,,,,,,,,,
Al8 B42 Ni50,10.1007/BF00540638,,,,,,,,,,,,,AM,Melt Spinning,Ribbon,Width X Thickness,2-Jan, 0.02-0.03,Ar-gas,TEM XRD,Radio Frequency Melting,,,,,,,,,,,
Al8 Be25.3 Cu6.9 Ni9.2 Ti7.59 Zr43.01,10.1063/1.4872249,,,,,,86.7,,,0.342,,,32.3,,,,,,,,,,5.88,,,91.6,14.74,,,,33.0,89.8,0.34
Al8 Ce10 Cu82,10.2320/matertrans1989.34.82,,,,,,,,,,,,,AM,Melt Spinning,Ribbon,Width X Thickness,1,0.02,Ar-gas, SEM  TEM XRD,Radio Frequency Melting,,,,,,,,,,,
Al8 Ce6 Cu86,10.2320/matertrans1989.34.82,,,,,,,,,,,,,AC,Melt Spinning,Ribbon,Width X Thickness,1,0.02,Ar-gas, SEM  TEM XRD,Radio Frequency Melting,,,,,,,,,,,
Al8 Ce8 Cu84,10.2320/matertrans1989.34.82,,,,,,,,,,,,,AM,Melt Spinning,Ribbon,Width X Thickness,1,0.02,Ar-gas, SEM  TEM XRD,Radio Frequency Melting,,,,,,,,,,,
Al8 Cu11 Ni11 Zr70,10.1016/j.commatsci.2016.02.037,633.0,706.0,1175.0,8.0,,,,,,,,,,,,,,,,,,,,,,,,,,,,
Al8 Cu12 Ni14 Zr66,10.1016/j.jallcom.2008.07.087,,,,,,,,,,,9.8,,,,,,,,,,,,,,,,,,,,,
Al8 Cu12 Ni14 Zr66,10.1016/S0022-3093(96)00503-0,649.8,,1167.0,,,,1109.7,,,,,,,,,,,,,,,,,,,,,,,,,
Al8 Cu12 Ni14 Zr66,10.1016/S1359-6462(99)00417-0,655.1,732.5,1172.1,,,,,,,,,,,,,,,,,,,,,,,,,,,,,
Al8 Cu13.5 Ni8.5 Zr70,10.1016/j.commatsci.2016.02.037,625.0,707.0,1171.0,10.0,,,,,,,,,,,,,,,,,,,,,,,,,,,,
Al8 Cu16 Ni6 Zr70,10.1016/j.commatsci.2016.02.037,641.0,707.0,1179.0,6.0,,,,,,,,,,,,,,,,,,,,,,,,,,,,
Al8 Cu17 Ni10 Zr65,10.1016/j.msea.2006.02.404,658.0,,1167.0,,,,,,,,,,,,,,,,,,,,,,,,,,,,,
Al8 Cu17 Ni11 Zr64,10.1016/j.msea.2006.02.404,666.0,758.0,1157.0,,,,,,,,,,,,,,,,,,,,,,,,,,,,,
Al8 Cu17 Ni12 Zr63,10.1016/j.msea.2006.02.404,,757.0,1151.0,,,,,,,,,,,,,,,,,,,,,,,,,,,,,
Al8 Cu17 Ni13 Zr62,10.1016/j.msea.2006.02.404,675.0,754.0,1146.0,,,,,,,,,,,,,,,,,,,,,,,,,,,,,
Al8 Cu17 Ni14 Zr61,10.1016/j.msea.2006.02.404,679.0,758.0,1143.0,,,,,,,,,,,,,,,,,,,,,,,,,,,,,
Al8 Cu17 Ni15 Zr60,10.1016/j.msea.2006.02.404,687.0,752.0,1141.0,,,,,,,,,,,,,,,,,,,,,,,,,,,,,
Al8 Cu19 Ni3 Zr70,10.1016/j.commatsci.2016.02.037,630.0,689.0,1200.0,1.5,,,,,,,,,,,,,,,,,,,,,,,,,,,,
Al8 Cu3 Ni19 Zr70,10.1016/j.commatsci.2016.02.037,640.0,710.0,1220.0,1.5,,,,,,,,,,,,,,,,,,,,,,,,,,,,
Al8 Cu36 Zr56,10.1007/978-3-642-03481-7,685.0,747.0,1212.0,,,,,,,,,,,,,,,,,,,,,,,,,,,,,
Al8 Cu38 Zr54,10.1007/978-3-642-03481-7,692.0,757.0,1190.0,,,,,,,,,,,,,,,,,,,,,,,,,,,,,
Al8 Cu45 Zr47,10.1007/978-3-642-03481-7,714.0,772.0,1218.0,,,,,,,,,,,,,,,,,,,,,,,,,,,,,
Al8 Cu46 Zr46,10.1016/j.actamat.2007.12.030,,,,5.0,,96.4,,1673.0,3.6,,,,,,,,,,,,,,,,,,,,,,,
Al8 Cu46 Zr46,10.1016/j.jnoncrysol.2005.03.012,701.0,783.0,1155.0,,,93.7,,,,,,,,,,,,,,,,,,,,,,,,,,
Al8 Cu46 Zr46,10.1063/1.4872249,,,,,,93.7,,,0.366,,,34.3,,,,,,,,,,7.08,,,116.4,13.23,,,,48.0,140.0,0.34
Al8 Cu47 Zr45,10.1007/978-3-642-03481-7,722.0,782.0,1195.0,,,,,,,,,,,,,,,,,,,,,,,,,,,,,
Al8 Cu5 Ni42 Si2.5 Ti20 Zr22.5,10.1016/j.jallcom.2005.10.018,767.0,833.0,1367.0,2.0,,,,,,,,,,,,,,,,,,,,,,,,,,,,
Al8 Cu5 Ni42 Si3.5 Ti19 Zr22.5,10.1016/j.jallcom.2005.10.018,780.0,846.0,1363.0,3.0,,,,,,,,,,,,,,,,,,,,,,,,,,,,
Al8 Cu5 Ni42 Si3.5 Ti20 Zr21.5,10.1016/j.jallcom.2005.10.018,774.0,846.0,1366.0,2.5,,,,,,,,,,,,,,,,,,,,,,,,,,,,
Al8 Cu5 Ni42 Si4.5 Ti20 Zr20.5,10.1016/j.jallcom.2005.10.018,763.0,856.0,1364.0,2.0,,,,,,,,,,,,,,,,,,,,,,,,,,,,
Al8 Cu5 Ni42 Ti20 Zr25,10.1016/j.jallcom.2005.10.018,748.0,803.0,1366.0,0.5,,,,,,,,,,,,,,,,,,,,,,,,,,,,
Al8 Cu51.5 Zr40.5,10.1007/978-3-642-03481-7,730.0,790.0,1176.0,,,,,,,,,,,,,,,,,,,,,,,,,,,,,
Al8 Cu6 Ni16 Zr70,10.1016/j.commatsci.2016.02.037,631.0,705.0,1205.0,8.0,,,,,,,,,,,,,,,,,,,,,,,,,,,,
Al8 Cu7 Ni19 Zr66,10.1016/j.jallcom.2008.07.087,,,,,,,,,,,22.7,,,,,,,,,,,,,,,,,,,,,
Al8 Cu7 Ni19 Zr66,10.1016/S1359-6462(99)00417-0,662.3,720.7,1200.8,,,,,,,,,,,,,,,,,,,,,,,,,,,,,
Al8 Cu7 Ni19 Zr66,10.1179/174328408X365739,,,,,,,1111.4,,,,,,,,,,,,,,,,,,,,,,,,,
Al8 Cu82 Nd10,10.2320/matertrans1989.34.82,,,,,,,,,,,,,CR,Melt Spinning,Ribbon,Width X Thickness,1,0.02,Ar-gas,SEM TEM XRD,Radio Frequency Melting,,,,,,,,,,,
Al8 Cu84 Nd8,10.2320/matertrans1989.34.82,,,,,,,,,,,,,AM,Melt Spinning,Ribbon,Width X Thickness,1,0.02,Ar-gas,SEM TEM XRD,Radio Frequency Melting,,,,,,,,,,,
Al8 Cu86 Nd6,10.2320/matertrans1989.34.82,,,,,,,,,,,,,AC,Melt Spinning,Ribbon,Width X Thickness,1,0.02,Ar-gas,SEM TEM XRD,Radio Frequency Melting,,,,,,,,,,,
Al8 Cu88 Nd4,10.2320/matertrans1989.34.82,,,,,,,,,,,,,CR,Melt Spinning,Ribbon,Width X Thickness,1,0.02,Ar-gas,SEM TEM XRD,Radio Frequency Melting,,,,,,,,,,,
Al8 Ga16 Mg76,10.1016/B978-0-444-86939-5.50245-1,,,,,,,,,,,,,AM,Melt Spinning,Ribbon,,,,Ar-gas,,Radio Frequency Melting,,,,,,,,,,,
Al8 Ga2 Mg90,10.1016/0921-5093(94)90282-8,,,,,,,,,,,,,CR,Melt Spinning,Ribbon,Width X Thickness,12,0.1,Ar-gas,SEM  TEM  XRD ,Radio Frequency Melting,,,,,,,,,,,
Al8 Ga3 Mg89,10.1016/0921-5093(94)90282-8,,,,,,,,,,,,,CR,Melt Spinning,Ribbon,Width X Thickness,12,0.1,Ar-gas,SEM  TEM  XRD ,Radio Frequency Melting,,,,,,,,,,,
Al8 La86 Ni6,10.1016/0921-5093(91)90938-J,,,,,,,,,,,,,AM,Melt Spinning,Ribbon,Thickness,1,0.02,Ar-gas,AXS  OM  SEM  TEM  XRD ,Radio Frequency Melting,,,,,,,,,,,
Al8 Nb42 Ni50,10.1016/0921-5093(91)90134-9,,,,,,,,,,,,,AM,Quenching,,,,,,,,,,,,,,,,,,
Al8 Ni26 Zr66,10.1016/j.jallcom.2008.07.087,,,,,,,,,,,66.6,,,,,,,,,,,,,,,,,,,,,
Al8 Ni26 Zr66,10.1016/S0022-3093(96)00503-0,,,,,,,1186.5,,,,,,,,,,,,,,,,,,,,,,,,,
Al8 Ni26 Zr66,10.1016/S1359-6462(99)00417-0,672.0,707.6,1251.0,,,,,,,,,,,,,,,,,,,,,,,,,,,,,
Al8 Ni45 Ti20 Zr27,10.1016/j.matlet.2006.08.017,761.0,802.0,,,,,,,,,,,,,,,,,,,,,,,,,,,,,,
Al8 Ni8 Zr84,10.1016/0921-5093(91)90938-J,,,,,,,,,,,,,AM,Melt Spinning,Ribbon,Width X Thickness,1,0.02,,  TEM  XRD ,Radio Frequency Melting,,,,,,,,,,,
Al8.16 Cu23.77 Fe8.46 Zr59.61,10.2320/matertrans.MJ200762,667.0,757.0,1206.0,,,,1133.0,,,,,,,,,,,,,,,,,,,,,,,,,
Al8.3 Cu15.5 Ni11.4 Zr64.8,10.1016/S1359-6454(02)00596-7,653.0,752.0,1143.0,,,,1086.0,,,,,,,,,,,,,,,,,,,,,,,,,
Al8.7 Cu14.4 Ni11.9 Zr65,10.1063/1.2899633,647.0,709.5,1164.8,4.0,,,1125.2,,,,,,,,,,,,,,,,,,,,,,,,,
Al8.7 Cu39.09 Gd0.02 Zr52.19,10.1007/s10853-009-3523-7,655.0,745.0,1206.0,5.0,,,,,,,,,,,,,,,,,,,,,,,,,,,,
Al8.7 Cu39.1 Zr52.2,10.1007/s10853-009-3523-7,676.0,773.0,1197.0,3.0,,,,,,,,,,,,,,,,,,,,,,,,,,,,
Al8.79 Cu23.13 Fe8.28 Zr59.8,10.2320/matertrans.MJ200762,,759.0,,,,,,,,,,,,,,,,,,,,,,,,,,,,,,
Al8.86 Pr91.14,10.1016/j.jallcom.2007.05.037,395.0,410.0,760.0,1.5,,,,,,,,,,,,,,,,,,,,,,,,,,,,
Al80 Ca10 Ni10,10.1016/0956-716X(93)90309-G,,,,,,,,,,,,,OT,Melt Spinning,Ribbon,Width X Thickness,1.5-3,.02-0.25,He-gas, XRD,Arc Melting,,,,,,,,,,,
Al80 Ce10 Co10,10.1016/0921-5093(91)90975-S,,,,,,,,,,,,,AM,Deposition,Thin Film,Thickness,0.001,,,XRD,,,,,,,,,,,,
Al80 Ce10 Co10,10.1143/JJAP.27.L1796,,,,,,,,,,,,,,Melt Spinning,Ribbon,Width X Thickness,1,0.02,Ar-gas,DSC TEM XRD,Arc Melting,,,,,,,,,,,
Al80 Ce10 Cr10,10.1143/JJAP.27.L1796,,,,,,,,,,,,,CR,Melt Spinning,Ribbon,Width X Thickness,1,0.02,Ar-gas,DSC  TEM XRD,Arc Melting,,,,,,,,,,,
Al80 Ce10 Cu10,10.1143/JJAP.27.L1796,,,,,,,,,,,,,AM,Melt Spinning,Ribbon,Width X Thickness,1,0.02,Ar-gas,DSC  TEM XRD,Arc Melting,,,,,,,,,,,
Al80 Ce10 Fe10,10.1016/0921-5093(91)90975-S,,,,,,,,,,,,,AM,Deposition,Thin Film,Thickness,0.001,,,XRD,,,,,,,,,,,,
Al80 Ce10 Fe10,10.1143/JJAP.27.L1796,,,,,,,,,,,,,,Melt Spinning,Ribbon,Width X Thickness,1,0.02,He-gas,DSC  TEM XRD,Arc Melting,,,,,,,,,,,
Al80 Ce10 Mn10,10.1143/JJAP.27.L1796,,,,,,,,,,,,,CR,Melt Spinning,Ribbon,Width X Thickness,1,0.02,Ar-gas,DSC  TEM XRD,Arc Melting,,,,,,,,,,,
Al80 Ce10 Nb10,10.1143/JJAP.27.L1796,,,,,,,,,,,,,AM,Melt Spinning,Ribbon,Width X Thickness,1,0.02,Ar-gas,DSC TEM XRD,Arc Melting,,,,,,,,,,,
Al80 Ce10 Ni10,10.1143/JJAP.27.L1579,,,,,,,,,,,,,AM,Melt Spinning,Ribbon,Width X Thickness,1.5,0.03,Ar-gas, OM  TEM  XRD,Arc Melting,,,,,,,,,,,
Al80 Ce10 V10,10.1143/JJAP.27.L1796,,,,,,,,,,,,,CR,Melt Spinning,Ribbon,Width X Thickness,1,0.02,Ar-gas,DSC  TEM XRD,Arc Melting,,,,,,,,,,,
Al80 Ce15 Co5,10.1143/JJAP.27.L1796,,,,,,,,,,,,,CR,Melt Spinning,Ribbon,Width X Thickness,1,0.02,Ar-gas,DSC TEM XRD,Arc Melting,,,,,,,,,,,
Al80 Ce15 Cr5,10.1143/JJAP.27.L1796,,,,,,,,,,,,,CR,Melt Spinning,Ribbon,Width X Thickness,1,0.02,Ar-gas,DSC  TEM XRD,Arc Melting,,,,,,,,,,,
Al80 Ce15 Cu5,10.1143/JJAP.27.L1796,,,,,,,,,,,,,CR,Melt Spinning,Ribbon,Width X Thickness,1,0.02,Ar-gas,DSC  TEM XRD,Arc Melting,,,,,,,,,,,
Al80 Ce15 Fe5,10.1143/JJAP.27.L1796,,,,,,,,,,,,,CR,Melt Spinning,Ribbon,Width X Thickness,1,0.02,He-gas,DSC  TEM XRD,Arc Melting,,,,,,,,,,,
Al80 Ce15 Nb5,10.1143/JJAP.27.L1796,,,,,,,,,,,,,CR,Melt Spinning,Ribbon,Width X Thickness,1,0.02,Ar-gas,DSC TEM XRD,Arc Melting,,,,,,,,,,,
Al80 Ce15 Ni5,10.1143/JJAP.27.L1579,,,,,,,,,,,,,CR,Melt Spinning,Ribbon,Width X Thickness,1.5,0.03,Ar-gas, OM  TEM  XRD,Arc Melting,,,,,,,,,,,
Al80 Ce5 Co15,10.1143/JJAP.27.L1796,,,,,,,,,,,,,AM,Melt Spinning,Ribbon,Width X Thickness,1,0.02,Ar-gas,DSC TEM XRD,Arc Melting,,,,,,,,,,,
Al80 Ce5 Cu15,10.1143/JJAP.27.L1796,,,,,,,,,,,,,AM,Melt Spinning,Ribbon,Width X Thickness,1,0.02,Ar-gas,DSC  TEM XRD,Arc Melting,,,,,,,,,,,
Al80 Cr10 Si10,10.1016/0025-5416(88)90375-8,,,,,,,,,,,,,OT,Melt Spinning,Ribbon,Width X Thickness,1,0.02,Ar-gas,DSC  TEM  XRD,Arc Melting,,,,,,,,,,,
Al80 Cr20,10.1016/0025-5416(88)90375-8,,,,,,,,,,,,,CR,Melt Spinning,Ribbon,Width X Thickness,1,0.02,Ar-gas,DSC  TEM  XRD,Arc Melting,,,,,,,,,,,
Al80 Cr5 Si15,10.1016/0025-5416(88)90375-8,,,,,,,,,,,,,CR,Melt Spinning,Ribbon,Width X Thickness,1,0.02,Ar-gas,DSC  TEM  XRD,Arc Melting,,,,,,,,,,,
Al80 Cu10 La10,10.2320/matertrans1989.31.104,,,,,,,,,,,,,CR,Melt Spinning,Ribbon,Width X Thickness,1,0.02,Ar-gas,AXS  SEM  XRD,Radio Frequency Melting,,,,,,,,,,,
Al80 Cu10 V10,10.1007/BF02652554,,,,,,,,,,,,,AM,Melt Spinning,Ribbon,Width X Thickness,1,0.02,Ar-gas, XRD,Arc Melting,,,,,,,,,,,
Al80 Cu15 V5,10.1007/BF02652554,,,,,,,,,,,,,AM,Melt Spinning,Ribbon,Width X Thickness,1,0.02,Ar-gas, XRD,Arc Melting,,,,,,,,,,,
Al80 Cu20,10.1007/BF02652554,,,,,,,,,,,,,CR,Melt Spinning,Ribbon,Width X Thickness,1,0.02,Ar-gas, XRD,Arc Melting,,,,,,,,,,,
Al80 Cu5 V15,10.1007/BF02652554,,,,,,,,,,,,,AC,Melt Spinning,Ribbon,Width X Thickness,1,0.02,Ar-gas, XRD,Arc Melting,,,,,,,,,,,
Al80 Cu8 Y12,10.1016/0921-5093(94)90179-1,,,,,,,,,,,,,AM,Melt Spinning,Ribbon,,,,Ar-gas,XRD,Arc Melting,,,,,,,,,,,
Al80 Fe10 Gd10,10.1016/0921-5093(91)90975-S,,,,,,,,,,,,,AM,Deposition,Thin Film,Thickness,0.001,,,XRD,,,,,,,,,,,,
Al80 La10 Ni10,10.2320/matertrans1989.30.965,,,,,,,,,,,,,AM,Melt Spinning,Ribbon,,,,Ar-gas, OM  XRD ,Radio Frequency Melting,,,,,,,,,,,
Al80 La15 Ni5,10.2320/matertrans1989.30.965,,,,,,,,,,,,,CR,Melt Spinning,Ribbon,,,,Ar-gas, OM  XRD ,Radio Frequency Melting,,,,,,,,,,,
Al80 La2 Ni18,10.1016/0921-5093(91)90938-J,,,,,,,,,,,,,AM,Melt Spinning,Ribbon,Thickness,1,0.02,Ar-gas,AXS  OM  SEM  TEM  XRD ,Radio Frequency Melting,,,,,,,,,,,
Al80 La20,10.2320/matertrans1989.30.965,,,,,,,,,,,,,CR,Melt Spinning,Ribbon,,,,Ar-gas, OM  XRD ,Radio Frequency Melting,,,,,,,,,,,
Al80 La20,10.2320/matertrans1989.31.104,,,,,,,,,,,,,,,,Width X Thickness,1,0.02,,AXS  SEM  XRD,,,,,,,,,,,,
Al80 Mn15 Ni5,10.1016/0921-5093(94)90732-3,,,,,,,,,,,,,QC,Melt Spinning,Ribbon,,,,Ar-gas, TEM,Radio Frequency Melting,,,,,,,,,,,
Al80 Mn6 Ni14,10.1016/0921-5093(94)90274-7,,,,,,,,,,,,,OT,Melt Spinning,Ribbon,Width X Thickness,1,0.02,Ar-gas,OM  SEM  TEM XRD ,Arc Melting,,,,,,,,,,,
Al80 Mn8 Ni12,10.1016/0921-5093(94)90274-7,,,,,,,,,,,,,OT,Melt Spinning,Ribbon,Width X Thickness,1,0.02,Ar-gas,OM  SEM  TEM XRD ,Arc Melting,,,,,,,,,,,
Al80 Mo5 Ni15,10.1016/0956-716X(92)90337-E,,,,,,,,,,,,,AM,Melt Spinning,Ribbon,,,,,,Arc Melting,,,,,,,,,,,
Al80 Nd10 Ni10,10.1016/0921-5093(94)90286-0,,,,,,,,,,,,,AM,Melt Spinning,Ribbon,Width X Thickness,1,0.02,Ar-gas, TEM XRD,Arc Melting,,,,,,,,,,,
Al80 Nd12 Ni8,10.1016/0921-5093(94)90286-0,,,,,,,,,,,,,AM,Melt Spinning,Ribbon,Width X Thickness,1,0.02,Ar-gas, TEM XRD,Arc Melting,,,,,,,,,,,
Al80 Nd2 Ni18,10.1016/0921-5093(94)90286-0,,,,,,,,,,,,,AM,Melt Spinning,Ribbon,Width X Thickness,1,0.02,Ar-gas, TEM XRD,Arc Melting,,,,,,,,,,,
Al80 Nd4 Ni16,10.1016/0921-5093(94)90286-0,,,,,,,,,,,,,AM,Melt Spinning,Ribbon,Width X Thickness,1,0.02,Ar-gas, TEM XRD,Arc Melting,,,,,,,,,,,
Al80 Nd8 Ni12,10.1016/0921-5093(94)90286-0,,,,,,,,,,,,,AM,Melt Spinning,Ribbon,Width X Thickness,1,0.02,Ar-gas, TEM XRD,Arc Melting,,,,,,,,,,,
Al80 Ni10 Y10,10.1143/JJAP.27.L1579,,,,,,,,,,,,,AM,Melt Spinning,Ribbon,,,,Ar-gas, TEM XRD,Arc Melting,,,,,,,,,,,
Al80 Ni10 Zr10,10.2320/matertrans1989.31.177,,,,,,,,,,,,,CR,Melt Spinning,Ribbon,Width X Thickness,1,0.03,,  TEM  XRD ,Arc Melting,,,,,,,,,,,
Al80 Ni15 Y5,10.1143/JJAP.27.L1579,,,,,,,,,,,,,AM,Melt Spinning,Ribbon,,,,Ar-gas, TEM XRD,Arc Melting,,,,,,,,,,,
Al80 Ni15 Zr5,10.1007/BF00723766,,,,,,,,,,,,,AM,Melt Spinning,Ribbon,Width X Thickness,1,0.02,,  TEM  XRD ,Arc Melting,,,,,,,,,,,
Al80 Ni20,10.2320/matertrans1989.31.177,,,,,,,,,,,,,CR,Melt Spinning,Ribbon,Width X Thickness,1,0.03,,  TEM  XRD ,Arc Melting,,,,,,,,,,,
Al80 Ni5 Y15,10.1143/JJAP.27.L1579,,,,,,,,,,,,,AC,Melt Spinning,Ribbon,,,,Ar-gas, TEM XRD,Arc Melting,,,,,,,,,,,
Al81 Cr19,10.1016/0025-5416(88)90375-8,,,,,,,,,,,,,CR,Melt Spinning,Ribbon,Width X Thickness,1,0.02,Ar-gas,DSC  TEM  XRD,Arc Melting,,,,,,,,,,,
Al81 La13 Ni6,10.1016/0921-5093(91)90938-J,,,,,,,,,,,,,AM,Melt Spinning,Ribbon,Thickness,1,0.02,Ar-gas,AXS  OM  SEM  TEM  XRD ,Radio Frequency Melting,,,,,,,,,,,
Al81 Ni10 Zr9,10.1016/0921-5093(91)90938-J,,,,,,,,,,,,,AM,Melt Spinning,Ribbon,Width X Thickness,1,0.02,,  TEM  XRD ,Radio Frequency Melting,,,,,,,,,,,
Al81 Si19,10.1016/S1359-6462(96)00404-6,,,,,,,,281.0,14.6,,,,,,,,,,,,,,,,,,,,,,,
Al81.8 Fe9.1 Gd9.1,10.1016/0921-5093(91)90975-S,,,,,,,,,,,,,AM,Deposition,Thin Film,Thickness,0.001,,,XRD,,,,,,,,,,,,
Al82 Fe4 Ni14,10.1016/0921-5093(94)90274-7,,,,,,,,,,,,,['AC' 'OT'],Melt Spinning,Ribbon,Width X Thickness,1,0.02,Ar-gas,OM  SEM  TEM XRD,Arc Melting,,,,,,,,,,,
Al82 La2 Ni16,10.1016/0921-5093(91)90938-J,,,,,,,,,,,,,AM,Melt Spinning,Ribbon,Thickness,1,0.02,Ar-gas,AXS  OM  SEM  TEM  XRD ,Radio Frequency Melting,,,,,,,,,,,
Al82 Mn4 Ni14,10.1016/0921-5093(94)90274-7,,,,,,,,,,,,,OT,Melt Spinning,Ribbon,Width X Thickness,1,0.02,Ar-gas,OM  SEM  TEM XRD ,Arc Melting,,,,,,,,,,,
Al82 Mn6 Ni12,10.1016/0921-5093(94)90274-7,,,,,,,,,,,,,['AC' 'OT'],Melt Spinning,Ribbon,Width X Thickness,1,0.02,Ar-gas,OM  SEM  TEM XRD ,Arc Melting,,,,,,,,,,,
Al82 Mn8 Ni10,10.1016/0921-5093(94)90274-7,,,,,,,,,,,,,OT,Melt Spinning,Ribbon,Width X Thickness,1,0.02,Ar-gas,OM  SEM  TEM XRD ,Arc Melting,,,,,,,,,,,
Al82 Nd10 Ni8,10.1016/0921-5093(94)90286-0,,,,,,,,,,,,,AM,Melt Spinning,Ribbon,Width X Thickness,1,0.02,Ar-gas, TEM XRD,Arc Melting,,,,,,,,,,,
Al82 Nd2 Ni16,10.1016/0921-5093(94)90286-0,,,,,,,,,,,,,AM,Melt Spinning,Ribbon,Width X Thickness,1,0.02,Ar-gas, TEM XRD,Arc Melting,,,,,,,,,,,
Al82 Nd4 Ni14,10.1016/0921-5093(94)90286-0,,,,,,,,,,,,,AM,Melt Spinning,Ribbon,Width X Thickness,1,0.02,Ar-gas, TEM XRD,Arc Melting,,,,,,,,,,,
Al82 Nd6 Ni12,10.1016/0921-5093(94)90286-0,,,,,,,,,,,,,AM,Melt Spinning,Ribbon,Width X Thickness,1,0.02,Ar-gas, TEM XRD,Arc Melting,,,,,,,,,,,
Al82 Nd8 Ni10,10.1016/0921-5093(94)90286-0,,,,,,,,,,,,,AM,Melt Spinning,Ribbon,Width X Thickness,1,0.02,Ar-gas, TEM XRD,Arc Melting,,,,,,,,,,,
Al82 Ni10 Zr8,10.1007/BF00723766,,,,,,,,,,,,,AC,Melt Spinning,Ribbon,Width X Thickness,1,0.02,,  TEM  XRD ,Arc Melting,,,,,,,,,,,
Al82 Ni13 Zr5,10.1007/BF00723766,,,,,,,,,,,,,AM,Melt Spinning,Ribbon,Width X Thickness,1,0.02,,  TEM  XRD ,Arc Melting,,,,,,,,,,,
Al82 Ni14 Zr4,10.1016/0921-5093(91)90938-J,,,,,,,,,,,,,AM,Melt Spinning,Ribbon,Width X Thickness,1,0.02,,  TEM  XRD ,Radio Frequency Melting,,,,,,,,,,,
Al82 Ni5 Y13,10.1143/JJAP.27.L1579,,,,,,,,,,,,,AM,Melt Spinning,Ribbon,,,,Ar-gas, TEM XRD,Arc Melting,,,,,,,,,,,
Al82 Ni8 Y10,10.1143/JJAP.27.L1579,,,,,,,,,,,,,AM,Melt Spinning,Ribbon,,,,Ar-gas, TEM XRD,Arc Melting,,,,,,,,,,,
Al83 Ce10 Cr7,10.1143/JJAP.27.L1796,,,,,,,,,,,,,CR,Melt Spinning,Ribbon,Width X Thickness,1,0.02,Ar-gas,DSC  TEM XRD,Arc Melting,,,,,,,,,,,
Al83 Ce10 Mn7,10.1143/JJAP.27.L1796,,,,,,,,,,,,,AC,Melt Spinning,Ribbon,Width X Thickness,1,0.02,Ar-gas,DSC  TEM XRD,Arc Melting,,,,,,,,,,,
Al83 Ce2 Cu15,10.1143/JJAP.27.L1796,,,,,,,,,,,,,CR,Melt Spinning,Ribbon,Width X Thickness,1,0.02,Ar-gas,DSC  TEM XRD,Arc Melting,,,,,,,,,,,
Al83 Ce5 Co12,10.1143/JJAP.27.L1796,,,,,,,,,,,,,AM,Melt Spinning,Ribbon,Width X Thickness,1,0.02,Ar-gas,DSC TEM XRD,Arc Melting,,,,,,,,,,,
Al83 Ce7 Cu10,10.1143/JJAP.27.L1796,,,,,,,,,,,,,AM,Melt Spinning,Ribbon,Width X Thickness,1,0.02,Ar-gas,DSC  TEM XRD,Arc Melting,,,,,,,,,,,
Al83 Ce7 Fe10,10.1143/JJAP.27.L1796,,,,,,,,,,,,,AM,Melt Spinning,Ribbon,Width X Thickness,1,0.02,He-gas,DSC  TEM XRD,Arc Melting,,,,,,,,,,,
Al83 Ce7 Nb10,10.1143/JJAP.27.L1796,,,,,,,,,,,,,AM,Melt Spinning,Ribbon,Width X Thickness,1,0.02,Ar-gas,DSC TEM XRD,Arc Melting,,,,,,,,,,,
Al83 Cr17,10.1016/0025-5416(88)90375-8,,,,,,,,,,,,,CR,Melt Spinning,Ribbon,Width X Thickness,1,0.02,Ar-gas,DSC  TEM  XRD,Arc Melting,,,,,,,,,,,
Al83 Fe3 Ni14,10.1016/0921-5093(94)90274-7,,,,,,,,,,,,,AC,Melt Spinning,Ribbon,Width X Thickness,1,0.02,Ar-gas,OM  SEM  TEM XRD,Arc Melting,,,,,,,,,,,
Al83 La13 Ni4,10.1016/0921-5093(91)90938-J,,,,,,,,,,,,,AM,Melt Spinning,Ribbon,Thickness,1,0.02,Ar-gas,AXS  OM  SEM  TEM  XRD ,Radio Frequency Melting,,,,,,,,,,,
Al83 Mn4 Ni13,10.1016/0921-5093(94)90274-7,,,,,,,,,,,,,AC,Melt Spinning,Ribbon,Width X Thickness,1,0.02,Ar-gas,OM  SEM  TEM XRD ,Arc Melting,,,,,,,,,,,
Al83 Ni10 Zr7,10.1007/BF00723766,,,,,,,,,,,,,AM,Melt Spinning,Ribbon,Width X Thickness,1,0.02,,  TEM  XRD ,Arc Melting,,,,,,,,,,,
Al83 Ni15 Zr2,10.1007/BF00723766,,,,,,,,,,,,,AC,Melt Spinning,Ribbon,Width X Thickness,1,0.02,,  TEM  XRD ,Arc Melting,,,,,,,,,,,
Al83.6 Fe8.2 Gd8.2,10.1016/0921-5093(91)90975-S,,,,,,,,,,,,,AM,Deposition,Thin Film,Thickness,0.001,,,XRD,,,,,,,,,,,,
Al84 Ce2 Fe14,10.1143/JJAP.27.L1796,,,,,,,,,,,,,CR,Melt Spinning,Ribbon,Width X Thickness,1,0.02,He-gas,DSC  TEM XRD,Arc Melting,,,,,,,,,,,
Al84 Ce5 Co3 Ni8,10.1016/j.msea.2008.11.043,562.2,,,,,,,,,,,,,,,,,,,,,,,,,,,,,,,
Al84 Ce5 Ni8 Si3,10.1016/j.jallcom.2006.09.002,,470.9,,,,,891.4,,,,,,,,,,,,,,,,,,,,,,,,,
Al84 Ce6 Ni10,10.1143/JJAP.27.L1579,,,,,,,,,,,,,AM,Melt Spinning,Ribbon,Width X Thickness,1.5,0.03,Ar-gas, OM  TEM  XRD,Arc Melting,,,,,,,,,,,
Al84 Ce6 Ni10,10.2320/matertrans1989.35.808,,,,,,,,,,,,,,,Bulk,,10,0.5,, OM  XRD,,,,,,,,,,,,
Al84 Co12 Fe4,10.1016/0921-5093(94)90274-7,,,,,,,,,,,,,OT,Melt Spinning,Ribbon,Width X Thickness,1,0.02,Ar-gas,OM SEM TEM XRD,Arc Melting,,,,,,,,,,,
Al84 Co12 Mn4,10.1016/0921-5093(94)90274-7,,,,,,,,,,,,,OT,Melt Spinning,Ribbon,,,,Ar-gas,TEM XRD,Arc Melting,,,,,,,,,,,
Al84 Co14 Fe2,10.1016/0921-5093(94)90274-7,,,,,,,,,,,,,OT,Melt Spinning,Ribbon,Width X Thickness,1,0.02,Ar-gas,OM SEM TEM XRD,Arc Melting,,,,,,,,,,,
Al84 Co14 Mn2,10.1016/0921-5093(94)90274-7,,,,,,,,,,,,,OT,Melt Spinning,Ribbon,,,,Ar-gas,TEM XRD,Arc Melting,,,,,,,,,,,
Al84 Co8 Ni8,10.1016/0921-5093(94)90274-7,,,,,,,,,,,,,AC,Melt Spinning,Ribbon,Width X Thickness,1,0.02,Ar-gas,OM SEM TEM XRD,Arc Melting,,,,,,,,,,,
Al84 Cr16,10.1016/0025-5416(88)90375-8,,,,,,,,,,,,,QC,Melt Spinning,Ribbon,Width X Thickness,1,0.02,Ar-gas,DSC  TEM  XRD,Arc Melting,,,,,,,,,,,
Al84 Fe14 Si2,10.1016/0025-5416(88)90157-7,,,,,,,,,,,,,AC,Melt Spinning,Ribbon,,,,Vacuum,TEM  XRD,Radio Frequency Melting,,,,,,,,,,,
Al84 Fe2 Ni14,10.1016/0921-5093(94)90274-7,,,,,,,,,,,,,AC,Melt Spinning,Ribbon,Width X Thickness,1,0.02,Ar-gas,OM  SEM  TEM XRD,Arc Melting,,,,,,,,,,,
Al84 Fe3 Ni13,10.1016/0921-5093(94)90274-7,,,,,,,,,,,,,AC,Melt Spinning,Ribbon,Width X Thickness,1,0.02,Ar-gas,OM  SEM  TEM XRD,Arc Melting,,,,,,,,,,,
Al84 Fe4 Ni12,10.1016/0921-5093(94)90274-7,,,,,,,,,,,,,['AC' 'OT'],Melt Spinning,Ribbon,Width X Thickness,1,0.02,Ar-gas,OM  SEM  TEM XRD,Arc Melting,,,,,,,,,,,
Al84 Fe6 Ni10,10.1016/0921-5093(94)90274-7,,,,,,,,,,,,,OT,Melt Spinning,Ribbon,Width X Thickness,1,0.02,Ar-gas,OM  SEM  TEM XRD,Arc Melting,,,,,,,,,,,
Al84 Fe8 Ni8,10.1016/0921-5093(94)90274-7,,,,,,,,,,,,,OT,Melt Spinning,Ribbon,Width X Thickness,1,0.02,Ar-gas,OM  SEM  TEM XRD,Arc Melting,,,,,,,,,,,
Al84 La2 Ni14,10.1016/0921-5093(91)90938-J,,,,,,,,,,,,,AM,Melt Spinning,Ribbon,Thickness,1,0.02,Ar-gas,AXS  OM  SEM  TEM  XRD ,Radio Frequency Melting,,,,,,,,,,,
Al84 Mm6 Ni10,10.1016/0921-5093(91)90163-H,,,,,,,,,,,,,AM,Melt Spinning,Powder,,,,Vacuum,OM  SEM  XRD,Radio Frequency Melting,,,,,,,,,,,
Al84 Mn2 Ni14,10.1016/0921-5093(94)90274-7,,,,,,,,,,,,,OT,Melt Spinning,Ribbon,Width X Thickness,1,0.02,Ar-gas,OM  SEM  TEM XRD ,Arc Melting,,,,,,,,,,,
Al84 Mn4 Ni12,10.1016/0921-5093(94)90274-7,,,,,,,,,,,,,AC,Melt Spinning,Ribbon,Width X Thickness,1,0.02,Ar-gas,OM  SEM  TEM XRD ,Arc Melting,,,,,,,,,,,
Al84 Mn6 Ni10,10.1016/0921-5093(94)90274-7,,,,,,,,,,,,,AC,Melt Spinning,Ribbon,Width X Thickness,1,0.02,Ar-gas,OM  SEM  TEM XRD ,Arc Melting,,,,,,,,,,,
Al84 Mn8 Ni8,10.1016/0921-5093(94)90274-7,,,,,,,,,,,,,OT,Melt Spinning,Ribbon,Width X Thickness,1,0.02,Ar-gas,OM  SEM  TEM XRD ,Arc Melting,,,,,,,,,,,
Al84 Nd1 Ni15,10.1016/0921-5093(94)90286-0,,,,,,,,,,,,,AM,Melt Spinning,Ribbon,Width X Thickness,1,0.02,Ar-gas, TEM XRD,Arc Melting,,,,,,,,,,,
Al84 Nd10 Ni6,10.1016/0921-5093(94)90286-0,,,,,,,,,,,,,AM,Melt Spinning,Ribbon,Width X Thickness,1,0.02,Ar-gas, TEM XRD,Arc Melting,,,,,,,,,,,
Al84 Nd12 Ni4,10.1016/0921-5093(94)90286-0,,,,,,,,,,,,,AM,Melt Spinning,Ribbon,Width X Thickness,1,0.02,Ar-gas, TEM XRD,Arc Melting,,,,,,,,,,,
Al84 Nd2 Ni14,10.1016/0921-5093(94)90286-0,,,,,,,,,,,,,AM,Melt Spinning,Ribbon,Width X Thickness,1,0.02,Ar-gas, TEM XRD,Arc Melting,,,,,,,,,,,
Al84 Nd4 Ni12,10.1016/0921-5093(94)90286-0,,,,,,,,,,,,,AM,Melt Spinning,Ribbon,Width X Thickness,1,0.02,Ar-gas, TEM XRD,Arc Melting,,,,,,,,,,,
Al84 Nd6 Ni10,10.1016/0921-5093(94)90286-0,,,,,,,,,,,,,AM,Melt Spinning,Ribbon,Width X Thickness,1,0.02,Ar-gas, TEM XRD,Arc Melting,,,,,,,,,,,
Al84 Nd8 Ni8,10.1016/0921-5093(94)90286-0,,,,,,,,,,,,,AM,Melt Spinning,Ribbon,Width X Thickness,1,0.02,Ar-gas, TEM XRD,Arc Melting,,,,,,,,,,,
Al84 Ni10 Zr6,10.1007/BF00723766,,,,,,,,,,,,,AM,Melt Spinning,Ribbon,Width X Thickness,1,0.02,,  TEM  XRD ,Arc Melting,,,,,,,,,,,
Al84 Ni12 Pr1 Zr3,10.1016/j.actamat.2004.04.001,,537.0,,,,,,,,,,,,,,,,,,,,,,,,,,,,,,
Al84 Ni12 Pr2 Zr2,10.1016/j.actamat.2004.04.001,,535.0,,,,,,,,,,,,,,,,,,,,,,,,,,,,,,
Al84 Ni12 Pr3 Zr1,10.1016/j.actamat.2004.04.001,,521.0,,,,,,,,,,,,,,,,,,,,,,,,,,,,,,
Al84 Ni12 Zr4,10.1016/j.actamat.2004.04.001,,534.0,,,,,,,,,,,,,,,,,,,,,,,,,,,,,,
Al84 Ni8 Zr8,10.1016/0921-5093(91)90938-J,,,,,,,,,,,,,AM,Melt Spinning,Ribbon,Width X Thickness,1,0.02,,  TEM  XRD ,Radio Frequency Melting,,,,,,,,,,,
Al84 Ti16,10.1016/0010-938X(93)90256-G,,,,,,,,,,,,,AC,Deposition,Thin Film,,,,Ar-gas,XRD,,,,,,,,,,,,
Al84.35 Fe6 O1 V0.65 Y8,10.1080/14786430600953798,558.0,628.0,1273.0,,,,,,,,,,,,,,,,,,,,,,,,,,,,,
Al85 Ca10 Co5,10.2320/matertrans1989.35.282,,,,,,,,,,,,,AM,Melt Spinning,Ribbon,Width X Thickness,1,0.02,Ar-gas,TEM XRD,Arc Melting,,,,,,,,,,,
Al85 Ca10 Cu5,10.2320/matertrans1989.35.282,,,,,,,,,,,,,AM,Melt Spinning,Ribbon,Width X Thickness,1,0.02,Ar-gas,TEM XRD,Arc Melting,,,,,,,,,,,
Al85 Ca10 Fe5,10.1016/0956-716X(93)90309-G,,,,,,,,,,,,,AC,Melt Spinning,Ribbon,,,,He-gas, XRD,Arc Melting,,,,,,,,,,,
Al85 Ca10 Fe5,10.2320/matertrans1989.35.282,,,,,,,,,,,,,AM,,,Width X Thickness,1,0.02,Ar-gas,TEM  XRD,,,,,,,,,,,,
Al85 Ca10 Mg5,10.1016/0921-5093(94)90804-4,,,,,,,,,,,,,AM,Melt Spinning,Ribbon,Width X Thickness,1,0.02,Ar-gas,TEM  XRD ,Radio Frequency Melting,,,,,,,,,,,
Al85 Ca10 Ni5,10.1016/0956-716X(93)90309-G,,,,,,,,,,,,,AM,Melt Spinning,Ribbon,Width X Thickness,1.5-3,.02-0.25,He-gas, XRD,Arc Melting,,,,,,,,,,,
Al85 Ca10 Ni5,10.2320/matertrans1989.35.282,,,,,,,,,,,,,,,,,1,0.02,Ar-gas,TEM  XRD,,,,,,,,,,,,
Al85 Ca10 Zn5,10.2320/matertrans1989.35.282,,,,,,,,,,,,,AM,Melt Spinning,Ribbon,Width X Thickness,1,0.02,Ar-gas,TEM XRD,Arc Melting,,,,,,,,,,,
Al85 Ca5 Ni10,10.1016/0956-716X(93)90309-G,,,,,,,,,,,,,OT,Melt Spinning,Ribbon,Width X Thickness,1.5-3,.02-0.25,He-gas, XRD,Arc Melting,,,,,,,,,,,
Al85 Ce10 Co5,10.1143/JJAP.27.L1796,,,,,,,,,,,,,AM,Melt Spinning,Ribbon,Width X Thickness,1,0.02,Ar-gas,DSC TEM XRD,Arc Melting,,,,,,,,,,,
Al85 Ce10 Cr5,10.1143/JJAP.27.L1796,,,,,,,,,,,,,AM,Melt Spinning,Ribbon,Width X Thickness,1,0.02,Ar-gas,DSC  TEM XRD,Arc Melting,,,,,,,,,,,
Al85 Ce10 Cu5,10.1143/JJAP.27.L1796,,,,,,,,,,,,,AM,Melt Spinning,Ribbon,Width X Thickness,1,0.02,Ar-gas,DSC  TEM XRD,Arc Melting,,,,,,,,,,,
Al85 Ce10 Fe5,10.1143/JJAP.27.L1796,,,,,,,,,,,,,AM,Melt Spinning,Ribbon,Width X Thickness,1,0.02,He-gas,DSC  TEM XRD,Arc Melting,,,,,,,,,,,
Al85 Ce10 Mn5,10.1143/JJAP.27.L1796,,,,,,,,,,,,,AM,Melt Spinning,Ribbon,Width X Thickness,1,0.02,Ar-gas,DSC  TEM XRD,Arc Melting,,,,,,,,,,,
Al85 Ce10 Nb5,10.1143/JJAP.27.L1796,,,,,,,,,,,,,AM,Melt Spinning,Ribbon,Width X Thickness,1,0.02,Ar-gas,DSC TEM XRD,Arc Melting,,,,,,,,,,,
Al85 Ce10 Ni5,10.1143/JJAP.27.L1579,,,,,,,,,,,,,AM,Melt Spinning,Ribbon,Width X Thickness,1.5,0.03,Ar-gas, OM  TEM  XRD,Arc Melting,,,,,,,,,,,
Al85 Ce10 V5,10.1143/JJAP.27.L1796,,,,,,,,,,,,,CR,Melt Spinning,Ribbon,Width X Thickness,1,0.02,Ar-gas,DSC  TEM XRD,Arc Melting,,,,,,,,,,,
Al85 Ce13 V2,10.1143/JJAP.27.L1796,,,,,,,,,,,,,CR,Melt Spinning,Ribbon,Width X Thickness,1,0.02,Ar-gas,DSC  TEM XRD,Arc Melting,,,,,,,,,,,
Al85 Ce5 Co10,10.1143/JJAP.27.L1796,,,,,,,,,,,,,AM,Melt Spinning,Ribbon,Width X Thickness,1,0.02,Ar-gas,DSC TEM XRD,Arc Melting,,,,,,,,,,,
Al85 Ce5 Cu10,10.1143/JJAP.27.L1796,,,,,,,,,,,,,AM,Melt Spinning,Ribbon,Width X Thickness,1,0.02,Ar-gas,DSC  TEM XRD,Arc Melting,,,,,,,,,,,
Al85 Ce5 Fe10,10.1143/JJAP.27.L1796,,,,,,,,,,,,,AM,Melt Spinning,Ribbon,Width X Thickness,1,0.02,He-gas,DSC  TEM XRD,Arc Melting,,,,,,,,,,,
Al85 Ce5 Mn10,10.1143/JJAP.27.L1796,,,,,,,,,,,,,CR,Melt Spinning,Ribbon,Width X Thickness,1,0.02,Ar-gas,DSC  TEM XRD,Arc Melting,,,,,,,,,,,
Al85 Ce5 Nb10,10.1143/JJAP.27.L1796,,,,,,,,,,,,,CR,Melt Spinning,Ribbon,Width X Thickness,1,0.02,Ar-gas,DSC TEM XRD,Arc Melting,,,,,,,,,,,
Al85 Ce5 Ni10,10.1016/0921-5093(91)90089-6,,,,,,,,,,,,,AM,Melt Spinning,Ribbon,Width X Thickness,2-Jan,.04-.06,He-gas,AXS  OM  SEM  TEM  XRD,Arc Melting,,,,,,,,,,,
Al85 Ce5 Ni10,10.1143/JJAP.27.L1579,,,,,,,,,,,,,,,,,1.5,0.03,Ar-gas, OM  TEM  XRD,,,,,,,,,,,,
Al85 Ce6 Ni9,10.1143/JJAP.27.L1579,,,,,,,,,,,,,AM,Melt Spinning,Ribbon,Width X Thickness,1.5,0.03,Ar-gas, OM  TEM  XRD,Arc Melting,,,,,,,,,,,
Al85 Co1 Ni14,10.1016/0921-5093(94)90274-7,,,,,,,,,,,,,AC,Melt Spinning,Ribbon,Width X Thickness,1,0.02,Ar-gas,OM SEM TEM XRD,Arc Melting,,,,,,,,,,,
Al85 Co10 Ni5,10.1016/0921-5093(94)90274-7,,,,,,,,,,,,,AC,Melt Spinning,Ribbon,Width X Thickness,1,0.02,Ar-gas,OM SEM TEM XRD,Arc Melting,,,,,,,,,,,
Al85 Co2 Er8 Ni5,10.1063/1.1420781,547.0,,,,,,,,,,,,,,,,,,,,,,,,,,,,,,,
Al85 Co2 Ni5 Y8,10.1016/j.jnoncrysol.2004.07.069,,554.0,,,,,,,,,,,,,,,,,,,,,,,,,,,,,,
Al85 Co5 Ni10,10.1016/0921-5093(94)90274-7,,,,,,,,,,,,,AC,Melt Spinning,Ribbon,Width X Thickness,1,0.02,Ar-gas,OM SEM TEM XRD,Arc Melting,,,,,,,,,,,
