Repository: IntelAntique/Skunkworks

# Skunkworks
Algorithm to check for equivalent alloys

File: MDF_DMREF_Metallic_Glasses_v7.csv (part 8 of 22)
Composition,Reference,Tg_[K],Tx_[K],Tl_[K],Dmax_[mm],Zmax_[mm],E_[GPA],Tm_[K],Sigma_[Mpa],Possion_Ratio,Fracture_Strength_[MPa],Rc_[K/s],G_[GPa],Is_Amorphous,Casting,Type,Size_Measure,Size1,Size2,Environment,Characterization,Melting,density_[g/cm^3],Acoustic_Velocity_Long_[km/s],Acoustic_Velocity_Trans_[km/s],K_[GPa],E/density_[GPacm^3/g],Debye_Temp_[K],Yield_Strength_[Gpa],Kc_[Mpa m^05],Gbas_[Gpa],Kbas_[Gpa],Vbas
Al85 Co5 Y10,10.1007/978-3-642-03481-7,591.36,587.0,1232.0,,,,,,,,,,,,,,,,,,,,,,,,,,,,,
Al85 Cr10 Si5,10.1016/0025-5416(88)90375-8,,,,,,,,,,,,,OT,Melt Spinning,Ribbon,Width X Thickness,1,0.02,Ar-gas,DSC  TEM  XRD,Arc Melting,,,,,,,,,,,
Al85 Cr15,10.1016/0025-5416(88)90375-8,,,,,,,,,,,,,QC,Melt Spinning,Ribbon,Width X Thickness,1,0.02,Ar-gas,DSC  TEM  XRD,Arc Melting,,,,,,,,,,,
Al85 Cr5 Si10,10.1016/0025-5416(88)90375-8,,,,,,,,,,,,,OT,Melt Spinning,Ribbon,Width X Thickness,1,0.02,Ar-gas,DSC  TEM  XRD,Arc Melting,,,,,,,,,,,
Al85 Cu10 La5,10.2320/matertrans1989.31.104,,,,,,,,,,,,,AC,Melt Spinning,Ribbon,Width X Thickness,1,0.02,Ar-gas,AXS  SEM  XRD,Radio Frequency Melting,,,,,,,,,,,
Al85 Cu5 La10,10.2320/matertrans1989.31.104,,,,,,,,,,,,,AM,Melt Spinning,Ribbon,Width X Thickness,1,0.02,Ar-gas,AXS  SEM  XRD,Radio Frequency Melting,,,,,,,,,,,
Al85 Cu5 V10,10.1007/BF02652554,,,,,,,,,,,,,AM,Melt Spinning,Ribbon,Width X Thickness,1,0.02,Ar-gas, XRD,Arc Melting,,,,,,,,,,,
Al85 Cu6 Y9,10.1016/0921-5093(94)90179-1,,,,,,,,,,,,,AM,Melt Spinning,Ribbon,,,,Ar-gas,XRD,Arc Melting,,,,,,,,,,,
Al85 Fe1 Ni14,10.1016/0921-5093(94)90274-7,,,,,,,,,,,,,AC,Melt Spinning,Ribbon,Width X Thickness,1,0.02,Ar-gas,OM  SEM  TEM XRD,Arc Melting,,,,,,,,,,,
Al85 Fe2 Ni13,10.1016/0921-5093(94)90274-7,,,,,,,,,,,,,AC,Melt Spinning,Ribbon,Width X Thickness,1,0.02,Ar-gas,OM  SEM  TEM XRD,Arc Melting,,,,,,,,,,,
Al85 Fe3 Ni12,10.1016/0921-5093(94)90274-7,,,,,,,,,,,,,AC,Melt Spinning,Ribbon,Width X Thickness,1,0.02,Ar-gas,OM  SEM  TEM XRD,Arc Melting,,,,,,,,,,,
Al85 Fe5 Ni10,10.1016/0921-5093(94)90274-7,,,,,,,,,,,,,AC,Melt Spinning,Ribbon,Width X Thickness,1,0.02,Ar-gas,OM  SEM  TEM XRD,Arc Melting,,,,,,,,,,,
Al85 Fe6 La6 Si3,10.1016/j.jallcom.2008.04.011,,555.0,,,,,908.0,,0.3985,,,,,,,,,,,,,,,,,,,,,,,
Al85 Fe6 O0.35 V0.65 Y8,10.1080/14786430600953798,558.0,628.0,1285.0,,,,,,,,,,,,,,,,,,,,,,,,,,,,,
Al85 Fe8 Si7,10.1016/0025-5416(88)90157-7,,,,,,,,,,,,,AC,Melt Spinning,Ribbon,,,,Vacuum,TEM  XRD,Radio Frequency Melting,,,,,,,,,,,
Al85 La10 Ni5,10.2320/matertrans1989.30.965,,,,,,,,,,,,,AM,Melt Spinning,Ribbon,,,,Ar-gas, OM  XRD ,Radio Frequency Melting,,,,,,,,,,,
Al85 La13 Ni2,10.1016/0921-5093(91)90938-J,,,,,,,,,,,,,AM,Melt Spinning,Ribbon,Thickness,1,0.02,Ar-gas,AXS  OM  SEM  TEM  XRD ,Radio Frequency Melting,,,,,,,,,,,
Al85 La5 Ni10,10.2320/matertrans1989.30.965,,,,,,,,,,,,,AM,Melt Spinning,Ribbon,,,,Ar-gas, OM  XRD ,Radio Frequency Melting,,,,,,,,,,,
Al85 La6 Ni9,10.1016/0921-5093(91)90004-7,,,,,,,,,,,,,AM,Melt Spinning,Bulk,,,,Ar-gas,AXS  OM  SEM  TEM  XRD ,,,,,,,,,,,,
Al85 Mg15,10.1016/0010-938X(93)90256-G,,,,,,,,,,,,,CR,Deposition,Thin Film,,,,Ar-gas,XRD,,,,,,,,,,,,
Al85 Mm5 Ni10,10.2320/jinstmet1952.57.7_804,,,,,,,,,,,,,AM,Melt Spinning,Bulk,,,,N-gas,OM  SEM  XRD,Arc Melting,,,,,,,,,,,
Al85 Mn2 Ni13,10.1016/0921-5093(94)90274-7,,,,,,,,,,,,,AC,Melt Spinning,Ribbon,Width X Thickness,1,0.02,Ar-gas,OM  SEM  TEM XRD ,Arc Melting,,,,,,,,,,,
Al85 Mn7 Ni8,10.1016/0921-5093(94)90274-7,,,,,,,,,,,,,AC,Melt Spinning,Ribbon,Width X Thickness,1,0.02,Ar-gas,OM  SEM  TEM XRD ,Arc Melting,,,,,,,,,,,
Al85 Mo3 Ni12,10.1016/0956-716X(92)90337-E,,,,,,,,,,,,,AM,Melt Spinning,Ribbon,,,,,,Arc Melting,,,,,,,,,,,
Al85 Mo5 Ni10,10.1016/0956-716X(92)90337-E,,,,,,,,,,,,,AM,Melt Spinning,Ribbon,,,,,,Arc Melting,,,,,,,,,,,
Al85 Nd2 Ni13,10.1016/0921-5093(94)90286-0,,,,,,,,,,,,,AM,Melt Spinning,Ribbon,Width X Thickness,1,0.02,Ar-gas, TEM XRD,Arc Melting,,,,,,,,,,,
Al85 Ni10 Y5,10.1016/0921-5093(94)90256-9,,,,,,,,,,,,,AM,Melt Spinning,Ribbon,Width X Thickness,2,0.025,Ar-gas, TEM XRD,Radio Frequency Melting,,,,,,,,,,,
Al85 Ni10 Y5,10.1143/JJAP.27.L1579,,,,,,,,,,,,,,,,,,,,,Arc Melting,,,,,,,,,,,
Al85 Ni10 Zr5,10.1007/BF00723766,,,,,,,,,,,,,AM,Melt Spinning,Ribbon,Width X Thickness,1,0.02,,  TEM  XRD ,Arc Melting,,,,,,,,,,,
Al85 Ni5 Y10,10.1007/978-3-642-03481-7,537.0,560.0,1249.0,,,,,,,,,,,,,,,,,,,,,,,,,,,,,
Al85 Ni5 Y10,10.1016/0921-5093(91)90958-P,,,,,,,,,,,,,CR,Melt Spinning,Bulk,,,,,AXS  SEM  TEM XRD,,,,,,,,,,,,
Al85 Ni5 Y10,10.1016/0921-5093(94)90256-9,,,,,,,,,,,,,AM,,Ribbon,Width X Thickness,2,0.025,Ar-gas, TEM XRD,Radio Frequency Melting,,,,,,,,,,,
Al85 Ni5 Y10,10.1143/JJAP.27.L1579,,,,,,,,,,,,,,,,,,,,,Arc Melting,,,,,,,,,,,
Al85 Ni7 Y8,10.1016/j.jallcom.2006.08.120,514.0,,,,,,916.0,,,,,,,,,,,,,,,,,,,,,,,,,
Al85 Ni7.5 Y7.5,10.1016/0921-5093(91)90958-P,,,,,,,,,,,,,CR,Melt Spinning,Bulk,,,,,AXS  SEM  TEM XRD,,,,,,,,,,,,
Al85 Y15,10.1143/JJAP.27.L1579,,,,,,,,,,,,,AM,Melt Spinning,Ribbon,,,,Ar-gas, TEM XRD,Arc Melting,,,,,,,,,,,
Al85.35 Fe6 V0.65 Y8,10.1080/14786430600953798,558.0,638.0,1283.0,,,,,,,,,,,,,,,,,,,,,,,,,,,,,
Al85.4 Fe7.3 Gd7.3,10.1016/0921-5093(91)90975-S,,,,,,,,,,,,,AM,Deposition,Thin Film,Thickness,0.001,,,XRD,,,,,,,,,,,,
Al86 Ce10 Mn4,10.1143/JJAP.27.L1796,,,,,,,,,,,,,AM,Melt Spinning,Ribbon,Width X Thickness,1,0.02,Ar-gas,DSC  TEM XRD,Arc Melting,,,,,,,,,,,
Al86 Ce3 Ni8 Si3,10.1016/j.jallcom.2006.09.002,,391.2,,,,,893.6,,,,,,,,,,,,,,,,,,,,,,,,,
Al86 Ce6 Ni8,10.1016/0921-5093(91)90004-7,,,,,,,,,,,,,AM,Quenching,Bulk,,,,Ar-gas,AXS  OM  SEM  TEM  XRD,,,,,,,,,,,,
Al86 Ce6 Ni8,10.1143/JJAP.27.L1579,,,,,,,,,,,,,,Melt Spinning,Ribbon,Width X Thickness,1.5,0.03,, OM  TEM  XRD,Arc Melting,,,,,,,,,,,
Al86 Co1 Ni13,10.1016/0921-5093(94)90274-7,,,,,,,,,,,,,AC,Melt Spinning,Ribbon,Width X Thickness,1,0.02,Ar-gas,OM SEM TEM XRD,Arc Melting,,,,,,,,,,,
Al86 Co1 Ni3 Y10,10.1016/j.msea.2006.02.274,,535.0,,,,,,,,,,,,,,,,,,,,,,,,,,,,,,
Al86 Co10 Fe4,10.1016/0921-5093(94)90274-7,,,,,,,,,,,,,OT,Melt Spinning,Ribbon,Width X Thickness,1,0.02,Ar-gas,OM SEM TEM XRD,Arc Melting,,,,,,,,,,,
Al86 Co10 Mn4,10.1016/0921-5093(94)90274-7,,,,,,,,,,,,,OT,Melt Spinning,Ribbon,,,,Ar-gas,TEM XRD,Arc Melting,,,,,,,,,,,
Al86 Co12 Fe2,10.1016/0921-5093(94)90274-7,,,,,,,,,,,,,['AM' 'OT'],Melt Spinning,Ribbon,Width X Thickness,1,0.02,Ar-gas,OM SEM TEM XRD,Arc Melting,,,,,,,,,,,
Al86 Co12 Mn2,10.1016/0921-5093(94)90274-7,,,,,,,,,,,,,OT,Melt Spinning,Ribbon,,,,Ar-gas,TEM XRD,Arc Melting,,,,,,,,,,,
Al86 Co14,10.1016/0921-5093(94)90274-7,,,,,,,,,,,,,['AC' 'OT'],Melt Spinning,Ribbon,Width X Thickness,1,0.02,Ar-gas,['OM SEM TEM XRD' 'TEM XRD'],Arc Melting,,,,,,,,,,,
Al86 Co14,10.2320/matertrans1989.34.85,,,,,,,,,,,,,AC,,,,,,,OM SEM TEM XRD,,,,,,,,,,,,
Al86 Co2 Ni12,10.1016/0921-5093(94)90274-7,,,,,,,,,,,,,AC,Melt Spinning,Ribbon,Width X Thickness,1,0.02,Ar-gas,OM SEM TEM XRD,Arc Melting,,,,,,,,,,,
Al86 Co2 Ni2 Y10,10.1016/j.msea.2006.02.274,,539.0,,,,,,,,,,,,,,,,,,,,,,,,,,,,,,
Al86 Co3 Ni11,10.1016/0921-5093(94)90274-7,,,,,,,,,,,,,AC,Melt Spinning,Ribbon,Width X Thickness,1,0.02,Ar-gas,OM SEM TEM XRD,Arc Melting,,,,,,,,,,,
Al86 Co4 Fe10,10.1016/0921-5093(94)90274-7,,,,,,,,,,,,,OT,Melt Spinning,Ribbon,Width X Thickness,1,0.02,Ar-gas,OM SEM TEM XRD,Arc Melting,,,,,,,,,,,
Al86 Co5 Ni9,10.1016/0921-5093(94)90274-7,,,,,,,,,,,,,AC,Melt Spinning,Ribbon,Width X Thickness,1,0.02,Ar-gas,OM SEM TEM XRD,Arc Melting,,,,,,,,,,,
Al86 Co6 Fe8,10.1016/0921-5093(94)90274-7,,,,,,,,,,,,,OT,Melt Spinning,Ribbon,Width X Thickness,1,0.02,Ar-gas,OM SEM TEM XRD,Arc Melting,,,,,,,,,,,
Al86 Co8 Fe6,10.1016/0921-5093(94)90274-7,,,,,,,,,,,,,OT,Melt Spinning,Ribbon,Width X Thickness,1,0.02,Ar-gas,OM SEM TEM XRD,Arc Melting,,,,,,,,,,,
Al86 Co8 Mn6,10.1016/0921-5093(94)90274-7,,,,,,,,,,,,,OT,Melt Spinning,Ribbon,,,,Ar-gas,TEM XRD,Arc Melting,,,,,,,,,,,
Al86 Cr14,10.1016/0025-5416(88)90375-8,,,,,,,,,,,,,QC,Melt Spinning,Ribbon,Width X Thickness,1,0.02,Ar-gas,DSC  TEM  XRD,Arc Melting,,,,,,,,,,,
Al86 Fe1 Ni13,10.1016/0921-5093(94)90274-7,,,,,,,,,,,,,AC,Melt Spinning,Ribbon,Width X Thickness,1,0.02,Ar-gas,OM  SEM  TEM XRD,Arc Melting,,,,,,,,,,,
Al86 Fe10 Ni4,10.1016/0921-5093(94)90274-7,,,,,,,,,,,,,OT,Melt Spinning,Ribbon,Width X Thickness,1,0.02,Ar-gas,OM  SEM  TEM XRD,Arc Melting,,,,,,,,,,,
Al86 Fe12 Ni2,10.1016/0921-5093(94)90274-7,,,,,,,,,,,,,OT,Melt Spinning,Ribbon,Width X Thickness,1,0.02,Ar-gas,OM  SEM  TEM XRD,Arc Melting,,,,,,,,,,,
Al86 Fe12 Si2,10.1016/0025-5416(88)90157-7,,,,,,,,,,,,,AC,Melt Spinning,Ribbon,,,,Vacuum,TEM  XRD,Radio Frequency Melting,,,,,,,,,,,
Al86 Fe2 Ni12,10.1016/0921-5093(94)90274-7,,,,,,,,,,,,,['AM' 'AC'],Melt Spinning,Ribbon,Width X Thickness,1,0.02,Ar-gas,OM  SEM  TEM XRD,Arc Melting,,,,,,,,,,,
Al86 Fe3 Ni11,10.1016/0921-5093(94)90274-7,,,,,,,,,,,,,['AM' 'AC'],Melt Spinning,Ribbon,Width X Thickness,1,0.02,Ar-gas,OM  SEM  TEM XRD,Arc Melting,,,,,,,,,,,
Al86 Fe4 Ni10,10.1016/0921-5093(94)90274-7,,,,,,,,,,,,,AC,Melt Spinning,Ribbon,Width X Thickness,1,0.02,Ar-gas,OM  SEM  TEM XRD,Arc Melting,,,,,,,,,,,
Al86 Fe6 La6 Si2,10.1016/j.jallcom.2008.04.011,,564.0,,,,,909.0,,0.4024,,,,,,,,,,,,,,,,,,,,,,,
Al86 Fe6 Ni8,10.1016/0921-5093(94)90274-7,,,,,,,,,,,,,OT,Melt Spinning,Ribbon,Width X Thickness,1,0.02,Ar-gas,OM  SEM  TEM XRD,Arc Melting,,,,,,,,,,,
Al86 Fe7 Ni7,10.1016/0921-5093(94)90274-7,,,,,,,,,,,,,AC,Melt Spinning,Ribbon,Width X Thickness,1,0.02,Ar-gas,OM  SEM  TEM XRD,Arc Melting,,,,,,,,,,,
Al86 Fe8 Ni6,10.1016/0921-5093(94)90274-7,,,,,,,,,,,,,OT,Melt Spinning,Ribbon,Width X Thickness,1,0.02,Ar-gas,OM  SEM  TEM XRD,Arc Melting,,,,,,,,,,,
Al86 La14,10.1016/0921-5093(91)90938-J,,,,,,,,,,,,,AM,Melt Spinning,Ribbon,Thickness,1,0.02,Ar-gas,AXS  OM  SEM  TEM  XRD ,Radio Frequency Melting,,,,,,,,,,,
Al86 La2 Ni12,10.1016/0921-5093(91)90938-J,,,,,,,,,,,,,AM,Melt Spinning,Ribbon,Thickness,1,0.02,Ar-gas,AXS  OM  SEM  TEM  XRD ,Radio Frequency Melting,,,,,,,,,,,
Al86 Mn4 Ni10,10.1016/0921-5093(94)90274-7,,,,,,,,,,,,,AC,Melt Spinning,Ribbon,Width X Thickness,1,0.02,Ar-gas,OM  SEM  TEM XRD ,Arc Melting,,,,,,,,,,,
Al86 Mn6 Ni8,10.1016/0921-5093(94)90274-7,,,,,,,,,,,,,AC,Melt Spinning,Ribbon,Width X Thickness,1,0.02,Ar-gas,OM  SEM  TEM XRD ,Arc Melting,,,,,,,,,,,
Al86 Mn8 Ni6,10.1016/0921-5093(94)90274-7,,,,,,,,,,,,,['AC' 'OT'],Melt Spinning,Ribbon,Width X Thickness,1,0.02,Ar-gas,OM  SEM  TEM XRD ,Arc Melting,,,,,,,,,,,
Al86 Nd1 Ni13,10.1016/0921-5093(94)90286-0,,,,,,,,,,,,,AM,Melt Spinning,Ribbon,Width X Thickness,1,0.02,Ar-gas, TEM XRD,Arc Melting,,,,,,,,,,,
Al86 Nd10 Ni4,10.1016/0921-5093(94)90286-0,,,,,,,,,,,,,AM,Melt Spinning,Ribbon,Width X Thickness,1,0.02,Ar-gas, TEM XRD,Arc Melting,,,,,,,,,,,
Al86 Nd14,10.1016/0921-5093(94)90286-0,,,,,,,,,,,,,AC,Melt Spinning,Ribbon,Width X Thickness,1,0.02,Ar-gas, TEM XRD,Arc Melting,,,,,,,,,,,
Al86 Nd2 Ni12,10.1016/0921-5093(94)90286-0,,,,,,,,,,,,,AM,Melt Spinning,Ribbon,Width X Thickness,1,0.02,Ar-gas, TEM XRD,Arc Melting,,,,,,,,,,,
Al86 Nd4 Ni10,10.1016/0921-5093(94)90286-0,,,,,,,,,,,,,AM,Melt Spinning,Ribbon,Width X Thickness,1,0.02,Ar-gas, TEM XRD,Arc Melting,,,,,,,,,,,
Al86 Nd6 Ni8,10.1016/0921-5093(94)90286-0,,,,,,,,,,,,,AM,Melt Spinning,Ribbon,Width X Thickness,1,0.02,Ar-gas, TEM XRD,Arc Melting,,,,,,,,,,,
Al86 Nd8 Ni6,10.1016/0921-5093(94)90286-0,,,,,,,,,,,,,AM,Melt Spinning,Ribbon,Width X Thickness,1,0.02,Ar-gas, TEM XRD,Arc Melting,,,,,,,,,,,
Al86 Ni10 Zr4,10.1007/BF00723766,,,,,,,,,,,,,AM,Melt Spinning,Ribbon,Width X Thickness,1,0.02,,  TEM  XRD ,Arc Melting,,,,,,,,,,,
Al86 Ni12 Zr2,10.1016/0921-5093(91)90938-J,,,,,,,,,,,,,AM,Melt Spinning,Ribbon,Width X Thickness,1,0.02,,  TEM  XRD ,Radio Frequency Melting,,,,,,,,,,,
Al86 Ni14,10.1016/0921-5093(94)90274-7,,,,,,,,,,,,,AC,Melt Spinning,Ribbon,Width X Thickness,1,0.02,Ar-gas,['OM SEM TEM XRD' 'OM  SEM  TEM XRD' 'OM  SEM  TEM XRD '],Arc Melting,,,,,,,,,,,
Al86 Ni14,10.2320/matertrans1989.34.85,,,,,,,,,,,,,,,,,,,,OM SEM TEM XRD,,,,,,,,,,,,
Al86 Ni9 Zr5,10.1007/BF00723766,,,,,,,,,,,,,AM,Melt Spinning,Ribbon,Width X Thickness,1,0.02,,  TEM  XRD ,Arc Melting,,,,,,,,,,,
Al86 Y14,10.1143/JJAP.27.L1579,,,,,,,,,,,,,['AM' 'CR'],Melt Spinning,Ribbon,,,,Ar-gas, TEM XRD,Arc Melting,,,,,,,,,,,
Al86.5 Co4.5 Y9,10.1007/978-3-642-03481-7,543.0,563.0,1231.0,,,,,,,,,,,,,,,,,,,,,,,,,,,,,
Al86.5 Mn1 Ni12.5,10.1016/0921-5093(94)90274-7,,,,,,,,,,,,,AM,Melt Spinning,Ribbon,Width X Thickness,1,0.02,Ar-gas,OM  SEM  TEM XRD ,Arc Melting,,,,,,,,,,,
Al86.5 Mn2 Ni11.5,10.1016/0921-5093(94)90274-7,,,,,,,,,,,,,AM,Melt Spinning,Ribbon,Width X Thickness,1,0.02,Ar-gas,OM  SEM  TEM XRD ,Arc Melting,,,,,,,,,,,
Al86.5 Ni4.5 Y9,10.1007/978-3-642-03481-7,505.0,526.0,1222.0,,,,,,,,,,,,,,,,,,,,,,,,,,,,,
Al86.7 Fe1 Ni12.3,10.1016/0921-5093(94)90274-7,,,,,,,,,,,,,AM,Melt Spinning,Ribbon,Width X Thickness,1,0.02,Ar-gas,OM  SEM  TEM XRD,Arc Melting,,,,,,,,,,,
Al87 Ce10 Cr3,10.1143/JJAP.27.L1796,,,,,,,,,,,,,AM,Melt Spinning,Ribbon,Width X Thickness,1,0.02,Ar-gas,DSC  TEM XRD,Arc Melting,,,,,,,,,,,
Al87 Ce13,10.1143/JJAP.27.L1579,,,,,,,,,,,,,['AM' 'CR'],Melt Spinning,Ribbon,Width X Thickness,1.5,0.03,Ar-gas, OM  TEM  XRD,Arc Melting,,,,,,,,,,,
Al87 Ce13,10.1143/JJAP.27.L1796,,,,,,,,,,,,,CR,,,,1,0.02,['Ar-gas' 'He-gas'],['DSC TEM XRD' 'DSC  TEM XRD'],,,,,,,,,,,,
Al87 Ce6 Ni7,10.1143/JJAP.27.L1579,,,,,,,,,,,,,AM,Melt Spinning,Ribbon,Width X Thickness,1.5,0.03,Ar-gas, OM  TEM  XRD,Arc Melting,,,,,,,,,,,
Al87 Ce8 Co5,10.1143/JJAP.27.L1796,,,,,,,,,,,,,AM,Melt Spinning,Ribbon,Width X Thickness,1,0.02,Ar-gas,DSC TEM XRD,Arc Melting,,,,,,,,,,,
Al87 Ce8 Cr5,10.1143/JJAP.27.L1796,,,,,,,,,,,,,CR,Melt Spinning,Ribbon,Width X Thickness,1,0.02,Ar-gas,DSC  TEM XRD,Arc Melting,,,,,,,,,,,
Al87 Ce8 Cu5,10.1143/JJAP.27.L1796,,,,,,,,,,,,,AM,Melt Spinning,Ribbon,Width X Thickness,1,0.02,Ar-gas,DSC  TEM XRD,Arc Melting,,,,,,,,,,,
Al87 Ce8 Fe5,10.1143/JJAP.27.L1796,,,,,,,,,,,,,AM,Melt Spinning,Ribbon,Width X Thickness,1,0.02,He-gas,DSC  TEM XRD,Arc Melting,,,,,,,,,,,
Al87 Ce8 Mn5,10.1143/JJAP.27.L1796,,,,,,,,,,,,,AC,Melt Spinning,Ribbon,Width X Thickness,1,0.02,Ar-gas,DSC  TEM XRD,Arc Melting,,,,,,,,,,,
Al87 Ce8 Nb5,10.1143/JJAP.27.L1796,,,,,,,,,,,,,AM,Melt Spinning,Ribbon,Width X Thickness,1,0.02,Ar-gas,DSC TEM XRD,Arc Melting,,,,,,,,,,,
Al87 Co1 Ni12,10.1016/0921-5093(94)90274-7,,,,,,,,,,,,,AM,Melt Spinning,Ribbon,Width X Thickness,1,0.02,Ar-gas,OM SEM TEM XRD,Arc Melting,,,,,,,,,,,
Al87 Co11 Fe2,10.1016/0921-5093(94)90274-7,,,,,,,,,,,,,AM,Melt Spinning,Ribbon,Width X Thickness,1,0.02,Ar-gas,OM SEM TEM XRD,Arc Melting,,,,,,,,,,,
Al87 Co2 Ni11,10.1016/0921-5093(94)90274-7,,,,,,,,,,,,,AM,Melt Spinning,Ribbon,Width X Thickness,1,0.02,Ar-gas,OM SEM TEM XRD,Arc Melting,,,,,,,,,,,
Al87 Co3 Ni10,10.1016/0921-5093(94)90274-7,,,,,,,,,,,,,AC,Melt Spinning,Ribbon,Width X Thickness,1,0.02,Ar-gas,OM SEM TEM XRD,Arc Melting,,,,,,,,,,,
Al87 Co4 Ni9,10.1016/0921-5093(94)90274-7,,,,,,,,,,,,,AC,Melt Spinning,Ribbon,Width X Thickness,1,0.02,Ar-gas,OM SEM TEM XRD,Arc Melting,,,,,,,,,,,
Al87 Co5 Ni8,10.1016/0921-5093(94)90274-7,,,,,,,,,,,,,AC,Melt Spinning,Ribbon,Width X Thickness,1,0.02,Ar-gas,OM SEM TEM XRD,Arc Melting,,,,,,,,,,,
Al87 Co9 Fe4,10.1016/0921-5093(94)90274-7,,,,,,,,,,,,,AC,Melt Spinning,Ribbon,Width X Thickness,1,0.02,Ar-gas,OM SEM TEM XRD,Arc Melting,,,,,,,,,,,
Al87 Cu5 V8,10.1007/BF02652554,,,,,,,,,,,,,AC,Melt Spinning,Ribbon,Width X Thickness,1,0.02,Ar-gas, XRD,Arc Melting,,,,,,,,,,,
Al87 Cu8 V5,10.1007/BF02652554,,,,,,,,,,,,,CR,Melt Spinning,Ribbon,Width X Thickness,1,0.02,Ar-gas, XRD,Arc Melting,,,,,,,,,,,
Al87 Fe1 Ni12,10.1016/0921-5093(94)90274-7,,,,,,,,,,,,,AM,Melt Spinning,Ribbon,Width X Thickness,1,0.02,Ar-gas,OM  SEM  TEM XRD,Arc Melting,,,,,,,,,,,
Al87 Fe2 Ni11,10.1016/0921-5093(94)90274-7,,,,,,,,,,,,,AM,Melt Spinning,Ribbon,Width X Thickness,1,0.02,Ar-gas,OM  SEM  TEM XRD,Arc Melting,,,,,,,,,,,
Al87 Fe3 Ni10,10.1016/0921-5093(94)90274-7,,,,,,,,,,,,,AM,Melt Spinning,Ribbon,Width X Thickness,1,0.02,Ar-gas,OM  SEM  TEM XRD,Arc Melting,,,,,,,,,,,
Al87 Fe5 Ni8,10.1016/0921-5093(94)90274-7,,,,,,,,,,,,,AC,Melt Spinning,Ribbon,Width X Thickness,1,0.02,Ar-gas,OM  SEM  TEM XRD,Arc Melting,,,,,,,,,,,
Al87 Fe6 La6 Si1,10.1016/j.jallcom.2008.04.011,,578.0,,,,,908.0,,0.4002,,,,,,,,,,,,,,,,,,,,,,,
Al87 Fe6 Ni7,10.1016/0921-5093(94)90274-7,,,,,,,,,,,,,AC,Melt Spinning,Ribbon,Width X Thickness,1,0.02,Ar-gas,OM  SEM  TEM XRD,Arc Melting,,,,,,,,,,,
Al87 La5 Ni8,10.1016/0921-5093(91)90938-J,,,,,,,,,,,,,AM,Melt Spinning,Ribbon,Thickness,1,0.02,Ar-gas,AXS  OM  SEM  TEM  XRD ,Radio Frequency Melting,,,,,,,,,,,
Al87 Mn1 Ni12,10.1016/0921-5093(94)90274-7,,,,,,,,,,,,,AM,Melt Spinning,Ribbon,Width X Thickness,1,0.02,Ar-gas,OM  SEM  TEM XRD ,Arc Melting,,,,,,,,,,,
Al87 Mn2 Ni11,10.1016/0921-5093(94)90274-7,,,,,,,,,,,,,AM,Melt Spinning,Ribbon,Width X Thickness,1,0.02,Ar-gas,OM  SEM  TEM XRD ,Arc Melting,,,,,,,,,,,
Al87 Mn2.5 Ni10.5,10.1016/0921-5093(94)90274-7,,,,,,,,,,,,,AM,Melt Spinning,Ribbon,Width X Thickness,1,0.02,Ar-gas,OM  SEM  TEM XRD ,Arc Melting,,,,,,,,,,,
Al87 Ni10 Y3,10.1143/JJAP.27.L1579,,,,,,,,,,,,,AM,Melt Spinning,Ribbon,,,,Ar-gas, TEM XRD,Arc Melting,,,,,,,,,,,
Al87 Ni10 Zr3,10.1007/BF00723766,,,,,,,,,,,,,AM,Melt Spinning,Ribbon,Width X Thickness,1,0.02,,  TEM  XRD ,Arc Melting,,,,,,,,,,,
Al87 Ni3 Y10,10.1143/JJAP.27.L1579,,,,,,,,,,,,,AM,Melt Spinning,Ribbon,,,,Ar-gas, TEM XRD,Arc Melting,,,,,,,,,,,
Al87 Ni5 Y8,10.1016/0921-5093(91)90004-7,,,,,,,,,,,,,AM,Melt Spinning,Bulk,,,,,AXS  SEM  TEM XRD ,,,,,,,,,,,,
Al87 Ni5 Y8,10.1143/JJAP.27.L1579,,,,,,,,,,,,,,,Ribbon,,,,Ar-gas, TEM XRD,Arc Melting,,,,,,,,,,,
Al87 Ti13,10.1016/0010-938X(93)90256-G,,,,,,,,,,,,,CR,Deposition,Thin Film,,,,Ar-gas,XRD,,,,,,,,,,,,
Al87 Y13,10.1143/JJAP.27.L1579,,,,,,,,,,,,,AM,Melt Spinning,Ribbon,,,,Ar-gas, TEM XRD,Arc Melting,,,,,,,,,,,
Al87.2 Fe6.4 Gd6.4,10.1016/0921-5093(91)90975-S,,,,,,,,,,,,,AM,Deposition,Thin Film,Thickness,0.001,,,XRD,,,,,,,,,,,,
Al87.5 Ca10 Fe2.5,10.1016/0956-716X(93)90309-G,,,,,,,,,,,,,AC,Melt Spinning,Ribbon,,,,He-gas, XRD,Arc Melting,,,,,,,,,,,
Al87.5 Ca10 Ni2.5,10.1016/0956-716X(93)90309-G,,,,,,,,,,,,,AC,Melt Spinning,Ribbon,Width X Thickness,1.5-3,.02-0.25,He-gas, XRD,Arc Melting,,,,,,,,,,,
Al87.5 Ca2.5 Ni10,10.1016/0956-716X(93)90309-G,,,,,,,,,,,,,OT,Melt Spinning,Ribbon,Width X Thickness,1.5-3,.02-0.25,He-gas, XRD,Arc Melting,,,,,,,,,,,
Al87.5 Ca7.5 Fe5,10.1016/0956-716X(93)90309-G,,,,,,,,,,,,,AM,Melt Spinning,Ribbon,,,,He-gas, XRD,Arc Melting,,,,,,,,,,,
Al87.5 Ca7.5 Ni5,10.1016/0956-716X(93)90309-G,,,,,,,,,,,,,AM,Melt Spinning,Ribbon,Width X Thickness,1.5-3,.02-0.25,He-gas, XRD,Arc Melting,,,,,,,,,,,
Al87.5 Fe0.5 Ni12,10.1016/0921-5093(94)90274-7,,,,,,,,,,,,,AM,Melt Spinning,Ribbon,Width X Thickness,1,0.02,Ar-gas,OM  SEM  TEM XRD,Arc Melting,,,,,,,,,,,
Al87.5 Fe2 Ni10.5,10.1016/0921-5093(94)90274-7,,,,,,,,,,,,,AM,Melt Spinning,Ribbon,Width X Thickness,1,0.02,Ar-gas,OM  SEM  TEM XRD,Arc Melting,,,,,,,,,,,
Al87.5 Fe3.5 Ni9,10.1016/0921-5093(94)90274-7,,,,,,,,,,,,,AM,Melt Spinning,Ribbon,Width X Thickness,1,0.02,Ar-gas,OM  SEM  TEM XRD,Arc Melting,,,,,,,,,,,
Al87.5 Fe6 La6 Si0.5,10.1016/j.jnoncrysol.2008.09.039,,570.0,,,,,908.0,,,,,,,,,,,,,,,,,,,,,,,,,
Al87.5 Mm4.5 Ni8,10.1016/0921-5093(94)90273-9,,,,,,,,,,,,,CR,Melt Spinning,Bulk,,,,N-gas,OM  TEM  XRD,,,,,,,,,,,,
Al87.5 Mn0.5 Ni12,10.1016/0921-5093(94)90274-7,,,,,,,,,,,,,AM,Melt Spinning,Ribbon,Width X Thickness,1,0.02,Ar-gas,OM  SEM  TEM XRD ,Arc Melting,,,,,,,,,,,
Al87.5 Ni7.5 Zr5,10.1007/BF00723766,,,,,,,,,,,,,AC,Melt Spinning,Ribbon,Width X Thickness,1,0.02,,  TEM  XRD ,Arc Melting,,,,,,,,,,,
Al87.5 Ni8 Zr4.5,10.1016/0921-5093(94)90273-9,,,,,,,,,,,,,CR,,Bulk,,,,,  TEM  XRD ,,,,,,,,,,,,
Al88 Ce1 Ni8 Si3,10.1016/j.jallcom.2006.09.002,,,908.3,,,,885.3,,,,,,,,,,,,,,,,,,,,,,,,,
Al88 Ce10 Co2,10.1143/JJAP.27.L1796,,,,,,,,,,,,,AM,Melt Spinning,Ribbon,Width X Thickness,1,0.02,Ar-gas,DSC TEM XRD,Arc Melting,,,,,,,,,,,
Al88 Ce10 Cu2,10.1143/JJAP.27.L1796,,,,,,,,,,,,,AM,Melt Spinning,Ribbon,Width X Thickness,1,0.02,Ar-gas,DSC  TEM XRD,Arc Melting,,,,,,,,,,,
Al88 Ce10 Fe2,10.1143/JJAP.27.L1796,,,,,,,,,,,,,AM,Melt Spinning,Ribbon,Width X Thickness,1,0.02,He-gas,DSC  TEM XRD,Arc Melting,,,,,,,,,,,
Al88 Ce10 Mn2,10.1143/JJAP.27.L1796,,,,,,,,,,,,,AM,Melt Spinning,Ribbon,Width X Thickness,1,0.02,Ar-gas,DSC  TEM XRD,Arc Melting,,,,,,,,,,,
Al88 Ce10 Nb2,10.1143/JJAP.27.L1796,,,,,,,,,,,,,AM,Melt Spinning,Ribbon,Width X Thickness,1,0.02,Ar-gas,DSC TEM XRD,Arc Melting,,,,,,,,,,,
Al88 Ce10 V2,10.1143/JJAP.27.L1796,,,,,,,,,,,,,AM,Melt Spinning,Ribbon,Width X Thickness,1,0.02,Ar-gas,DSC  TEM XRD,Arc Melting,,,,,,,,,,,
Al88 Ce12,10.1143/JJAP.27.L1579,,,,,,,,,,,,,['AM' 'AC'],Melt Spinning,Ribbon,Width X Thickness,1.5,0.03,Ar-gas, OM  TEM  XRD,Arc Melting,,,,,,,,,,,
Al88 Ce12,10.1143/JJAP.27.L1796,,,,,,,,,,,,,AC,,,,1,0.02,['Ar-gas' 'He-gas'],['DSC TEM XRD' 'DSC  TEM XRD'],,,,,,,,,,,,
Al88 Ce2 Co10,10.1143/JJAP.27.L1796,,,,,,,,,,,,,AM,Melt Spinning,Ribbon,Width X Thickness,1,0.02,Ar-gas,DSC TEM XRD,Arc Melting,,,,,,,,,,,
Al88 Ce2 Cu10,10.1143/JJAP.27.L1796,,,,,,,,,,,,,CR,Melt Spinning,Ribbon,Width X Thickness,1,0.02,Ar-gas,DSC  TEM XRD,Arc Melting,,,,,,,,,,,
Al88 Ce2 Fe10,10.1143/JJAP.27.L1796,,,,,,,,,,,,,AM,Melt Spinning,Ribbon,Width X Thickness,1,0.02,He-gas,DSC  TEM XRD,Arc Melting,,,,,,,,,,,
Al88 Ce2 Mn10,10.1143/JJAP.27.L1796,,,,,,,,,,,,,CR,Melt Spinning,Ribbon,Width X Thickness,1,0.02,Ar-gas,DSC  TEM XRD,Arc Melting,,,,,,,,,,,
Al88 Ce2 Ni10,10.1143/JJAP.27.L1579,,,,,,,,,,,,,AM,Melt Spinning,Ribbon,Width X Thickness,1.5,0.03,Ar-gas, OM  TEM  XRD,Arc Melting,,,,,,,,,,,
Al88 Ce5 Cu7,10.1143/JJAP.27.L1796,,,,,,,,,,,,,AC,Melt Spinning,Ribbon,Width X Thickness,1,0.02,Ar-gas,DSC  TEM XRD,Arc Melting,,,,,,,,,,,
Al88 Ce8 V4,10.1143/JJAP.27.L1796,,,,,,,,,,,,,AC,Melt Spinning,Ribbon,Width X Thickness,1,0.02,Ar-gas,DSC  TEM XRD,Arc Melting,,,,,,,,,,,
Al88 Co1 Ni1 Y10,10.1016/j.msea.2006.02.274,,497.0,,,,,,,,,,,,,,,,,,,,,,,,,,,,,,
Al88 Co1 Ni11,10.1016/0921-5093(94)90274-7,,,,,,,,,,,,,AC,Melt Spinning,Ribbon,Width X Thickness,1,0.02,Ar-gas,OM SEM TEM XRD,Arc Melting,,,,,,,,,,,
Al88 Co10 Fe2,10.1016/0921-5093(94)90274-7,,,,,,,,,,,,,AC,Melt Spinning,Ribbon,Width X Thickness,1,0.02,Ar-gas,OM SEM TEM XRD,Arc Melting,,,,,,,,,,,
Al88 Co10 Mn2,10.1016/0921-5093(94)90274-7,,,,,,,,,,,,,AC,Melt Spinning,Ribbon,,,,Ar-gas,TEM XRD,Arc Melting,,,,,,,,,,,
Al88 Co10 Ni2,10.1016/0921-5093(94)90274-7,,,,,,,,,,,,,AC,Melt Spinning,Ribbon,Width X Thickness,1,0.02,Ar-gas,OM SEM TEM XRD,Arc Melting,,,,,,,,,,,
Al88 Co11 Ni1,10.1016/0921-5093(94)90274-7,,,,,,,,,,,,,AC,Melt Spinning,Ribbon,Width X Thickness,1,0.02,Ar-gas,OM SEM TEM XRD,Arc Melting,,,,,,,,,,,
Al88 Co12,10.1016/0921-5093(94)90274-7,,,,,,,,,,,,,AC,Melt Spinning,Ribbon,Width X Thickness,1,0.02,Ar-gas,['OM SEM TEM XRD' 'TEM XRD'],Arc Melting,,,,,,,,,,,
Al88 Co12,10.2320/matertrans1989.34.85,,,,,,,,,,,,,,,,,,,,OM SEM TEM XRD,,,,,,,,,,,,
Al88 Co2 Fe10,10.1016/0921-5093(94)90274-7,,,,,,,,,,,,,['AC' 'OT'],Melt Spinning,Ribbon,Width X Thickness,1,0.02,Ar-gas,OM SEM TEM XRD,Arc Melting,,,,,,,,,,,
Al88 Co2 Ni10,10.1016/0921-5093(94)90274-7,,,,,,,,,,,,,AC,Melt Spinning,Ribbon,Width X Thickness,1,0.02,Ar-gas,OM SEM TEM XRD,Arc Melting,,,,,,,,,,,
Al88 Co3 Ni9,10.1016/0921-5093(94)90274-7,,,,,,,,,,,,,AC,Melt Spinning,Ribbon,Width X Thickness,1,0.02,Ar-gas,OM SEM TEM XRD,Arc Melting,,,,,,,,,,,
Al88 Co4 Fe8,10.1016/0921-5093(94)90274-7,,,,,,,,,,,,,['AC' 'OT'],Melt Spinning,Ribbon,Width X Thickness,1,0.02,Ar-gas,OM SEM TEM XRD,Arc Melting,,,,,,,,,,,
Al88 Co4 Ni8,10.1016/0921-5093(94)90274-7,,,,,,,,,,,,,AM,Melt Spinning,Ribbon,Width X Thickness,1,0.02,Ar-gas,OM SEM TEM XRD,Arc Melting,,,,,,,,,,,
Al88 Co4 Y8,10.1007/978-3-642-03481-7,511.27,507.0,1189.0,,,,,,,,,,,,,,,,,,,,,,,,,,,,,
Al88 Co5 Ni7,10.1016/0921-5093(94)90274-7,,,,,,,,,,,,,AM,Melt Spinning,Ribbon,Width X Thickness,1,0.02,Ar-gas,OM SEM TEM XRD,Arc Melting,,,,,,,,,,,
Al88 Co6 Fe6,10.1016/0921-5093(94)90274-7,,,,,,,,,,,,,['AC' 'OT'],Melt Spinning,Ribbon,Width X Thickness,1,0.02,Ar-gas,OM SEM TEM XRD,Arc Melting,,,,,,,,,,,
Al88 Co6 Mn6,10.1016/0921-5093(94)90274-7,,,,,,,,,,,,,OT,Melt Spinning,Ribbon,,,,Ar-gas,TEM XRD,Arc Melting,,,,,,,,,,,
Al88 Co6 Ni6,10.1016/0921-5093(94)90274-7,,,,,,,,,,,,,AC,Melt Spinning,Ribbon,Width X Thickness,1,0.02,Ar-gas,OM SEM TEM XRD,Arc Melting,,,,,,,,,,,
Al88 Co7 Ni5,10.1016/0921-5093(94)90274-7,,,,,,,,,,,,,AC,Melt Spinning,Ribbon,Width X Thickness,1,0.02,Ar-gas,OM SEM TEM XRD,Arc Melting,,,,,,,,,,,
Al88 Co8 Fe4,10.1016/0921-5093(94)90274-7,,,,,,,,,,,,,AC,Melt Spinning,Ribbon,Width X Thickness,1,0.02,Ar-gas,OM SEM TEM XRD,Arc Melting,,,,,,,,,,,
Al88 Co8 Mn4,10.1016/0921-5093(94)90274-7,,,,,,,,,,,,,AC,Melt Spinning,Ribbon,,,,Ar-gas,TEM XRD,Arc Melting,,,,,,,,,,,
Al88 Co8 Ni4,10.1016/0921-5093(94)90274-7,,,,,,,,,,,,,AC,Melt Spinning,Ribbon,Width X Thickness,1,0.02,Ar-gas,OM SEM TEM XRD,Arc Melting,,,,,,,,,,,
Al88 Co9 Ni3,10.1016/0921-5093(94)90274-7,,,,,,,,,,,,,AC,Melt Spinning,Ribbon,Width X Thickness,1,0.02,Ar-gas,OM SEM TEM XRD,Arc Melting,,,,,,,,,,,
Al88 Cr10 Si2,10.1016/0025-5416(88)90375-8,,,,,,,,,,,,,OT,Melt Spinning,Ribbon,Width X Thickness,1,0.02,Ar-gas,DSC  TEM  XRD,Arc Melting,,,,,,,,,,,
Al88 Cr12,10.1016/0025-5416(88)90375-8,,,,,,,,,,,,,OT,Melt Spinning,Ribbon,Width X Thickness,1,0.02,Ar-gas,DSC  TEM  XRD,Arc Melting,,,,,,,,,,,
Al88 Fe1 Ni11,10.1016/0921-5093(94)90274-7,,,,,,,,,,,,,['AM' 'AC'],Melt Spinning,Ribbon,Width X Thickness,1,0.02,Ar-gas,OM  SEM  TEM XRD,Arc Melting,,,,,,,,,,,
Al88 Fe10 Ni2,10.1016/0921-5093(94)90274-7,,,,,,,,,,,,,['AC' 'OT'],Melt Spinning,Ribbon,Width X Thickness,1,0.02,Ar-gas,OM  SEM  TEM XRD,Arc Melting,,,,,,,,,,,
Al88 Fe10 Si2,10.1016/0025-5416(88)90157-7,,,,,,,,,,,,,AC,Melt Spinning,Ribbon,,,,Vacuum,TEM  XRD,Radio Frequency Melting,,,,,,,,,,,
Al88 Fe12,10.1016/0921-5093(94)90274-7,,,,,,,,,,,,,OT,Melt Spinning,Ribbon,Width X Thickness,1,0.02,Ar-gas,['OM SEM TEM XRD' 'OM  SEM  TEM XRD'],Arc Melting,,,,,,,,,,,
Al88 Fe2 Ni10,10.1016/0921-5093(94)90274-7,,,,,,,,,,,,,AC,Melt Spinning,Ribbon,Width X Thickness,1,0.02,Ar-gas,OM  SEM  TEM XRD,Arc Melting,,,,,,,,,,,
Al88 Fe3 Ni9,10.1016/0921-5093(94)90274-7,,,,,,,,,,,,,AM,Melt Spinning,Ribbon,Width X Thickness,1,0.02,Ar-gas,OM  SEM  TEM XRD,Arc Melting,,,,,,,,,,,
Al88 Fe4 Ni8,10.1016/0921-5093(94)90274-7,,,,,,,,,,,,,AC,Melt Spinning,Ribbon,Width X Thickness,1,0.02,Ar-gas,OM  SEM  TEM XRD,Arc Melting,,,,,,,,,,,
Al88 Fe5 Ni7,10.1016/0921-5093(94)90274-7,,,,,,,,,,,,,AC,Melt Spinning,Ribbon,Width X Thickness,1,0.02,Ar-gas,OM  SEM  TEM XRD,Arc Melting,,,,,,,,,,,
Al88 Fe6 La6,10.1016/j.jnoncrysol.2008.09.039,,568.0,,,,,908.0,,0.3869,,,,,,,,,,,,,,,,,,,,,,,
Al88 Fe6 Ni6,10.1016/0921-5093(94)90274-7,,,,,,,,,,,,,AC,Melt Spinning,Ribbon,Width X Thickness,1,0.02,Ar-gas,OM  SEM  TEM XRD,Arc Melting,,,,,,,,,,,
Al88 Fe8 Ni4,10.1016/0921-5093(94)90274-7,,,,,,,,,,,,,AC,Melt Spinning,Ribbon,Width X Thickness,1,0.02,Ar-gas,OM  SEM  TEM XRD,Arc Melting,,,,,,,,,,,
Al88 La2 Ni10,10.1016/0921-5093(91)90938-J,,,,,,,,,,,,,AM,Melt Spinning,Ribbon,Thickness,1,0.02,Ar-gas,AXS  OM  SEM  TEM  XRD ,Radio Frequency Melting,,,,,,,,,,,
Al88 La6 Ni6,10.1016/0921-5093(91)90938-J,,,,,,,,,,,,,AM,Melt Spinning,Ribbon,Thickness,1,0.02,Ar-gas,AXS  OM  SEM  TEM  XRD ,Radio Frequency Melting,,,,,,,,,,,
Al88 La7 Ni5,10.1016/0921-5093(91)90004-7,,,,,,,,,,,,,AM,Melt Spinning,Bulk,,,,Ar-gas,AXS  OM  SEM  TEM  XRD ,,,,,,,,,,,,
Al88 Mn1 Ni11,10.1016/0921-5093(94)90274-7,,,,,,,,,,,,,AM,Melt Spinning,Ribbon,Width X Thickness,1,0.02,Ar-gas,OM  SEM  TEM XRD ,Arc Melting,,,,,,,,,,,
Al88 Mn2 Ni10,10.1016/0921-5093(94)90274-7,,,,,,,,,,,,,['AM' 'AC'],Melt Spinning,Ribbon,Width X Thickness,1,0.02,Ar-gas,OM  SEM  TEM XRD ,Arc Melting,,,,,,,,,,,
Al88 Mn4 Ni8,10.1016/0921-5093(94)90274-7,,,,,,,,,,,,,AC,Melt Spinning,Ribbon,Width X Thickness,1,0.02,Ar-gas,OM  SEM  TEM XRD ,Arc Melting,,,,,,,,,,,
Al88 Mn6 Ni6,10.1016/0921-5093(94)90274-7,,,,,,,,,,,,,AC,Melt Spinning,Ribbon,Width X Thickness,1,0.02,Ar-gas,OM  SEM  TEM XRD ,Arc Melting,,,,,,,,,,,
Al88 Mn8 Ni4,10.1016/0921-5093(94)90274-7,,,,,,,,,,,,,OT,Melt Spinning,Ribbon,Width X Thickness,1,0.02,Ar-gas,OM  SEM  TEM XRD ,Arc Melting,,,,,,,,,,,
Al88 Nd1 Ni11,10.1016/0921-5093(94)90286-0,,,,,,,,,,,,,AM,Melt Spinning,Ribbon,Width X Thickness,1,0.02,Ar-gas, TEM XRD,Arc Melting,,,,,,,,,,,
Al88 Nd10 Ni2,10.1016/0921-5093(94)90286-0,,,,,,,,,,,,,AM,Melt Spinning,Ribbon,Width X Thickness,1,0.02,Ar-gas, TEM XRD,Arc Melting,,,,,,,,,,,
Al88 Nd12,10.1016/0921-5093(94)90286-0,,,,,,,,,,,,,AM,Melt Spinning,Ribbon,Width X Thickness,1,0.02,Ar-gas, TEM XRD,Arc Melting,,,,,,,,,,,
Al88 Nd2 Ni10,10.1016/0921-5093(94)90286-0,,,,,,,,,,,,,AM,Melt Spinning,Ribbon,Width X Thickness,1,0.02,Ar-gas, TEM XRD,Arc Melting,,,,,,,,,,,
Al88 Nd4 Ni8,10.1016/0921-5093(94)90286-0,,,,,,,,,,,,,AM,Melt Spinning,Ribbon,Width X Thickness,1,0.02,Ar-gas, TEM XRD,Arc Melting,,,,,,,,,,,
Al88 Nd6 Ni6,10.1016/0921-5093(94)90286-0,,,,,,,,,,,,,AM,Melt Spinning,Ribbon,Width X Thickness,1,0.02,Ar-gas, TEM XRD,Arc Melting,,,,,,,,,,,
Al88 Nd8 Ni4,10.1016/0921-5093(94)90286-0,,,,,,,,,,,,,AM,Melt Spinning,Ribbon,Width X Thickness,1,0.02,Ar-gas, TEM XRD,Arc Melting,,,,,,,,,,,
Al88 Ni10 Zr2,10.1007/BF00723766,,,,,,,,,,,,,AC,Melt Spinning,Ribbon,Width X Thickness,1,0.02,,  TEM  XRD ,Arc Melting,,,,,,,,,,,
Al88 Ni10 Zr2,10.1016/0921-5093(91)90938-J,,,,,,,,,,,,,AM,,,,,,,,Radio Frequency Melting,,,,,,,,,,,
Al88 Ni12,10.1016/0921-5093(94)90274-7,,,,,,,,,,,,,AC,Melt Spinning,Ribbon,Width X Thickness,1,0.02,Ar-gas,['OM SEM TEM XRD' 'OM  SEM  TEM XRD' 'OM  SEM  TEM XRD '],Arc Melting,,,,,,,,,,,
Al88 Ni12,10.2320/matertrans1989.34.85,,,,,,,,,,,,,,,,,,,,OM SEM TEM XRD,,,,,,,,,,,,
Al88 Ni4 Y8,10.1007/978-3-642-03481-7,464.0,465.0,1189.0,,,,,,,,,,,,,,,,,,,,,,,,,,,,,
Al88 Ni7 Zr5,10.1016/0921-5093(91)90938-J,,,,,,,,,,,,,AM,Melt Spinning,Ribbon,Width X Thickness,1,0.02,,  TEM  XRD ,Radio Frequency Melting,,,,,,,,,,,
Al88 Ni9 Y3,10.1016/0921-5093(91)90004-7,,,,,,,,,,,,,AM,Melt Spinning,Bulk,,,,,AXS  SEM  TEM XRD ,,,,,,,,,,,,
Al88 Y12,10.1143/JJAP.27.L1579,,,,,,,,,,,,,AM,Melt Spinning,Ribbon,,,,Ar-gas, TEM XRD,Arc Melting,,,,,,,,,,,
Al88.5 Fe3 Ni8.5,10.1016/0921-5093(94)90274-7,,,,,,,,,,,,,AM,Melt Spinning,Ribbon,Width X Thickness,1,0.02,Ar-gas,OM  SEM  TEM XRD,Arc Melting,,,,,,,,,,,
Al88.5 Mm3.5 Ni8,10.1016/0921-5093(94)90273-9,,,,,,,,,,,,,CR,Melt Spinning,Bulk,,,,N-gas,OM  TEM  XRD,,,,,,,,,,,,
Al88.5 Ni8 Ti3.5,10.1016/0921-5093(94)90273-9,,,,,,,,,,,,,CR,Mechanical,Bulk,,,,N-gas, TEM XRD,,,,,,,,,,,,
Al88.5 Ni8 Y3.5,10.1016/0921-5093(91)90958-P,,,,,,,,,,,,,CR,Melt Spinning,Bulk,,,,,AXS  SEM  TEM XRD,,,,,,,,,,,,
Al88.5 Ni8 Zr3.5,10.1016/0921-5093(94)90273-9,,,,,,,,,,,,,CR,,Bulk,,,,,  TEM  XRD ,,,,,,,,,,,,
Al89 Ca11,10.2320/matertrans1989.35.282,,,,,,,,,,,,,AM,Melt Spinning,Ribbon,Width X Thickness,1,0.02,Ar-gas,['TEM XRD' 'TEM  XRD'],Arc Melting,,,,,,,,,,,
Al89 Ce1 Fe10,10.1143/JJAP.27.L1796,,,,,,,,,,,,,CR,Melt Spinning,Ribbon,Width X Thickness,1,0.02,He-gas,DSC  TEM XRD,Arc Melting,,,,,,,,,,,
Al89 Ce11,10.1143/JJAP.27.L1579,,,,,,,,,,,,,['AM' 'AC'],Melt Spinning,Ribbon,Width X Thickness,1.5,0.03,Ar-gas, OM  TEM  XRD,Arc Melting,,,,,,,,,,,
Al89 Ce11,10.1143/JJAP.27.L1796,,,,,,,,,,,,,AC,,,,1,0.02,['Ar-gas' 'He-gas'],['DSC TEM XRD' 'DSC  TEM XRD'],,,,,,,,,,,,
Al89 Ce6 Mn5,10.1143/JJAP.27.L1796,,,,,,,,,,,,,AC,Melt Spinning,Ribbon,Width X Thickness,1,0.02,Ar-gas,DSC  TEM XRD,Arc Melting,,,,,,,,,,,
Al89 Ce6 V5,10.1143/JJAP.27.L1796,,,,,,,,,,,,,AC,Melt Spinning,Ribbon,Width X Thickness,1,0.02,Ar-gas,DSC  TEM XRD,Arc Melting,,,,,,,,,,,
Al89 Ce8 Cr3,10.1143/JJAP.27.L1796,,,,,,,,,,,,,AC,Melt Spinning,Ribbon,Width X Thickness,1,0.02,Ar-gas,DSC  TEM XRD,Arc Melting,,,,,,,,,,,
Al89 Co1 Ni10,10.1016/0921-5093(94)90274-7,,,,,,,,,,,,,AC,Melt Spinning,Ribbon,Width X Thickness,1,0.02,Ar-gas,OM SEM TEM XRD,Arc Melting,,,,,,,,,,,
Al89 Co2 Ni9,10.1016/0921-5093(94)90274-7,,,,,,,,,,,,,AC,Melt Spinning,Ribbon,Width X Thickness,1,0.02,Ar-gas,OM SEM TEM XRD,Arc Melting,,,,,,,,,,,
Al89 Co3 Ni8,10.1016/0921-5093(94)90274-7,,,,,,,,,,,,,AC,Melt Spinning,Ribbon,Width X Thickness,1,0.02,Ar-gas,OM SEM TEM XRD,Arc Melting,,,,,,,,,,,
Al89 Co4 Ni7,10.1016/0921-5093(94)90274-7,,,,,,,,,,,,,AC,Melt Spinning,Ribbon,Width X Thickness,1,0.02,Ar-gas,OM SEM TEM XRD,Arc Melting,,,,,,,,,,,
Al89 Co5 Ni6,10.1016/0921-5093(94)90274-7,,,,,,,,,,,,,AC,Melt Spinning,Ribbon,Width X Thickness,1,0.02,Ar-gas,OM SEM TEM XRD,Arc Melting,,,,,,,,,,,
Al89 Co6 Ni5,10.1016/0921-5093(94)90274-7,,,,,,,,,,,,,AC,Melt Spinning,Ribbon,Width X Thickness,1,0.02,Ar-gas,OM SEM TEM XRD,Arc Melting,,,,,,,,,,,
Al89 Fe1 Ni10,10.1016/0921-5093(94)90274-7,,,,,,,,,,,,,AC,Melt Spinning,Ribbon,Width X Thickness,1,0.02,Ar-gas,OM  SEM  TEM XRD,Arc Melting,,,,,,,,,,,
Al89 Fe2 Ni9,10.1016/0921-5093(94)90274-7,,,,,,,,,,,,,AC,Melt Spinning,Ribbon,Width X Thickness,1,0.02,Ar-gas,OM  SEM  TEM XRD,Arc Melting,,,,,,,,,,,
Al89 Fe3 Ni8,10.1016/0921-5093(94)90274-7,,,,,,,,,,,,,AC,Melt Spinning,Ribbon,Width X Thickness,1,0.02,Ar-gas,OM  SEM  TEM XRD,Arc Melting,,,,,,,,,,,
Al89 Fe4 Ni7,10.1016/0921-5093(94)90274-7,,,,,,,,,,,,,AC,Melt Spinning,Ribbon,Width X Thickness,1,0.02,Ar-gas,OM  SEM  TEM XRD,Arc Melting,,,,,,,,,,,
Al89 Fe5 Ni6,10.1016/0921-5093(94)90274-7,,,,,,,,,,,,,AC,Melt Spinning,Ribbon,Width X Thickness,1,0.02,Ar-gas,OM  SEM  TEM XRD,Arc Melting,,,,,,,,,,,
Al89 Fe5.5 Gd5.5,10.1016/0921-5093(91)90975-S,,,,,,,,,,,,,AM,Deposition,Thin Film,Thickness,0.001,,,XRD,,,,,,,,,,,,
Al89 Fe6 Ni5,10.1016/0921-5093(94)90274-7,,,,,,,,,,,,,AC,Melt Spinning,Ribbon,Width X Thickness,1,0.02,Ar-gas,OM  SEM  TEM XRD,Arc Melting,,,,,,,,,,,
Al89 Fe7 Ni4,10.1016/0921-5093(94)90274-7,,,,,,,,,,,,,AC,Melt Spinning,Ribbon,Width X Thickness,1,0.02,Ar-gas,OM  SEM  TEM XRD,Arc Melting,,,,,,,,,,,
Al89 Fe9 Ni2,10.1016/0921-5093(94)90274-7,,,,,,,,,,,,,AC,Melt Spinning,Ribbon,Width X Thickness,1,0.02,Ar-gas,OM  SEM  TEM XRD,Arc Melting,,,,,,,,,,,
Al89 La7 Ni4,10.1016/0921-5093(91)90938-J,,,,,,,,,,,,,AM,Melt Spinning,Ribbon,Thickness,1,0.02,Ar-gas,AXS  OM  SEM  TEM  XRD ,Radio Frequency Melting,,,,,,,,,,,
Al89 Mn2 Ni9,10.1016/0921-5093(94)90274-7,,,,,,,,,,,,,AC,Melt Spinning,Ribbon,Width X Thickness,1,0.02,Ar-gas,OM  SEM  TEM XRD ,Arc Melting,,,,,,,,,,,
Al89 Ni8 Si3,10.1016/j.jallcom.2006.09.002,,,894.6,,,,834.7,,,,,,,,,,,,,,,,,,,,,,,,,
Al89 Ni9 Zr2,10.1016/0921-5093(91)90938-J,,,,,,,,,,,,,AM,Melt Spinning,Ribbon,Width X Thickness,1,0.02,,  TEM  XRD ,Radio Frequency Melting,,,,,,,,,,,
Al89 Y11,10.1143/JJAP.27.L1579,,,,,,,,,,,,,AM,Melt Spinning,Ribbon,,,,Ar-gas, TEM XRD,Arc Melting,,,,,,,,,,,
Al89.5 Co3.5 Y7,10.1007/978-3-642-03481-7,463.32,460.0,1188.0,,,,,,,,,,,,,,,,,,,,,,,,,,,,,
Al89.5 Mm2.5 Ni8,10.1016/0921-5093(94)90273-9,,,,,,,,,,,,,CR,Melt Spinning,Bulk,,,,N-gas,OM  TEM  XRD,,,,,,,,,,,,
Al89.5 Ni3.5 Y7,10.1007/978-3-642-03481-7,424.0,428.0,1146.0,,,,,,,,,,,,,,,,,,,,,,,,,,,,,
Al89.5 Ni8 Zr2.5,10.1016/0921-5093(94)90273-9,,,,,,,,,,,,,CR,,Bulk,,,,,  TEM  XRD ,,,,,,,,,,,,
Al9 Cu16 Ni9 Zr66,10.1016/j.jallcom.2008.07.087,,,,,,,,,,,4.1,,,,,,,,,,,,,,,,,,,,,
Al9 Cu16 Ni9 Zr66,10.1016/S0022-3093(96)00503-0,646.5,,,,,,1110.9,,,,,,,,,,,,,,,,,,,,,,,,,
Al9 Cu16 Ni9 Zr66,10.1016/S1359-6462(99)00417-0,657.2,736.7,1170.6,,,,,,,,,,,,,,,,,,,,,,,,,,,,,
Al9 Cu45 Y3.45 Zr42.55,10.1063/1.4872249,,,,,,89.7,,,0.364,,,32.9,,,,,,,,,,,,,110.0,,,1.87,37.0,48.0,140.0,0.34
Al9 Cu45 Y3.45 Zr42.55,10.1179/174328408X287691,706.0,746.0,1130.0,14.0,,,1058.0,,,,,,,,,,,,,,,,,,,,,,,,,
Al9 Cu45 Zr46,10.1063/1.4872249,,,,,,95.3,,,0.366,,,34.9,,,,,,,,,,,,,118.6,,,,56.0,48.0,140.0,0.34
Al9 Cu49 Hf42,10.1016/j.scriptamat.2006.02.042,778.0,863.0,1249.0,10.0,,,1212.0,,,,,,,,,,,,,,,,,,,,,,,,,
Al9 Cu49 Hf42,10.1063/1.4872249,,,,,,115.3,,,0.351,,,42.7,,,,,,,,,,11.0,,,128.9,10.48,,2.33,65.0,48.0,140.0,0.34
Al9 Ga2 Mg89,10.1016/0921-5093(94)90282-8,,,,,,,,,,,,,CR,Melt Spinning,Ribbon,Width X Thickness,12,0.1,Ar-gas,SEM  TEM  XRD ,Radio Frequency Melting,,,,,,,,,,,
Al9 La27 Ni64,10.1016/0921-5093(91)90938-J,,,,,,,,,,,,,AM,Melt Spinning,Ribbon,Thickness,1,0.02,Ar-gas,AXS  OM  SEM  TEM  XRD ,Radio Frequency Melting,,,,,,,,,,,
Al9 Mg41 Ti50,10.1016/0010-938X(93)90256-G,,,,,,,,,,,,,CR,Deposition,Thin Film,,,,Ar-gas,XRD,,,,,,,,,,,,
Al9 Mg51 Ti40,10.1016/0010-938X(93)90256-G,,,,,,,,,,,,,CR,Deposition,Thin Film,,,,Ar-gas,XRD,,,,,,,,,,,,
Al9 Ni62 Zr29,10.1016/0921-5093(91)90938-J,,,,,,,,,,,,,AM,Melt Spinning,Ribbon,Width X Thickness,1,0.02,,  TEM  XRD ,Radio Frequency Melting,,,,,,,,,,,
Al9.09 Cu27.27 Ni7.27 Zr56.37,10.1016/j.actamat.2006.05.049,,756.0,,,,,,,,,,,,,,,,,,,,,,,,,,,,,,
Al9.2 Cu13.1 Ni13.2 Zr64.5,10.1016/S1359-6454(02)00596-7,658.0,757.0,1143.0,,,,1086.0,,,,,,,,,,,,,,,,,,,,,,,,,
Al9.2 Cu13.1 Ni13.2 Zr64.5,10.2320/matertrans.45.1177 ,,,1138.0,,,,,,,,,,,,,,,,,,,,,,,,,,,,,
Al9.5 Cu36.1 Ti1.9 Y5 Zr47.5, 10.1109/ICIST.2011.5765113,664.0,721.0,1145.0,6.0,,,,,,,,,,,,,,,,,,,,,,,,,,,,
Al9.7 Cu36.86 Ti1.94 Y3 Zr48.5, 10.1109/ICIST.2011.5765113,665.0,736.0,1146.0,16.0,,,,,,,,,,,,,,,,,,,,,,,,,,,,
Al9.8 Cu24 La62 Mg4.2,10.1016/j.commatsci.2016.02.037,386.0,440.0,719.0,10.0,,,,,,,,,,,,,,,,,,,,,,,,,,,,
Al9.8 Cu37.24 Ti1.96 Y2 Zr49, 10.1109/ICIST.2011.5765113,671.0,739.0,1148.0,20.0,,,,,,,,,,,,,,,,,,,,,,,,,,,,
Al9.9 B1 Cu14.85 Nb8.91 Ni10.89 Zr54.45,10.1063/1.4872249,,,,,,82.3,,,0.373,,,30.0,,,,,,,,,,6.76,,,108.2,12.17,,,,33.0,89.8,0.34
Al9.9 Cu29.7 Ni4.95 Y1 Zr54.45,10.1063/1.4872249,,,,,,83.0,,,0.371,,,30.0,,,,,,,,,,,,,108.0,,,,,33.0,89.8,0.34
Al9.9 Cu37.62 Ti1.98 Y1 Zr49.5, 10.1109/ICIST.2011.5765113,681.0,741.0,1145.0,18.0,,,,,,,,,,,,,,,,,,,,,,,,,,,,
Al9.98 Cu17.86 Nb4.99 Ni14.57 Zr52.6,10.1016/j.pmatsci.2011.07.001,,,,,,82.9,,,0.37,,,30.2,,,,,,,,,,6.651,4.747,2.129,109.7,12.46,,,,,,
Al90 Ca10,10.1016/0921-5093(94)90551-7,,,,,,,,,,,,,AM,Melt Spinning,Ribbon,Width X Thickness,1,0.02,Ar-gas,TEM  XRD ,Radio Frequency Melting,,,,,,,,,,,
Al90 Ca10,10.1016/0956-716X(93)90309-G,,,,,,,,,,,,,AC,,,,,,He-gas, XRD,Arc Melting,,,,,,,,,,,
Al90 Ca10,10.2320/matertrans1989.35.282,,,,,,,,,,,,,,,,,,,,['TEM XRD' 'TEM  XRD'],,,,,,,,,,,,
Al90 Ca5 Fe5,10.1016/0956-716X(93)90309-G,,,,,,,,,,,,,OT,Melt Spinning,Ribbon,,,,He-gas, XRD,Arc Melting,,,,,,,,,,,
Al90 Ca5 Ni5,10.1016/0956-716X(93)90309-G,,,,,,,,,,,,,OT,Melt Spinning,Ribbon,Width X Thickness,1.5-3,.02-0.25,He-gas, XRD,Arc Melting,,,,,,,,,,,
Al90 Ca7.5 Fe2.5,10.1016/0956-716X(93)90309-G,,,,,,,,,,,,,AM,Melt Spinning,Ribbon,,,,He-gas, XRD,Arc Melting,,,,,,,,,,,
Al90 Ca7.5 Ni2.5,10.1016/0956-716X(93)90309-G,,,,,,,,,,,,,AM,Melt Spinning,Ribbon,Width X Thickness,1.5-3,.02-0.25,He-gas, XRD,Arc Melting,,,,,,,,,,,
Al90 Ce10,10.1143/JJAP.27.L1579,,,,,,,,,,,,,AM,Melt Spinning,Ribbon,Width X Thickness,1.5,0.03,Ar-gas, OM  TEM  XRD,Arc Melting,,,,,,,,,,,
Al90 Ce10,10.1143/JJAP.27.L1796,,,,,,,,,,,,,,,,,1,0.02,['Ar-gas' 'He-gas'],['DSC TEM XRD' 'DSC  TEM XRD'],,,,,,,,,,,,
Al90 Ce3 Co7,10.1143/JJAP.27.L1796,,,,,,,,,,,,,AM,Melt Spinning,Ribbon,Width X Thickness,1,0.02,Ar-gas,DSC TEM XRD,Arc Melting,,,,,,,,,,,
Al90 Ce3 Fe7,10.1143/JJAP.27.L1796,,,,,,,,,,,,,AM,Melt Spinning,Ribbon,Width X Thickness,1,0.02,He-gas,DSC  TEM XRD,Arc Melting,,,,,,,,,,,
Al90 Ce5 Co5,10.1143/JJAP.27.L1796,,,,,,,,,,,,,AM,Melt Spinning,Ribbon,Width X Thickness,1,0.02,Ar-gas,DSC TEM XRD,Arc Melting,,,,,,,,,,,
Al90 Ce5 Cu5,10.1143/JJAP.27.L1796,,,,,,,,,,,,,AC,Melt Spinning,Ribbon,Width X Thickness,1,0.02,Ar-gas,DSC  TEM XRD,Arc Melting,,,,,,,,,,,
Al90 Ce5 Fe5,10.1016/0022-3093(93)90188-4,,,,,,,,,,,,,AM,Melt Spinning,Ribbon,Width,3,,He-gas, TEM XRD,Arc Melting,,,,,,,,,,,
Al90 Ce5 Nb5,10.1143/JJAP.27.L1796,,,,,,,,,,,,,CR,Melt Spinning,Ribbon,Width X Thickness,1,0.02,Ar-gas,DSC TEM XRD,Arc Melting,,,,,,,,,,,
Al90 Ce8 Nb2,10.1143/JJAP.27.L1796,,,,,,,,,,,,,AM,Melt Spinning,Ribbon,Width X Thickness,1,0.02,Ar-gas,DSC TEM XRD,Arc Melting,,,,,,,,,,,
Al90 Co10,10.1016/0921-5093(94)90274-7,,,,,,,,,,,,,AC,Melt Spinning,Ribbon,Width X Thickness,1,0.02,Ar-gas,['OM SEM TEM XRD' 'TEM XRD'],Arc Melting,,,,,,,,,,,
Al90 Co10,10.1143/JJAP.27.L1796,,,,,,,,,,,,,CR,,,,,,,DSC TEM XRD,,,,,,,,,,,,
Al90 Co10,10.2320/matertrans1989.34.85,,,,,,,,,,,,,,,,,,,,OM SEM TEM XRD,,,,,,,,,,,,
Al90 Co2 Fe8,10.1016/0921-5093(94)90274-7,,,,,,,,,,,,,AC,Melt Spinning,Ribbon,Width X Thickness,1,0.02,Ar-gas,OM SEM TEM XRD,Arc Melting,,,,,,,,,,,
Al90 Co2 Mn8,10.1016/0921-5093(94)90274-7,,,,,,,,,,,,,OT,Melt Spinning,Ribbon,,,,Ar-gas,TEM XRD,Arc Melting,,,,,,,,,,,
Al90 Co2 Ni8,10.1016/0921-5093(94)90274-7,,,,,,,,,,,,,AC,Melt Spinning,Ribbon,Width X Thickness,1,0.02,Ar-gas,OM SEM TEM XRD,Arc Melting,,,,,,,,,,,
