Repository: IntelAntique/Skunkworks

# Skunkworks
Algorithm to check for equivalent alloys

File: MDF_DMREF_Metallic_Glasses_v7.csv (part 9 of 22)
Composition,Reference,Tg_[K],Tx_[K],Tl_[K],Dmax_[mm],Zmax_[mm],E_[GPA],Tm_[K],Sigma_[Mpa],Possion_Ratio,Fracture_Strength_[MPa],Rc_[K/s],G_[GPa],Is_Amorphous,Casting,Type,Size_Measure,Size1,Size2,Environment,Characterization,Melting,density_[g/cm^3],Acoustic_Velocity_Long_[km/s],Acoustic_Velocity_Trans_[km/s],K_[GPa],E/density_[GPacm^3/g],Debye_Temp_[K],Yield_Strength_[Gpa],Kc_[Mpa m^05],Gbas_[Gpa],Kbas_[Gpa],Vbas
Al90 Co4 Fe6,10.1016/0921-5093(94)90274-7,,,,,,,,,,,,,AC,Melt Spinning,Ribbon,Width X Thickness,1,0.02,Ar-gas,OM SEM TEM XRD,Arc Melting,,,,,,,,,,,
Al90 Co4 Mn6,10.1016/0921-5093(94)90274-7,,,,,,,,,,,,,OT,Melt Spinning,Ribbon,,,,Ar-gas,TEM XRD,Arc Melting,,,,,,,,,,,
Al90 Co4 Ni6,10.1016/0921-5093(94)90274-7,,,,,,,,,,,,,AC,Melt Spinning,Ribbon,Width X Thickness,1,0.02,Ar-gas,OM SEM TEM XRD,Arc Melting,,,,,,,,,,,
Al90 Co5 Ni5,10.1016/0921-5093(94)90274-7,,,,,,,,,,,,,AC,Melt Spinning,Ribbon,Width X Thickness,1,0.02,Ar-gas,OM SEM TEM XRD,Arc Melting,,,,,,,,,,,
Al90 Co6 Fe4,10.1016/0921-5093(94)90274-7,,,,,,,,,,,,,AC,Melt Spinning,Ribbon,Width X Thickness,1,0.02,Ar-gas,OM SEM TEM XRD,Arc Melting,,,,,,,,,,,
Al90 Co6 Mn4,10.1016/0921-5093(94)90274-7,,,,,,,,,,,,,AC,Melt Spinning,Ribbon,,,,Ar-gas,TEM XRD,Arc Melting,,,,,,,,,,,
Al90 Co6 Ni4,10.1016/0921-5093(94)90274-7,,,,,,,,,,,,,AC,Melt Spinning,Ribbon,Width X Thickness,1,0.02,Ar-gas,OM SEM TEM XRD,Arc Melting,,,,,,,,,,,
Al90 Co8 Fe2,10.1016/0921-5093(94)90274-7,,,,,,,,,,,,,AC,Melt Spinning,Ribbon,Width X Thickness,1,0.02,Ar-gas,OM SEM TEM XRD,Arc Melting,,,,,,,,,,,
Al90 Co8 Mn2,10.1016/0921-5093(94)90274-7,,,,,,,,,,,,,AC,Melt Spinning,Ribbon,,,,Ar-gas,TEM XRD,Arc Melting,,,,,,,,,,,
Al90 Co8 Ni2,10.1016/0921-5093(94)90274-7,,,,,,,,,,,,,AC,Melt Spinning,Ribbon,Width X Thickness,1,0.02,Ar-gas,OM SEM TEM XRD,Arc Melting,,,,,,,,,,,
Al90 Cr10,10.1016/0025-5416(88)90375-8,,,,,,,,,,,,,OT,Melt Spinning,Ribbon,Width X Thickness,1,0.02,Ar-gas,DSC  TEM  XRD,Arc Melting,,,,,,,,,,,
Al90 Cr5 Si5,10.1016/0025-5416(88)90375-8,,,,,,,,,,,,,OT,Melt Spinning,Ribbon,Width X Thickness,1,0.02,Ar-gas,DSC  TEM  XRD,Arc Melting,,,,,,,,,,,
Al90 Cu5 La5,10.2320/matertrans1989.31.104,,,,,,,,,,,,,AM,Melt Spinning,Ribbon,Width X Thickness,1,0.02,Ar-gas,AXS  SEM  XRD,Radio Frequency Melting,,,,,,,,,,,
Al90 Fe1 Ni9,10.1016/0921-5093(94)90274-7,,,,,,,,,,,,,AC,Melt Spinning,Ribbon,Width X Thickness,1,0.02,Ar-gas,OM  SEM  TEM XRD,Arc Melting,,,,,,,,,,,
Al90 Fe10,10.1016/0921-5093(94)90274-7,,,,,,,,,,,,,AC,Melt Spinning,Ribbon,Width X Thickness,1,0.02,Ar-gas,['OM SEM TEM XRD' 'OM  SEM  TEM XRD'],Arc Melting,,,,,,,,,,,
Al90 Fe2 Ni8,10.1016/0921-5093(94)90274-7,,,,,,,,,,,,,AC,Melt Spinning,Ribbon,Width X Thickness,1,0.02,Ar-gas,OM  SEM  TEM XRD,Arc Melting,,,,,,,,,,,
Al90 Fe4 Ni6,10.1016/0921-5093(94)90274-7,,,,,,,,,,,,,AC,Melt Spinning,Ribbon,Width X Thickness,1,0.02,Ar-gas,OM  SEM  TEM XRD,Arc Melting,,,,,,,,,,,
Al90 Fe5 Ni5,10.1016/0921-5093(94)90274-7,,,,,,,,,,,,,AC,Melt Spinning,Ribbon,Width X Thickness,1,0.02,Ar-gas,OM  SEM  TEM XRD,Arc Melting,,,,,,,,,,,
Al90 Fe6 Ni4,10.1016/0921-5093(94)90274-7,,,,,,,,,,,,,AC,Melt Spinning,Ribbon,Width X Thickness,1,0.02,Ar-gas,OM  SEM  TEM XRD,Arc Melting,,,,,,,,,,,
Al90 Fe8 Ni2,10.1016/0921-5093(94)90274-7,,,,,,,,,,,,,AC,Melt Spinning,Ribbon,Width X Thickness,1,0.02,Ar-gas,OM  SEM  TEM XRD,Arc Melting,,,,,,,,,,,
Al90 Fe8 Si2,10.1016/0025-5416(88)90157-7,,,,,,,,,,,,,CR,Melt Spinning,Ribbon,,,,Vacuum,TEM  XRD,Radio Frequency Melting,,,,,,,,,,,
Al90 La10,10.2320/matertrans1989.30.965,,,,,,,,,,,,,AM,Melt Spinning,Ribbon,,,,Ar-gas, OM  XRD ,Radio Frequency Melting,,,,,,,,,,,
Al90 La10,10.2320/matertrans1989.31.104,,,,,,,,,,,,,,,,Width X Thickness,1,0.02,,AXS  SEM  XRD,,,,,,,,,,,,
Al90 La5 Ni5,10.2320/matertrans1989.30.965,,,,,,,,,,,,,AC,Melt Spinning,Ribbon,,,,Ar-gas, OM  XRD ,Radio Frequency Melting,,,,,,,,,,,
Al90 La8 Ni2,10.1016/0921-5093(91)90938-J,,,,,,,,,,,,,AM,Melt Spinning,Ribbon,Thickness,1,0.02,Ar-gas,AXS  OM  SEM  TEM  XRD ,Radio Frequency Melting,,,,,,,,,,,
Al90 Mn2 Ni8,10.1016/0921-5093(94)90274-7,,,,,,,,,,,,,AC,Melt Spinning,Ribbon,Width X Thickness,1,0.02,Ar-gas,OM  SEM  TEM XRD ,Arc Melting,,,,,,,,,,,
Al90 Mn4 Ni6,10.1016/0921-5093(94)90274-7,,,,,,,,,,,,,AC,Melt Spinning,Ribbon,Width X Thickness,1,0.02,Ar-gas,OM  SEM  TEM XRD ,Arc Melting,,,,,,,,,,,
Al90 Mn6 Ni4,10.1016/0921-5093(94)90274-7,,,,,,,,,,,,,AC,Melt Spinning,Ribbon,Width X Thickness,1,0.02,Ar-gas,OM  SEM  TEM XRD ,Arc Melting,,,,,,,,,,,
Al90 Mn8 Ni2,10.1016/0921-5093(94)90274-7,,,,,,,,,,,,,OT,Melt Spinning,Ribbon,Width X Thickness,1,0.02,Ar-gas,OM  SEM  TEM XRD ,Arc Melting,,,,,,,,,,,
Al90 Nd1 Ni9,10.1016/0921-5093(94)90286-0,,,,,,,,,,,,,AC,Melt Spinning,Ribbon,Width X Thickness,1,0.02,Ar-gas, TEM XRD,Arc Melting,,,,,,,,,,,
Al90 Nd10,10.1016/0921-5093(94)90286-0,,,,,,,,,,,,,AM,Melt Spinning,Ribbon,Width X Thickness,1,0.02,Ar-gas, TEM XRD,Arc Melting,,,,,,,,,,,
Al90 Nd2 Ni8,10.1016/0921-5093(94)90286-0,,,,,,,,,,,,,AM,Melt Spinning,Ribbon,Width X Thickness,1,0.02,Ar-gas, TEM XRD,Arc Melting,,,,,,,,,,,
Al90 Nd3 Ni7,10.1016/0921-5093(94)90286-0,,,,,,,,,,,,,AM,Melt Spinning,Ribbon,Width X Thickness,1,0.02,Ar-gas, TEM XRD,Arc Melting,,,,,,,,,,,
Al90 Nd4 Ni6,10.1016/0921-5093(94)90286-0,,,,,,,,,,,,,AM,Melt Spinning,Ribbon,Width X Thickness,1,0.02,Ar-gas, TEM XRD,Arc Melting,,,,,,,,,,,
Al90 Nd6 Ni4,10.1016/0921-5093(94)90286-0,,,,,,,,,,,,,AM,Melt Spinning,Ribbon,Width X Thickness,1,0.02,Ar-gas, TEM XRD,Arc Melting,,,,,,,,,,,
Al90 Nd8 Ni2,10.1016/0921-5093(94)90286-0,,,,,,,,,,,,,AM,Melt Spinning,Ribbon,Width X Thickness,1,0.02,Ar-gas, TEM XRD,Arc Melting,,,,,,,,,,,
Al90 Ni10,10.1016/0921-5093(94)90274-7,,,,,,,,,,,,,AC,Melt Spinning,Ribbon,Width X Thickness,1,0.02,Ar-gas,['OM SEM TEM XRD' 'OM  SEM  TEM XRD' 'OM  SEM  TEM XRD '],Arc Melting,,,,,,,,,,,
Al90 Ni10,10.1016/0956-716X(93)90309-G,,,,,,,,,,,,,CR,,,,1.5-3,.02-0.25,He-gas, XRD,,,,,,,,,,,,
Al90 Ni10,10.1143/JJAP.27.L1579,,,,,,,,,,,,,,,,,1.5,0.03,,[' OM  TEM  XRD' ' TEM XRD'],,,,,,,,,,,,
Al90 Ni10,10.2320/matertrans1989.31.177,,,,,,,,,,,,,,,,,,,,  TEM  XRD ,,,,,,,,,,,,
Al90 Ni10,10.2320/matertrans1989.34.85,,,,,,,,,,,,,,,,,,,,OM SEM TEM XRD,,,,,,,,,,,,
Al90 Ni5 Y5,10.1143/JJAP.27.L1579,,,,,,,,,,,,,['AM' 'AC'],Melt Spinning,Ribbon,,,,Ar-gas, TEM XRD,Arc Melting,,,,,,,,,,,
Al90 Ni5 Zr5,10.2320/matertrans1989.31.177,,,,,,,,,,,,,CR,Melt Spinning,Ribbon,Width X Thickness,1,0.03,,  TEM  XRD ,Arc Melting,,,,,,,,,,,
Al90 Y10,10.1143/JJAP.27.L1579,,,,,,,,,,,,,AM,Melt Spinning,Ribbon,,,,Ar-gas, TEM XRD,Arc Melting,,,,,,,,,,,
Al90.5 Mm1.5 Ni8,10.1016/0921-5093(94)90273-9,,,,,,,,,,,,,CR,Melt Spinning,Bulk,,,,N-gas,OM  TEM  XRD,,,,,,,,,,,,
Al90.5 Ni8 Zr1.5,10.1016/0921-5093(94)90273-9,,,,,,,,,,,,,CR,,Bulk,,,,,  TEM  XRD ,,,,,,,,,,,,
Al91 Ca9,10.2320/matertrans1989.35.282,,,,,,,,,,,,,AM,Melt Spinning,Ribbon,Width X Thickness,1,0.02,Ar-gas,['TEM XRD' 'TEM  XRD' 'TEM  XRD '],['Arc Melting' 'Radio Frequency Melting'],,,,,,,,,,,
Al91 Ce5 Ni4,10.1016/0921-5093(94)90171-6,,,,,,,,,,,,,AM,Melt Spinning,Ribbon,,,,He-gas, OM  XRD,Arc Melting,,,,,,,,,,,
Al91 Ce9,10.1143/JJAP.27.L1579,,,,,,,,,,,,,AM,Melt Spinning,Ribbon,Width X Thickness,1.5,0.03,Ar-gas, OM  TEM  XRD,Arc Melting,,,,,,,,,,,
Al91 Ce9,10.1143/JJAP.27.L1796,,,,,,,,,,,,,,,,,1,0.02,['Ar-gas' 'He-gas'],['DSC TEM XRD' 'DSC  TEM XRD'],,,,,,,,,,,,
Al91 Co1 Ni8,10.1016/0921-5093(94)90274-7,,,,,,,,,,,,,AC,Melt Spinning,Ribbon,Width X Thickness,1,0.02,Ar-gas,OM SEM TEM XRD,Arc Melting,,,,,,,,,,,
Al91 Co2 Ni7,10.1016/0921-5093(94)90274-7,,,,,,,,,,,,,AC,Melt Spinning,Ribbon,Width X Thickness,1,0.02,Ar-gas,OM SEM TEM XRD,Arc Melting,,,,,,,,,,,
Al91 Fe1 Ni8,10.1016/0921-5093(94)90274-7,,,,,,,,,,,,,AC,Melt Spinning,Ribbon,Width X Thickness,1,0.02,Ar-gas,OM  SEM  TEM XRD,Arc Melting,,,,,,,,,,,
Al91 Fe2 Ni7,10.1016/0921-5093(94)90274-7,,,,,,,,,,,,,AC,Melt Spinning,Ribbon,Width X Thickness,1,0.02,Ar-gas,OM  SEM  TEM XRD,Arc Melting,,,,,,,,,,,
Al91 Fe3 Ni6,10.1016/0921-5093(94)90274-7,,,,,,,,,,,,,AC,Melt Spinning,Ribbon,Width X Thickness,1,0.02,Ar-gas,OM  SEM  TEM XRD,Arc Melting,,,,,,,,,,,
Al91 Fe6 Ni3,10.1016/0921-5093(94)90274-7,,,,,,,,,,,,,AC,Melt Spinning,Ribbon,Width X Thickness,1,0.02,Ar-gas,OM  SEM  TEM XRD,Arc Melting,,,,,,,,,,,
Al91 La5 Ni4,10.1016/0921-5093(94)90171-6,,,,,,,,,,,,,AM,Melt Spinning,Bulk,,,,, OM  XRD ,Radio Frequency Melting,,,,,,,,,,,
Al91 La5 Ni4,10.1016/0921-5093(94)90840-0,,,,,,,,,,,,,,,Ribbon,Width X Thickness,3,0.02,Vacuum, OM  SEM  XRD ,Arc Melting,,,,,,,,,,,
Al91 Y9,10.1143/JJAP.27.L1579,,,,,,,,,,,,,AM,Melt Spinning,Ribbon,,,,Ar-gas, TEM XRD,Arc Melting,,,,,,,,,,,
Al92 Ce6 Nb2,10.1143/JJAP.27.L1796,,,,,,,,,,,,,AM,Melt Spinning,Ribbon,Width X Thickness,1,0.02,Ar-gas,DSC TEM XRD,Arc Melting,,,,,,,,,,,
Al92 Ce8,10.1143/JJAP.27.L1579,,,,,,,,,,,,,AM,Melt Spinning,Ribbon,Width X Thickness,1.5,0.03,Ar-gas, OM  TEM  XRD,Arc Melting,,,,,,,,,,,
Al92 Ce8,10.1143/JJAP.27.L1796,,,,,,,,,,,,,,,,,1,0.02,['Ar-gas' 'He-gas'],['DSC TEM XRD' 'DSC  TEM XRD'],,,,,,,,,,,,
Al92 Co2 Fe6,10.1016/0921-5093(94)90274-7,,,,,,,,,,,,,AC,Melt Spinning,Ribbon,Width X Thickness,1,0.02,Ar-gas,OM SEM TEM XRD,Arc Melting,,,,,,,,,,,
Al92 Co2 Mn6,10.1016/0921-5093(94)90274-7,,,,,,,,,,,,,OT,Melt Spinning,Ribbon,,,,Ar-gas,TEM XRD,Arc Melting,,,,,,,,,,,
Al92 Co2 Ni6,10.1016/0921-5093(94)90274-7,,,,,,,,,,,,,AC,Melt Spinning,Ribbon,Width X Thickness,1,0.02,Ar-gas,OM SEM TEM XRD,Arc Melting,,,,,,,,,,,
Al92 Co4 Fe4,10.1016/0921-5093(94)90274-7,,,,,,,,,,,,,AC,Melt Spinning,Ribbon,Width X Thickness,1,0.02,Ar-gas,OM SEM TEM XRD,Arc Melting,,,,,,,,,,,
Al92 Co4 Mn4,10.1016/0921-5093(94)90274-7,,,,,,,,,,,,,AC,Melt Spinning,Ribbon,,,,Ar-gas,TEM XRD,Arc Melting,,,,,,,,,,,
Al92 Co4 Ni4,10.1016/0921-5093(94)90274-7,,,,,,,,,,,,,AC,Melt Spinning,Ribbon,Width X Thickness,1,0.02,Ar-gas,OM SEM TEM XRD,Arc Melting,,,,,,,,,,,
Al92 Co6 Fe2,10.1016/0921-5093(94)90274-7,,,,,,,,,,,,,AC,Melt Spinning,Ribbon,Width X Thickness,1,0.02,Ar-gas,OM SEM TEM XRD,Arc Melting,,,,,,,,,,,
Al92 Co6 Mn2,10.1016/0921-5093(94)90274-7,,,,,,,,,,,,,AC,Melt Spinning,Ribbon,,,,Ar-gas,TEM XRD,Arc Melting,,,,,,,,,,,
Al92 Co6 Ni2,10.1016/0921-5093(94)90274-7,,,,,,,,,,,,,AC,Melt Spinning,Ribbon,Width X Thickness,1,0.02,Ar-gas,OM SEM TEM XRD,Arc Melting,,,,,,,,,,,
Al92 Co8,10.1016/0921-5093(94)90274-7,,,,,,,,,,,,,AC,Melt Spinning,Ribbon,Width X Thickness,1,0.02,Ar-gas,['OM SEM TEM XRD' 'TEM XRD'],Arc Melting,,,,,,,,,,,
Al92 Co8,10.2320/matertrans1989.34.85,,,,,,,,,,,,,,,,,,,,OM SEM TEM XRD,,,,,,,,,,,,
Al92 Cr8,10.1016/0025-5416(88)90375-8,,,,,,,,,,,,,OT,Melt Spinning,Ribbon,Width X Thickness,1,0.02,Ar-gas,DSC  TEM  XRD,Arc Melting,,,,,,,,,,,
Al92 Fe2 Ni6,10.1016/0921-5093(94)90274-7,,,,,,,,,,,,,AC,Melt Spinning,Ribbon,Width X Thickness,1,0.02,Ar-gas,OM  SEM  TEM XRD,Arc Melting,,,,,,,,,,,
Al92 Fe4 Ni4,10.1016/0921-5093(94)90274-7,,,,,,,,,,,,,AC,Melt Spinning,Ribbon,Width X Thickness,1,0.02,Ar-gas,OM  SEM  TEM XRD,Arc Melting,,,,,,,,,,,
Al92 Fe5 Ni3,10.1016/0921-5093(94)90274-7,,,,,,,,,,,,,AC,Melt Spinning,Ribbon,Width X Thickness,1,0.02,Ar-gas,OM  SEM  TEM XRD,Arc Melting,,,,,,,,,,,
Al92 Fe6 Ni2,10.1016/0921-5093(94)90274-7,,,,,,,,,,,,,AC,Melt Spinning,Ribbon,Width X Thickness,1,0.02,Ar-gas,OM  SEM  TEM XRD,Arc Melting,,,,,,,,,,,
Al92 Fe8,10.1016/0921-5093(94)90274-7,,,,,,,,,,,,,AC,Melt Spinning,Ribbon,Width X Thickness,1,0.02,Ar-gas,['OM SEM TEM XRD' 'OM  SEM  TEM XRD'],Arc Melting,,,,,,,,,,,
Al92 La8,10.1016/0921-5093(91)90938-J,,,,,,,,,,,,,AM,Melt Spinning,Ribbon,Thickness,1,0.02,Ar-gas,AXS  OM  SEM  TEM  XRD ,Radio Frequency Melting,,,,,,,,,,,
Al92 Mn2 Ni6,10.1016/0921-5093(94)90274-7,,,,,,,,,,,,,AC,Melt Spinning,Ribbon,Width X Thickness,1,0.02,Ar-gas,OM  SEM  TEM XRD ,Arc Melting,,,,,,,,,,,
Al92 Mn4 Ni4,10.1016/0921-5093(94)90274-7,,,,,,,,,,,,,AC,Melt Spinning,Ribbon,Width X Thickness,1,0.02,Ar-gas,OM  SEM  TEM XRD ,Arc Melting,,,,,,,,,,,
Al92 Mn6 Ni2,10.1016/0921-5093(94)90274-7,,,,,,,,,,,,,AC,Melt Spinning,Ribbon,Width X Thickness,1,0.02,Ar-gas,OM  SEM  TEM XRD ,Arc Melting,,,,,,,,,,,
Al92 Mn8,10.1016/0921-5093(94)90274-7,,,,,,,,,,,,,OT,Melt Spinning,Ribbon,,,,Ar-gas,['TEM XRD' 'OM  SEM  TEM XRD '],Arc Melting,,,,,,,,,,,
Al92 Nd2 Ni6,10.1016/0921-5093(94)90286-0,,,,,,,,,,,,,AC,Melt Spinning,Ribbon,Width X Thickness,1,0.02,Ar-gas, TEM XRD,Arc Melting,,,,,,,,,,,
Al92 Nd4 Ni4,10.1016/0921-5093(94)90286-0,,,,,,,,,,,,,AC,Melt Spinning,Ribbon,Width X Thickness,1,0.02,Ar-gas, TEM XRD,Arc Melting,,,,,,,,,,,
Al92 Nd6 Ni2,10.1016/0921-5093(94)90286-0,,,,,,,,,,,,,AC,Melt Spinning,Ribbon,Width X Thickness,1,0.02,Ar-gas, TEM XRD,Arc Melting,,,,,,,,,,,
Al92 Nd8,10.1016/0921-5093(94)90286-0,,,,,,,,,,,,,AM,Melt Spinning,Ribbon,Width X Thickness,1,0.02,Ar-gas, TEM XRD,Arc Melting,,,,,,,,,,,
Al92 Ni8,10.1016/0921-5093(94)90273-9,,,,,,,,,,,,,CR,Melt Spinning,Bulk,,,,N-gas,OM  TEM  XRD,,,,,,,,,,,,
Al92 Ni8,10.1016/0921-5093(94)90274-7,,,,,,,,,,,,,AC,,Ribbon,Width X Thickness,1,0.02,Ar-gas,['OM SEM TEM XRD' 'OM  SEM  TEM XRD' 'OM  SEM  TEM XRD '],Arc Melting,,,,,,,,,,,
Al92 Ni8,10.2320/matertrans1989.34.85,,,,,,,,,,,,,,,,,,,,OM SEM TEM XRD,,,,,,,,,,,,
Al92 Y8,10.1143/JJAP.27.L1579,,,,,,,,,,,,,['AM' 'CR'],Melt Spinning,Ribbon,,,,Ar-gas, TEM XRD,Arc Melting,,,,,,,,,,,
Al92.5 Ca2.5 Fe5,10.1016/0956-716X(93)90309-G,,,,,,,,,,,,,CR,Melt Spinning,Ribbon,,,,He-gas, XRD,Arc Melting,,,,,,,,,,,
Al92.5 Ca2.5 Ni5,10.1016/0956-716X(93)90309-G,,,,,,,,,,,,,CR,Melt Spinning,Ribbon,Width X Thickness,1.5-3,.02-0.25,He-gas, XRD,Arc Melting,,,,,,,,,,,
Al92.5 Ca7.5,10.1016/0956-716X(93)90309-G,,,,,,,,,,,,,CR,Melt Spinning,Ribbon,,,,He-gas, XRD,Arc Melting,,,,,,,,,,,
Al93 Ce2 Cr5,10.1016/0921-5093(94)90288-7,,,,,,,,,,,,,OT,Melt Spinning,Ribbon,Width X Thickness,1,0.02,Ar-gas, TEM XRD,Radio Frequency Melting,,,,,,,,,,,
Al93 Ce2 Mn5,10.1016/0921-5093(94)90288-7,,,,,,,,,,,,,OT,Melt Spinning,Ribbon,Width X Thickness,1,0.02,Ar-gas, TEM XRD,Radio Frequency Melting,,,,,,,,,,,
Al93 Ce7,10.1143/JJAP.27.L1579,,,,,,,,,,,,,AM,Melt Spinning,Ribbon,Width X Thickness,1.5,0.03,Ar-gas, OM  TEM  XRD,Arc Melting,,,,,,,,,,,
Al93 Ce7,10.1143/JJAP.27.L1796,,,,,,,,,,,,,,,,,1,0.02,['Ar-gas' 'He-gas'],['DSC TEM XRD' 'DSC  TEM XRD'],,,,,,,,,,,,
Al94 Ce2 Cr4,10.1016/0921-5093(94)90288-7,,,,,,,,,,,,,OT,Melt Spinning,Ribbon,Width X Thickness,1,0.02,Ar-gas, TEM XRD,Radio Frequency Melting,,,,,,,,,,,
Al94 Ce2 Fe4,10.1016/0921-5093(94)90288-7,,,,,,,,,,,,,OT,Melt Spinning,Ribbon,Width X Thickness,1,0.02,He-gas, TEM XRD,Radio Frequency Melting,,,,,,,,,,,
Al94 Ce2 Fe4,10.1143/JJAP.27.L1796,,,,,,,,,,,,,CR,,,,,,,DSC  TEM XRD,Arc Melting,,,,,,,,,,,
Al94 Ce2 Mn4,10.1016/0921-5093(94)90288-7,,,,,,,,,,,,,OT,Melt Spinning,Ribbon,Width X Thickness,1,0.02,Ar-gas, TEM XRD,Radio Frequency Melting,,,,,,,,,,,
Al94 Ce2 V4,10.1016/0921-5093(94)90288-7,,,,,,,,,,,,,OT,Melt Spinning,Ribbon,Width X Thickness,1,0.02,Ar-gas, TEM XRD,Radio Frequency Melting,,,,,,,,,,,
Al94 Ce4 Co2,10.1143/JJAP.27.L1796,,,,,,,,,,,,,CR,Melt Spinning,Ribbon,Width X Thickness,1,0.02,Ar-gas,DSC TEM XRD,Arc Melting,,,,,,,,,,,
Al94 Ce4 Fe2,10.1143/JJAP.27.L1796,,,,,,,,,,,,,CR,Melt Spinning,Ribbon,Width X Thickness,1,0.02,He-gas,DSC  TEM XRD,Arc Melting,,,,,,,,,,,
Al94 Ce6,10.1143/JJAP.27.L1579,,,,,,,,,,,,,CR,Melt Spinning,Ribbon,Width X Thickness,1.5,0.03,Ar-gas, OM  TEM  XRD,Arc Melting,,,,,,,,,,,
Al94 Ce6,10.1143/JJAP.27.L1796,,,,,,,,,,,,,,,,,1,0.02,['Ar-gas' 'He-gas'],['DSC TEM XRD' 'DSC  TEM XRD'],,,,,,,,,,,,
Al94 Co2 Fe4,10.1016/0921-5093(94)90274-7,,,,,,,,,,,,,AC,Melt Spinning,Ribbon,Width X Thickness,1,0.02,Ar-gas,OM SEM TEM XRD,Arc Melting,,,,,,,,,,,
Al94 Co2 Mn4,10.1016/0921-5093(94)90274-7,,,,,,,,,,,,,CR,Melt Spinning,Ribbon,,,,Ar-gas,TEM XRD,Arc Melting,,,,,,,,,,,
Al94 Co2 Ni4,10.1016/0921-5093(94)90274-7,,,,,,,,,,,,,CR,Melt Spinning,Ribbon,Width X Thickness,1,0.02,Ar-gas,OM SEM TEM XRD,Arc Melting,,,,,,,,,,,
Al94 Co4 Fe2,10.1016/0921-5093(94)90274-7,,,,,,,,,,,,,AC,Melt Spinning,Ribbon,Width X Thickness,1,0.02,Ar-gas,OM SEM TEM XRD,Arc Melting,,,,,,,,,,,
Al94 Co4 Mn2,10.1016/0921-5093(94)90274-7,,,,,,,,,,,,,AC,Melt Spinning,Ribbon,,,,Ar-gas,TEM XRD,Arc Melting,,,,,,,,,,,
Al94 Co4 Ni2,10.1016/0921-5093(94)90274-7,,,,,,,,,,,,,CR,Melt Spinning,Ribbon,Width X Thickness,1,0.02,Ar-gas,OM SEM TEM XRD,Arc Melting,,,,,,,,,,,
Al94 Co6,10.1016/0921-5093(94)90274-7,,,,,,,,,,,,,AC,Melt Spinning,Ribbon,Width X Thickness,1,0.02,Ar-gas,['OM SEM TEM XRD' 'TEM XRD'],Arc Melting,,,,,,,,,,,
Al94 Co6,10.2320/matertrans1989.34.85,,,,,,,,,,,,,,,,,,,,OM SEM TEM XRD,,,,,,,,,,,,
Al94 Cr6,10.1016/0025-5416(88)90375-8,,,,,,,,,,,,,OT,Melt Spinning,Ribbon,Width X Thickness,1,0.02,Ar-gas,DSC  TEM  XRD,Arc Melting,,,,,,,,,,,
Al94 Fe2 Ni4,10.1016/0921-5093(94)90274-7,,,,,,,,,,,,,CR,Melt Spinning,Ribbon,Width X Thickness,1,0.02,Ar-gas,OM  SEM  TEM XRD,Arc Melting,,,,,,,,,,,
Al94 Fe4 Ni2,10.1016/0921-5093(94)90274-7,,,,,,,,,,,,,CR,Melt Spinning,Ribbon,Width X Thickness,1,0.02,Ar-gas,OM  SEM  TEM XRD,Arc Melting,,,,,,,,,,,
Al94 Fe6,10.1016/0921-5093(94)90274-7,,,,,,,,,,,,,AC,Melt Spinning,Ribbon,Width X Thickness,1,0.02,Ar-gas,['OM SEM TEM XRD' 'OM  SEM  TEM XRD'],Arc Melting,,,,,,,,,,,
Al94 Mn2 Ni4,10.1016/0921-5093(94)90274-7,,,,,,,,,,,,,AC,Melt Spinning,Ribbon,Width X Thickness,1,0.02,Ar-gas,OM  SEM  TEM XRD ,Arc Melting,,,,,,,,,,,
Al94 Mn4 Ni2,10.1016/0921-5093(94)90274-7,,,,,,,,,,,,,AC,Melt Spinning,Ribbon,Width X Thickness,1,0.02,Ar-gas,OM  SEM  TEM XRD ,Arc Melting,,,,,,,,,,,
Al94 Mn6,10.1016/0921-5093(94)90274-7,,,,,,,,,,,,,CR,Melt Spinning,Ribbon,,,,Ar-gas,['TEM XRD' 'OM  SEM  TEM XRD '],Arc Melting,,,,,,,,,,,
Al94 Nd2 Ni4,10.1016/0921-5093(94)90286-0,,,,,,,,,,,,,CR,Melt Spinning,Ribbon,Width X Thickness,1,0.02,Ar-gas, TEM XRD,Arc Melting,,,,,,,,,,,
Al94 Nd4 Ni2,10.1016/0921-5093(94)90286-0,,,,,,,,,,,,,AC,Melt Spinning,Ribbon,Width X Thickness,1,0.02,Ar-gas, TEM XRD,Arc Melting,,,,,,,,,,,
Al94 Nd6,10.1016/0921-5093(94)90286-0,,,,,,,,,,,,,AC,Melt Spinning,Ribbon,Width X Thickness,1,0.02,Ar-gas, TEM XRD,Arc Melting,,,,,,,,,,,
Al94 Ni6,10.1016/0921-5093(94)90274-7,,,,,,,,,,,,,CR,Melt Spinning,Ribbon,Width X Thickness,1,0.02,Ar-gas,['OM SEM TEM XRD' 'OM  SEM  TEM XRD' 'OM  SEM  TEM XRD '],Arc Melting,,,,,,,,,,,
Al94 Ni6,10.2320/matertrans1989.34.85,,,,,,,,,,,,,,,,,,,,OM SEM TEM XRD,,,,,,,,,,,,
Al94.1 Ti5.9,10.1016/0921-5093(94)90279-8,,,,,,,,,,,,,CR,Melt Spinning,Ribbon,Width X Thickness,4-Feb, 0.04-0.07,N-gas, TEM XRD,,,,,,,,,,,,
Al95 Ce2 Co3,10.1143/JJAP.27.L1796,,,,,,,,,,,,,CR,Melt Spinning,Ribbon,Width X Thickness,1,0.02,Ar-gas,DSC TEM XRD,Arc Melting,,,,,,,,,,,
Al95.8 Ni0.7 Ti3.5,10.1016/0921-5093(94)90279-8,,,,,,,,,,,,,CR,Melt Spinning,Ribbon,Width X Thickness,4-Feb, 0.04-0.07,N-gas, TEM XRD,,,,,,,,,,,,
Al96 Co2 Fe2,10.1016/0921-5093(94)90274-7,,,,,,,,,,,,,CR,Melt Spinning,Ribbon,Width X Thickness,1,0.02,Ar-gas,OM SEM TEM XRD,Arc Melting,,,,,,,,,,,
Al96 Co2 Mn2,10.1016/0921-5093(94)90274-7,,,,,,,,,,,,,CR,Melt Spinning,Ribbon,,,,Ar-gas,TEM XRD,Arc Melting,,,,,,,,,,,
Al96 Co2 Ni2,10.1016/0921-5093(94)90274-7,,,,,,,,,,,,,CR,Melt Spinning,Ribbon,Width X Thickness,1,0.02,Ar-gas,OM SEM TEM XRD,Arc Melting,,,,,,,,,,,
Al96 Co4,10.1016/0921-5093(94)90274-7,,,,,,,,,,,,,CR,Melt Spinning,Ribbon,Width X Thickness,1,0.02,Ar-gas,['OM SEM TEM XRD' 'TEM XRD'],Arc Melting,,,,,,,,,,,
Al96 Co4,10.2320/matertrans1989.34.85,,,,,,,,,,,,,,,,,,,,OM SEM TEM XRD,,,,,,,,,,,,
Al96 Cr4,10.1016/0025-5416(88)90375-8,,,,,,,,,,,,,CR,Melt Spinning,Ribbon,Width X Thickness,1,0.02,Ar-gas,DSC  TEM  XRD,Arc Melting,,,,,,,,,,,
Al96 Fe2 Ni2,10.1016/0921-5093(94)90274-7,,,,,,,,,,,,,CR,Melt Spinning,Ribbon,Width X Thickness,1,0.02,Ar-gas,OM  SEM  TEM XRD,Arc Melting,,,,,,,,,,,
Al96 Fe4,10.1016/0921-5093(94)90274-7,,,,,,,,,,,,,CR,Melt Spinning,Ribbon,Width X Thickness,1,0.02,Ar-gas,['OM SEM TEM XRD' 'OM  SEM  TEM XRD'],Arc Melting,,,,,,,,,,,
Al96 Mn2 Ni2,10.1016/0921-5093(94)90274-7,,,,,,,,,,,,,CR,Melt Spinning,Ribbon,Width X Thickness,1,0.02,Ar-gas,OM  SEM  TEM XRD ,Arc Melting,,,,,,,,,,,
Al96 Mn4,10.1016/0921-5093(94)90274-7,,,,,,,,,,,,,CR,Melt Spinning,Ribbon,,,,Ar-gas,['TEM XRD' 'OM  SEM  TEM XRD '],Arc Melting,,,,,,,,,,,
Al96 Nd2 Ni2,10.1016/0921-5093(94)90286-0,,,,,,,,,,,,,CR,Melt Spinning,Ribbon,Width X Thickness,1,0.02,Ar-gas, TEM XRD,Arc Melting,,,,,,,,,,,
Al96 Nd4,10.1016/0921-5093(94)90286-0,,,,,,,,,,,,,AC,Melt Spinning,Ribbon,Width X Thickness,1,0.02,Ar-gas, TEM XRD,Arc Melting,,,,,,,,,,,
Al96 Ni4,10.1016/0921-5093(94)90274-7,,,,,,,,,,,,,CR,Melt Spinning,Ribbon,Width X Thickness,1,0.02,Ar-gas,['OM SEM TEM XRD' 'OM  SEM  TEM XRD' 'OM  SEM  TEM XRD '],Arc Melting,,,,,,,,,,,
Al96 Ni4,10.2320/matertrans1989.34.85,,,,,,,,,,,,,,,,,,,,OM SEM TEM XRD,,,,,,,,,,,,
Al97.1 Ti2.9,10.1016/0921-5093(94)90279-8,,,,,,,,,,,,,CR,Melt Spinning,Ribbon,Width X Thickness,4-Feb, 0.04-0.07,N-gas, TEM XRD,,,,,,,,,,,,
Al98 Co2,10.1016/0921-5093(94)90274-7,,,,,,,,,,,,,CR,Melt Spinning,Ribbon,Width X Thickness,1,0.02,Ar-gas,['OM SEM TEM XRD' 'TEM XRD'],Arc Melting,,,,,,,,,,,
Al98 Co2,10.2320/matertrans1989.34.85,,,,,,,,,,,,,,,,,,,,OM SEM TEM XRD,,,,,,,,,,,,
Al98 Fe2,10.1016/0921-5093(94)90274-7,,,,,,,,,,,,,CR,Melt Spinning,Ribbon,Width X Thickness,1,0.02,Ar-gas,['OM SEM TEM XRD' 'OM  SEM  TEM XRD'],Arc Melting,,,,,,,,,,,
Al98 Mn2,10.1016/0921-5093(94)90274-7,,,,,,,,,,,,,CR,Melt Spinning,Ribbon,,,,Ar-gas,['TEM XRD' 'OM  SEM  TEM XRD '],Arc Melting,,,,,,,,,,,
Al98 Nd2,10.1016/0921-5093(94)90286-0,,,,,,,,,,,,,AC,Melt Spinning,Ribbon,Width X Thickness,1,0.02,Ar-gas, TEM XRD,Arc Melting,,,,,,,,,,,
Al98 Ni2,10.1016/0921-5093(94)90274-7,,,,,,,,,,,,,CR,Melt Spinning,Ribbon,Width X Thickness,1,0.02,Ar-gas,['OM SEM TEM XRD' 'OM  SEM  TEM XRD' 'OM  SEM  TEM XRD '],Arc Melting,,,,,,,,,,,
Al98 Ni2,10.2320/matertrans1989.34.85,,,,,,,,,,,,,,,,,,,,OM SEM TEM XRD,,,,,,,,,,,,
Al98.9 Ti1.1,10.1016/0921-5093(94)90279-8,,,,,,,,,,,,,CR,Melt Spinning,Ribbon,Width X Thickness,4-Feb, 0.04-0.07,N-gas, TEM XRD,,,,,,,,,,,,
Au1 Cu29 Mg70,10.1016/0025-5416(88)90318-7,,,,,,,,,,,,,AM,,Ribbon,,,,Ar-gas,,Radio Frequency Melting,,,,,,,,,,,
Au1 Pd81 Si18,10.1016/0022-3093(75)90049-6,,,,,,,,,,,,,AM,,Foil,Width X Thickness,1,0.05-0.07,,SAXS  TEM XRD,,,,,,,,,,,,
Au1 Pd81 Si18,10.1016/0022-3093(84)90674-4,,,,,,,,,,,,,,Melt Spinning,Ribbon,,2,0.025,, TEM XRD,,,,,,,,,,,,
Au10 B20 Fe70,10.1063/1.330155,,,,,,,,,,,,,AM,Deposition,Thin Film,,,,,XRD,,,,,,,,,,,,
Au10 Cu15 Mg65 Y10,10.1063/1.2008374,,,,,,,733.0,,,,,,,,,,,,,,,,,,,,,,,,,
Au10 Pb67.5 Sb22.5,10.1103/PhysRevB.23.143,,,,,,,,,,,,,CR,Mechanical,,,,,Liquid nitrogen,XRD TEM,,,,,,,,,,,,
Au10 Pd72 Si18,10.1016/0022-3093(75)90049-6,,,,,,,,,,,,,AM,,Foil,Width X Thickness,1,0.05-0.07,,SAXS  TEM XRD,,,,,,,,,,,,
Au10 Pd73.5 Si16.5,10.1016/0022-3093(75)90049-6,,,,,,,,,,,,,AM,,Foil,Width X Thickness,1,0.05-0.07,,SAXS  TEM XRD,,,,,,,,,,,,
Au12 Pd68 Si20,10.1063/1.1661374,,,,,,,,,,,,,AM,,Foil,Thickness, 0.01-0.06,,, TEM XRD,,,,,,,,,,,,
Au12 Pd71 Si17,10.1063/1.1661374,,,,,,,,,,,,,AM,,Foil,Thickness, 0.01-0.06,,, TEM XRD,,,,,,,,,,,,
Au13.75 Cu41.25 La45,10.1016/0022-3093(83)90044-3,,,,,,,,,,,,,AM,Melt Spinning,Ribbon,Width X Thickness,1, 0.02-0.025,Ar-gas,XRD,Radio Frequency Melting,,,,,,,,,,,
Au15 Pb21.25 Sb63.75,10.1103/PhysRevB.23.143,,,,,,,,,,,,,CR,Mechanical,,,,,Liquid nitrogen,XRD TEM,,,,,,,,,,,,
Au15 Pb42.5 Sb42.5,10.1103/PhysRevB.23.143,,,,,,,,,,,,,CR,Mechanical,,,,,Liquid nitrogen,XRD TEM,,,,,,,,,,,,
Au15.8 Pd69.6 Si14.6,10.1016/0022-3093(80)90478-0,,,,,,,,,,,,,AM,,Thin Film,Thickness,0.0015-0.003,,,SAXS  TEM XRD,,,,,,,,,,,,
Au18 B10 Pr72,10.1016/0022-3093(80)90119-2,,,,,,,,,,,,,AM,Melt Spinning,Ribbon,,,,,XRD,,,,,,,,,,,,
Au2 Pd80 Si18,10.1016/0022-3093(75)90049-6,,,,,,,,,,,,,AM,,Foil,Width X Thickness,1,0.05-0.07,,SAXS  TEM XRD,,,,,,,,,,,,
Au2 Pd80 Si18,10.1016/0022-3093(84)90674-4,,,,,,,,,,,,,,Melt Spinning,Ribbon,,2,0.025,, TEM XRD,,,,,,,,,,,,
Au2 Pd81.5 Si16.5,10.1016/0022-3093(75)90049-6,,,,,,,,,,,,,AM,,Foil,Width X Thickness,1,0.05-0.07,,SAXS  TEM XRD,,,,,,,,,,,,
Au20 Pb40 Sb40,10.1103/PhysRevB.23.143,,,,,,,,,,,,,CR,Mechanical,,,,,Liquid nitrogen,XRD TEM,,,,,,,,,,,,
Au20 Pb60 Sb20,10.1103/PhysRevB.23.143,,,,,,,,,,,,,['AM' 'AC'],Mechanical,,,,,Liquid nitrogen,XRD TEM,,,,,,,,,,,,
Au20 Sb80,10.1103/PhysRevB.23.143,,,,,,,,,,,,,CR,Mechanical,,,,,Liquid nitrogen,XRD TEM,,,,,,,,,,,,
Au22.5 B10 Er67.5,10.1016/0022-3093(80)90119-2,,,,,,,,,,,,,AM,Melt Spinning,Foil,,,,,XRD,,,,,,,,,,,,
Au22.5 B10 Gd67.5,10.1016/0022-3093(80)90119-2,,,,,,,,,,,,,AM,Melt Spinning,Ribbon,,,,,XRD,,,,,,,,,,,,
Au22.5 B10 Pr67.5,10.1016/0022-3093(80)90119-2,,,,,,,,,,,,,AM,Melt Spinning,Ribbon,,,,,XRD,,,,,,,,,,,,
Au22.5 B10 Tb67.5,10.1016/0022-3093(80)90119-2,,,,,,,,,,,,,AM,Melt Spinning,Ribbon,,,,,XRD,,,,,,,,,,,,
Au25 Gd75,10.1016/0022-3093(80)90119-2,,,,,,,,,,,,,AM,Melt Spinning,Ribbon,,,,,XRD,,,,,,,,,,,,
Au25 Pb37.5 Sb37.5,10.1103/PhysRevB.23.143,,,,,,,,,,,,,AC,Mechanical,,,,,Liquid nitrogen,XRD TEM,,,,,,,,,,,,
Au25 Pb56.25 Sb18.75,10.1103/PhysRevB.23.143,,,,,,,,,,,,,AM,Mechanical,,,,,Liquid nitrogen,XRD TEM,,,,,,,,,,,,
Au25 Tb75,10.1016/0022-3093(80)90119-2,,,,,,,,,,,,,AM,Melt Spinning,Ribbon,,,,,XRD,,,,,,,,,,,,
Au3 Cu27 Mg70,10.1016/0025-5416(88)90318-7,,,,,,,,,,,,,AM,,Ribbon,,,,Ar-gas,,Radio Frequency Melting,,,,,,,,,,,
Au3 Mg70 Zn27,10.1016/0025-5416(88)90318-7,,,,,,,,,,,,,AM,,,,,,Ar-gas,,Radio Frequency Melting,,,,,,,,,,,
Au3 Pd79 Si18,10.1016/0022-3093(75)90049-6,,,,,,,,,,,,,AM,,Foil,Width X Thickness,1,0.05-0.07,,SAXS  TEM XRD,,,,,,,,,,,,
Au3 Pd79 Si18,10.1016/0022-3093(84)90674-4,,,,,,,,,,,,,,Melt Spinning,Ribbon,,2,0.025,, TEM XRD,,,,,,,,,,,,
Au3 Pd80.5 Si16.5,10.1016/0022-3093(75)90049-6,,,,,,,,,,,,,AM,,Foil,Width X Thickness,1,0.05-0.07,,SAXS  TEM XRD,,,,,,,,,,,,
Au3.5 Pd80 Si16.5,10.1063/1.1661374,,,,,,,,,,,,,AM,,Foil,Thickness, 0.01-0.06,,, TEM XRD,,,,,,,,,,,,
Au3.5 Pd80.5 Si16,10.1063/1.1661374,,,,,,,,,,,,,AM,,Foil,Thickness, 0.01-0.06,,, TEM XRD,,,,,,,,,,,,
Au30 Pb17.5 Sb52.5,10.1103/PhysRevB.23.143,,,,,,,,,,,,,AC,Mechanical,,,,,Liquid nitrogen,XRD TEM,,,,,,,,,,,,
Au30 Pb35 Sb35,10.1103/PhysRevB.23.143,,,,,,,,,,,,,AM,Mechanical,,,,,Liquid nitrogen,XRD TEM,,,,,,,,,,,,
Au30 Pb52.5 Sb17.5,10.1103/PhysRevB.23.143,,,,,,,,,,,,,AM,Mechanical,,,,,Liquid nitrogen,XRD TEM,,,,,,,,,,,,
Au30 Sb70,10.1103/PhysRevB.23.143,,,,,,,,,,,,,CR,Mechanical,,,,,Liquid nitrogen,XRD TEM,,,,,,,,,,,,
Au34.45 Ge18.3 Si47.25,10.1063/1.1754813,,,,,,,,,,,,,AM,Melt Spinning,Foil,,,,,XRD ,,,,,,,,,,,,
Au35 Ca65,10.1179/095066010X12646898728200,567.0,,1116.0,,,,,,,,,,,,,,,,,,,,,,,,,,,,,
Au35 Pb48.75 Sb16.25,10.1103/PhysRevB.23.143,,,,,,,,,,,,,AM,Mechanical,,,,,Liquid nitrogen,XRD TEM,,,,,,,,,,,,
Au4 B20 Fe76,10.1063/1.330155,,,,,,,,,,,,,AM,Deposition,Thin Film,,,,,XRD,,,,,,,,,,,,
Au4 Pd75 Si21,10.1063/1.1661374,,,,,,,,,,,,,AM,,Foil,Thickness, 0.01-0.06,,, TEM XRD,,,,,,,,,,,,
Au4 Pd76 Si20,10.1063/1.1661374,,,,,,,,,,,,,AM,,Foil,Thickness, 0.01-0.06,,, TEM XRD,,,,,,,,,,,,
Au4 Pd78 Si18,10.1016/0022-3093(75)90049-6,,,,,,,,,,,,,AM,,Foil,Width X Thickness,1,0.05-0.07,,SAXS  TEM XRD,,,,,,,,,,,,
Au4 Pd78 Si18,10.1016/0022-3093(84)90674-4,,,,,,,,,,,,,,Melt Spinning,Ribbon,,2,0.025,, TEM XRD,,,,,,,,,,,,
Au4 Pd78 Si18,10.1063/1.1661374,,,,,,,,,,,,,,,,Thickness, 0.01-0.06,,,,,,,,,,,,,,,
Au4 Pd79 Si17,10.1063/1.1661374,,,,,,,,,,,,,AM,,Foil,Thickness, 0.01-0.06,,, TEM XRD,,,,,,,,,,,,
Au4 Pd79.5 Si16.5,10.1016/0022-3093(75)90049-6,,,,,,,,,,,,,AM,,Foil,Width X Thickness,1,0.05-0.07,,SAXS  TEM XRD,,,,,,,,,,,,
Au4 Pd79.5 Si16.5,10.1038/ncomms10313,620.0,,1040.0,2.0,,,,,,,,,,,,,,,,,,,,,,,,,,,,
Au4 Pd79.5 Si16.5,10.1063/1.1661374,,,,,,,,,,,,,,,Ribbon,Thickness,0.05-0.08,,, TEM XRD,,,,,,,,,,,,
Au4 Pd81 Si15,10.1016/0036-9748(79)90107-8,,,,,,,,,,,,,AM,,,,,,,SAXS  TEM XRD,,,,,,,,,,,,
Au4 Pd81 Si15,10.1063/1.1661374,,,,,,,,,,,,,,,Foil,Thickness, 0.01-0.06,,, TEM XRD,,,,,,,,,,,,
Au40 Pb30 Sb30,10.1103/PhysRevB.23.143,,,,,,,,,,,,,AM,Mechanical,,,,,Liquid nitrogen,XRD TEM,,,,,,,,,,,,
Au40 Pb45 Sb15,10.1103/PhysRevB.23.143,,,,,,,,,,,,,AM,Mechanical,,,,,Liquid nitrogen,XRD TEM,,,,,,,,,,,,
Au40 Sb60,10.1103/PhysRevB.23.143,,,,,,,,,,,,,CR,Mechanical,,,,,Liquid nitrogen,XRD TEM,,,,,,,,,,,,
Au44.5 Cu44.5 La11,10.1016/0022-3093(83)90044-3,,,,,,,,,,,,,AM,Melt Spinning,Ribbon,Width X Thickness,1, 0.02-0.025,Ar-gas,XRD,Radio Frequency Melting,,,,,,,,,,,
Au45 Cu45 La10,10.1016/0022-3093(83)90044-3,,,,,,,,,,,,,AM,Melt Spinning,Ribbon,Width X Thickness,1, 0.02-0.025,Ar-gas,XRD,Radio Frequency Melting,,,,,,,,,,,
Au45 Pb41.25 Sb13.75,10.1103/PhysRevB.23.143,,,,,,,,,,,,,AM,Mechanical,,,,,Liquid nitrogen,XRD TEM,,,,,,,,,,,,
Au45.5 Cu45.5 La9,10.1016/0022-3093(83)90044-3,,,,,,,,,,,,,AM,Melt Spinning,Ribbon,Width X Thickness,1, 0.02-0.025,Ar-gas,XRD,Radio Frequency Melting,,,,,,,,,,,
Au5 Pd77 Si18,10.1016/0022-3093(84)90674-4,,,,,,,,,,,,,AM,Melt Spinning,Ribbon,Width X Thickness,2,0.025,, TEM XRD,,,,,,,,,,,,
Au5 Pd78.5 Si16.5,10.1016/0022-3093(75)90049-6,,,,,,,,,,,,,AM,,Foil,Width X Thickness,1,0.05-0.07,,SAXS  TEM XRD,,,,,,,,,,,,
Au50 Pb25 Sb25,10.1103/PhysRevB.23.143,,,,,,,,,,,,,AM,Mechanical,,,,,Liquid nitrogen,XRD TEM,,,,,,,,,,,,
Au50 Pb37.5 Sb12.5,10.1103/PhysRevB.23.143,,,,,,,,,,,,,AM,Mechanical,,,,,Liquid nitrogen,XRD TEM,,,,,,,,,,,,
Au50 Sb50,10.1103/PhysRevB.23.143,,,,,,,,,,,,,CR,Mechanical,,,,,Liquid nitrogen,XRD TEM,,,,,,,,,,,,
Au52 Cu29.2 Pd2.3 Si16.5,10.1016/j.stam.2003.09.003,393.0,427.0,651.0,2.0,,,,,,,,,,,,,,,,,,,,,,,,,,,,
Au53.2 Pb27.5 Sb19.3,10.1016/0025-5416(88)90061-4,,,,,,,,,,,,,AM,Melt Spinning,Splat,Diameter,,,,XRD,,,,,,,,,,,,
Au53.2 Pb27.6 Sb19.2,10.1016/0921-5093(94)90168-6,,,,,,,,,,,,,AM,Mechanical,Splat,,,,Ar-gas,XRD,Arc Melting,,,,,,,,,,,
Au54.6 Cu36.4 La9,10.1016/0022-3093(83)90044-3,,,,,,,,,,,,,AM,Melt Spinning,Ribbon,Width X Thickness,1, 0.02-0.025,Ar-gas,XRD,Radio Frequency Melting,,,,,,,,,,,
Au55 Cu25 Si20,10.1016/j.jallcom.2008.07.087,,,,0.5,,,,,,,,,,,,,,,,,,,,,,,,,,,,
Au55 Cu25 Si20,10.1063/1.2008374,348.0,383.0,654.0,,0.5,,,,,,,,,,,,,,,,,,,,,,,,,,,
Au55 Pb22.5 Sb22.5,10.1016/0025-5416(88)90061-4,,,,,,,,,,,,,AM,Melt Spinning,Splat,Diameter,,,,XRD,,,,,,,,,,,,
Au55 Pb22.5 Sb22.5,10.1016/0921-5093(94)90168-6,,,,,,,,,,,,,,Mechanical,,,,,Ar-gas,,Arc Melting,,,,,,,,,,,
Au55 Pb33.75 Sb11.25,10.1103/PhysRevB.23.143,,,,,,,,,,,,,AM,Mechanical,,,,,Liquid nitrogen,XRD TEM,,,,,,,,,,,,
Au6 B20 Fe74,10.1063/1.330155,,,,,,,,,,,,,AM,Deposition,Thin Film,,,,,XRD,,,,,,,,,,,,
Au6 Pd76 Si18,10.1016/0022-3093(75)90049-6,,,,,,,,,,,,,AM,,Foil,Width X Thickness,1,0.05-0.07,,SAXS  TEM XRD,,,,,,,,,,,,
Au6 Pd76 Si18,10.1016/0022-3093(84)90674-4,,,,,,,,,,,,,,Melt Spinning,Ribbon,,2,0.025,, TEM XRD,,,,,,,,,,,,
Au6 Pd77.5 Si16.5,10.1016/0022-3093(75)90049-6,,,,,,,,,,,,,AM,,Foil,Width X Thickness,1,0.05-0.07,,SAXS  TEM XRD,,,,,,,,,,,,
Au6 Pd78 Si16,10.1063/1.1661374,,,,,,,,,,,,,AM,,Foil,Thickness, 0.01-0.06,,, TEM XRD,,,,,,,,,,,,
Au60 Pb10 Sb30,10.1103/PhysRevB.23.143,,,,,,,,,,,,,CR,Mechanical,,,,,Liquid nitrogen,XRD TEM,,,,,,,,,,,,
Au60 Pb20 Sb20,10.1103/PhysRevB.23.143,,,,,,,,,,,,,AM,Mechanical,,,,,Liquid nitrogen,XRD TEM,,,,,,,,,,,,
Au60 Pb30 Sb10,10.1103/PhysRevB.23.143,,,,,,,,,,,,,AM,Mechanical,,,,,Liquid nitrogen,XRD TEM,,,,,,,,,,,,
Au60 Sb40,10.1103/PhysRevB.23.143,,,,,,,,,,,,,CR,Mechanical,,,,,Liquid nitrogen,XRD TEM,,,,,,,,,,,,
Au65 Pb26.25 Sb8.75,10.1103/PhysRevB.23.143,,,,,,,,,,,,,AC,Mechanical,,,,,Liquid nitrogen,XRD TEM,,,,,,,,,,,,
Au66 Pd16 Si18,10.1016/0036-9748(79)90107-8,,,,,,,,,,,,,AM,,,,,,,SAXS  TEM XRD,,,,,,,,,,,,
Au66 Pd16 Si18,10.1063/1.1661374,,,,,,,,,,,,,,,Foil,Thickness, 0.01-0.06,,, TEM XRD,,,,,,,,,,,,
Au7 Pd73 Si20,10.1063/1.1661374,,,,,,,,,,,,,AM,,Foil,Thickness, 0.01-0.06,,, TEM XRD,,,,,,,,,,,,
Au7 Pd75 Si18,10.1016/0022-3093(84)90674-4,,,,,,,,,,,,,AM,Melt Spinning,Ribbon,Width X Thickness,2,0.025,, TEM XRD,,,,,,,,,,,,
Au7 Pd76.5 Si16.5,10.1016/0022-3093(75)90049-6,,,,,,,,,,,,,AM,,Foil,Width X Thickness,1,0.05-0.07,,SAXS  TEM XRD,,,,,,,,,,,,
Au7.5 Pd76 Si16.5,10.1063/1.1661374,,,,,,,,,,,,,AM,,Ribbon,Thickness,0.04-0.06,,, TEM XRD,,,,,,,,,,,,
Au70 Pb15 Sb15,10.1103/PhysRevB.23.143,,,,,,,,,,,,,AM,Mechanical,,,,,Liquid nitrogen,XRD TEM,,,,,,,,,,,,
Au75 Pb12.5 Sb12.5,10.1103/PhysRevB.23.143,,,,,,,,,,,,,AC,Mechanical,,,,,Liquid nitrogen,XRD TEM,,,,,,,,,,,,
Au77 Ge13.6 Si9.4,10.1016/0022-3093(79)90041-3,,,,,,,,,,,,,AM,,,,,,,XRD ,,,,,,,,,,,,
Au77 Ge13.6 Si9.4,10.1038/ncomms10313,293.0,,625.0,0.06,,,,,,,,,,,,,,,,,,,,,,,,,,,,
Au77 Ge14 Si9,10.1016/0022-3093(78)90116-3,,,,,,,,,,,,,AM,Melt Spinning,Ribbon,,,,,XRD ,,,,,,,,,,,,
Au77 Ge9 Si14,10.1016/0022-3093(78)90105-9,,,,,,,,,,,,,AM,,,,,,,,,,,,,,,,,,,
Au77.8 Ge13.7 Si8.5,10.1016/0036-9748(77)90320-9,,,,,,,,,,,,,AM,,,,,,,XRD ,,,,,,,,,,,,
Au77.8 Ge13.8 Si8.4,10.1016/0022-3093(79)90041-3,,,,,,,,,,,,,AM,,,,,,,XRD ,,,,,,,,,,,,
Au77.8 Ge13.8 Si8.4,10.1016/j.intermet.2006.10.017,293.0,293.0,629.0,,,,,,,,3000000.0,,,,,,,,,,,,,,,,,,,,,
Au8 Pd74 Si18,10.1016/0022-3093(84)90674-4,,,,,,,,,,,,,AM,Melt Spinning,Ribbon,Width X Thickness,2,0.025,, TEM XRD,,,,,,,,,,,,
Au80 Si20,10.1016/0036-9748(77)90320-9,,,,,,,,,,,,,AM,,,,,,,XRD ,,,,,,,,,,,,
Au81.4 Si18.6,10.1016/0036-9748(79)90107-8,,,,,,,,,,,,,AM,,,,,,,,,,,,,,,,,,,
Au9 Cu21 Mg70,10.1016/0025-5416(88)90318-7,,,,,,,,,,,,,AM,,Ribbon,,,,Ar-gas,,Radio Frequency Melting,,,,,,,,,,,
Au9 Pd75 Si16,10.1063/1.1661374,,,,,,,,,,,,,AM,,Foil,Thickness, 0.01-0.06,,, TEM XRD,,,,,,,,,,,,
B0.5 La15.9 Mg60 Ni23.6,10.1016/j.jallcom.2009.05.002,454.0,493.0,824.0,2.0,,,776.0,,,,,,,,,,,,,,,,,,,,,,,,,
B1 Cu20 Ni24 Si2 Sn3 Ti50,10.1016/j.jallcom.2008.07.087,,,,1.0,,,,,,,,,,,,,,,,,,,,,,,,,,,,
B1 Cu20 Ni24 Si2 Sn3 Ti50,10.1016/S1359-6462(99)00417-0,726.0,800.0,1310.0,,1.0,,,,,,,,,,,,,,,,,,,,,,,,,,,
B1 Cu50 Ti20 Zr29,10.1016/j.jallcom.2006.08.219,,737.0,,,,,,,,,,,,,,,,,,,,,,,,,,,,,,
B1 Cu50 Ti30 Zr19,10.1016/j.jallcom.2006.08.219,672.0,725.0,,,,,,,,,,,,,,,,,,,,,,,,,,,,,,
B1 Nb36 Ni60 Sn3,10.1063/1.1544434,882.0,940.0,,,3.0,,,,,,,,,,,,,,,,,,,,,,,,,,,
B1.31 Fe88.11 Si10.58,10.1016/0025-5416(88)90214-5,,,,,,,,,,,,,AM,,Tape,,,,,DTA  MS  OM  SEM  TEM  UPS  XRD  -,,,,,,,,,,,,
B1.5 Cr8.5 Nb3 Ni69 P18,10.1038/ncomms10313,664.0,,1134.0,3.0,,,,,,,,,,,,,,,,,,,,,,,,,,,,
B1.8 Ni81.5 P16.7,10.1016/B978-0-444-86939-5.50097-X,,,,,,,,,,,,,AM,Melt Spinning,Ribbon,,,,,TEM ,Radio Frequency Melting,,,,,,,,,,,
B10 Be20 Fe70,10.1016/0036-9748(80)90364-6,,,,,,,,,,,,,AM,Melt Spinning,Ribbon,Thickness,0.02-0.03,,Ar-gas,XRD,Arc Melting,,,,,,,,,,,
B10 C10 Fe80,10.1016/0022-3093(84)90653-7,,,,,,,,,,,,,AM,,Wire,Diameter,0.1,,,XRD ,,,,,,,,,,,,
B10 C10 Fe80,10.1016/B978-0-444-86939-5.50078-6,,,,,,,,,,,,,,Melt Spinning,Ribbon,,,,,,,,,,,,,,,,,
B10 C10 Ni80,10.1007/BF01742239,,,,,,,,,,,,,CR,Melt Spinning,Ribbon,Width X Thickness,1.5,0.015,Ar-gas,TEM XRD,Arc Melting,,,,,,,,,,,
B10 C15 Ni75,10.1007/BF01742239,,,,,,,,,,,,,CR,Melt Spinning,Ribbon,Width X Thickness,1.5,0.015,Ar-gas,TEM XRD,Arc Melting,,,,,,,,,,,
B10 C20 Ni70,10.1007/BF01742239,,,,,,,,,,,,,CR,Melt Spinning,Ribbon,Width X Thickness,1.5,0.015,Ar-gas,TEM XRD,Arc Melting,,,,,,,,,,,
B10 C4 Fe86,10.1016/0022-3093(84)90653-7,,,,,,,,,,,,,AM,Melt Spinning,Ribbon,,,,,XRD ,,,,,,,,,,,,
B10 C5 Fe85,10.1016/0022-3093(84)90653-7,,,,,,,,,,,,,AM,Melt Spinning,Ribbon,Width X Thickness,1,0.02,,XRD ,Radio Frequency Melting,,,,,,,,,,,
B10 C5 Ni85,10.1007/BF01742239,,,,,,,,,,,,,CR,Melt Spinning,Ribbon,Width X Thickness,1.5,0.015,Ar-gas,TEM XRD,Arc Melting,,,,,,,,,,,
B10 C6 Fe84,10.1016/0022-3093(84)90653-7,,,,,,,,,,,,,AM,Melt Spinning,Ribbon,,,,,XRD ,,,,,,,,,,,,
B10 C7 Fe83,10.1016/0022-3093(84)90653-7,,,,,,,,,,,,,AM,Melt Spinning,Ribbon,Width X Thickness,1,0.02,,XRD ,Radio Frequency Melting,,,,,,,,,,,
B10 C8 Ni82,10.1007/BF01742239,,,,,,,,,,,,,CR,Melt Spinning,Ribbon,Width X Thickness,1.5,0.015,Ar-gas,TEM XRD,Arc Melting,,,,,,,,,,,
B10 C9 Fe81,10.1016/0022-3093(84)90653-7,,,,,,,,,,,,,AM,Melt Spinning,Ribbon,Width X Thickness,1,0.02,,XRD ,Radio Frequency Melting,,,,,,,,,,,
B10 Co74 Zr16,10.1016/0921-5093(91)90040-T,,,,,,,,,,,,,AM,Melt Spinning,Ribbon,Width X Thickness,1,0.02-0.03,Ar-gas,TEM XRD,Arc Melting,,,,,,,,,,,
B10 Co75 Si15,10.1016/0022-3093(85)90184-X,,,,,,,,,,,,,AM,Melt Spinning,Ribbon,Width X Thickness,1.1-1.8,0.02-0.03,,TEM  XRD,Radio Frequency Melting,,,,,,,,,,,
B10 Co80 Zr10,10.1016/0921-5093(91)90040-T,,,,,,,,,,,,,AM,Melt Spinning,Ribbon,Width X Thickness,1,0.02-0.03,Ar-gas,TEM XRD,Arc Melting,,,,,,,,,,,
B10 Cr10 Fe80,10.1016/0921-5093(91)90054-Q,,,,,,,,,,,,,AC,Melt Spinning,Ribbon,Width X Thickness,1,0.04,,AXS  SEM  TEM  XRD,Radio Frequency Melting,,,,,,,,,,,
B10 Cr12 Fe78,10.1016/0921-5093(91)90054-Q,,,,,,,,,,,,,AC,Melt Spinning,Ribbon,Width X Thickness,1,0.04,,AXS  SEM  TEM  XRD,Radio Frequency Melting,,,,,,,,,,,
B10 Cr14 Fe76,10.1016/0921-5093(91)90054-Q,,,,,,,,,,,,,AC,Melt Spinning,Ribbon,Width X Thickness,1,0.04,,AXS  SEM  TEM  XRD,Radio Frequency Melting,,,,,,,,,,,
B10 Cr15 Fe75,10.1016/0921-5093(91)90054-Q,,,,,,,,,,,,,AC,Melt Spinning,Ribbon,Width X Thickness,1,0.04,,AXS  SEM  TEM  XRD,Radio Frequency Melting,,,,,,,,,,,
B10 Cr18 Fe72,10.1016/0921-5093(91)90054-Q,,,,,,,,,,,,,AC,Melt Spinning,Ribbon,Width X Thickness,1,0.04,,AXS  SEM  TEM  XRD,Radio Frequency Melting,,,,,,,,,,,
B10 Cr20 Fe70,10.1016/0921-5093(91)90054-Q,,,,,,,,,,,,,AC,Melt Spinning,Ribbon,Width X Thickness,1,0.04,,AXS  SEM  TEM  XRD,Radio Frequency Melting,,,,,,,,,,,
B10 Cr22 Fe68,10.1016/0921-5093(91)90054-Q,,,,,,,,,,,,,AC,Melt Spinning,Ribbon,Width X Thickness,1,0.04,,AXS  SEM  TEM  XRD,Radio Frequency Melting,,,,,,,,,,,
B10 Cr24 Fe66,10.1016/0921-5093(91)90054-Q,,,,,,,,,,,,,AM,Melt Spinning,Ribbon,Width X Thickness,1,0.04,,AXS  SEM  TEM  XRD,Radio Frequency Melting,,,,,,,,,,,
B10 Cr26 Fe64,10.1016/0921-5093(91)90054-Q,,,,,,,,,,,,,AM,Melt Spinning,Ribbon,Width X Thickness,1,0.04,,AXS  SEM  TEM  XRD,Radio Frequency Melting,,,,,,,,,,,
B10 Cr5 Fe85,10.1016/0921-5093(91)90054-Q,,,,,,,,,,,,,AC,Melt Spinning,Ribbon,Width X Thickness,1,0.04,,AXS  SEM  TEM  XRD,Radio Frequency Melting,,,,,,,,,,,
B10 Cr8 Fe82,10.1016/0921-5093(91)90054-Q,,,,,,,,,,,,,AC,Melt Spinning,Ribbon,Width X Thickness,1,0.04,,AXS  SEM  TEM  XRD,Radio Frequency Melting,,,,,,,,,,,
B10 Cu50 Ti20 Zr20,10.1016/j.jallcom.2006.08.219,696.0,754.0,,,,,,,,,,,,,,,,,,,,,,,,,,,,,,
B10 F11 Fe79,10.3379/jmsjmag.11.S1_277,,,,,,,,,,,,,AM,Deposition,Thin Film,,,,Vacuum,TEM XRD,,,,,,,,,,,,
B10 F12 Fe78,10.3379/jmsjmag.11.S1_277,,,,,,,,,,,,,AM,Deposition,Thin Film,,,,Vacuum,TEM XRD,,,,,,,,,,,,
B10 F13 Fe77,10.3379/jmsjmag.11.S1_277,,,,,,,,,,,,,AM,Deposition,Thin Film,,,,Vacuum,TEM XRD,,,,,,,,,,,,
B10 F31 Fe59,10.3379/jmsjmag.11.S1_277,,,,,,,,,,,,,AC,Deposition,Thin Film,,,,Vacuum,TEM XRD,,,,,,,,,,,,
B10 Fe67.5 Zr22.5,10.1016/0025-5416(88)90004-3,,,,,,,,,,,,,AM,Mechanical,Powder,,,,,TEM XRD,,,,,,,,,,,,
B10 Fe70 Nd20,10.1016/0304-8853(86)90564-0,,,,,,,,,,,,,AM,Deposition,,,,,,SEM ,,,,,,,,,,,,
B10 Fe70 Nd20,10.1080/08957958908201685,,,,,,,,,,,,,,,,,,,,SEM  XRD ,Arc Melting,,,,,,,,,,,
B10 Fe70 Si20,10.1016/0025-5416(88)90289-3,,,,,,,,,,,,,AM,Melt Spinning,Ribbon,Width X Thickness,1,0.03,,DTA  MS  OM  SEM  TEM  UPS  XRD  -,,,,,,,,,,,,
B10 Fe72.5 Si17.5,10.1007/BF02643346,,,,,,,,,,,,,AM,Quenching,Wire,,,,,DTA  OM  SEM  TEM  UPS  XRD  -,Radio Frequency Melting,,,,,,,,,,,
B10 Fe75 Si15,10.1007/BF00720544,,,,,,,,,,,,,AM,Melt Spinning,Ribbon,,,,,DTA  MS  OM  SEM  TEM  UPS  XRD  -,Radio Frequency Melting,,,,,,,,,,,
B10 Fe75 Si15,10.1007/BF02643346,,,,,,,,,,,,,,Quenching,Wire,,,,,DTA  OM  SEM  TEM  UPS  XRD  -,,,,,,,,,,,,
B10 Fe75 Si15,10.1016/0025-5416(88)90289-3,,,,,,,,,,,,,,,,Width X Thickness,1,0.03,,,,,,,,,,,,,,
B10 Fe75 Si15,10.1016/0921-5093(94)90210-0,,,,,,,,,,,,,,,,,,0.03-0.04,,DTA  UPS  XRD  -,,,,,,,,,,,,
B10 Fe75 Zr15,10.2320/matertrans1989.33.80,,,,,,,,,,,,,AM,Deposition,Thin Film,,,,,TEM XRD,Arc Melting,,,,,,,,,,,
B10 Fe76 P5 Si9,10.1016/j.mseb.2007.09.010,780.0,832.0,1258.0,2.5,,,,,,,,,,,,,,,,,,,,,,,,,,,,
B10 Fe77.5 Si12.5,10.1007/BF02643346,,,,,,,,,,,,,AM,Quenching,Wire,,,,,DTA  OM  SEM  TEM  UPS  XRD  -,Radio Frequency Melting,,,,,,,,,,,
B10 Fe78 Si12,10.1016/0921-5093(91)90919-E,,,,,,,,,,,,,OT,Mechanical,,,,,,HREM  XRD,,,,,,,,,,,,
B10 Fe79 P11,10.1007/978-1-4613-4178-9_27,,,,,,,,,,,,,AM,Melt Spinning,Ribbon,,,,,MS  XRD,,,,,,,,,,,,
B10 Fe80 P10,10.1007/978-1-4613-4178-9_27,,,,,,,,,,,,,AM,Melt Spinning,Ribbon,,,,,MS  XRD,,,,,,,,,,,,
B10 Fe80 Si10,10.1007/BF02643346,,,,,,,,,,,,,AM,Quenching,Wire,,,,,DTA  OM  SEM  TEM  UPS  XRD  -,Radio Frequency Melting,,,,,,,,,,,
B10 Fe80 Si10,10.1016/0025-5416(88)90081-X,,,,,,,,,,,,,,Melt Spinning,,,,,,DTA  MS  OM  SEM  TEM  UPS  XRD  -,,,,,,,,,,,,
B10 Fe80 Si10,10.1016/0025-5416(88)90289-3,,,,,,,,,,,,,,,Ribbon,Width X Thickness,1,0.03,,,,,,,,,,,,,,
