Repository: IntelAntique/Skunkworks

# Skunkworks
Algorithm to check for equivalent alloys

File: MDF_DMREF_Metallic_Glasses_v7.csv (part 10 of 22)
Composition,Reference,Tg_[K],Tx_[K],Tl_[K],Dmax_[mm],Zmax_[mm],E_[GPA],Tm_[K],Sigma_[Mpa],Possion_Ratio,Fracture_Strength_[MPa],Rc_[K/s],G_[GPa],Is_Amorphous,Casting,Type,Size_Measure,Size1,Size2,Environment,Characterization,Melting,density_[g/cm^3],Acoustic_Velocity_Long_[km/s],Acoustic_Velocity_Trans_[km/s],K_[GPa],E/density_[GPacm^3/g],Debye_Temp_[K],Yield_Strength_[Gpa],Kc_[Mpa m^05],Gbas_[Gpa],Kbas_[Gpa],Vbas
B10 Fe80 Zr10,10.2320/matertrans1989.33.80,,,,,,,,,,,,,AM,Deposition,Thin Film,,,,,TEM XRD,Arc Melting,,,,,,,,,,,
B10 Fe81 P9,10.1007/978-1-4613-4178-9_27,,,,,,,,,,,,,AM,Melt Spinning,Ribbon,,,,,MS  XRD,,,,,,,,,,,,
B10 Fe83 P7,10.1007/978-1-4613-4178-9_27,,,,,,,,,,,,,AM,Melt Spinning,Ribbon,,,,,MS  XRD,,,,,,,,,,,,
B10 Fe83 Si7,10.1007/BF02643346,,,,,,,,,,,,,CR,Quenching,Wire,,,,,DTA  OM  SEM  TEM  UPS  XRD  -,Radio Frequency Melting,,,,,,,,,,,
B10 Ga18 Gd72,10.1016/0022-3093(84)90620-3,,,,,,,,,,,,,AM,Melt Spinning,,,,,,,,,,,,,,,,,,
B10 Mo65 Si25,10.1016/0036-9748(82)90083-7,,,,,,,,,,,,,CR,Melt Spinning,Ribbon,Width X Thickness,1,0.02,Ar-gas,TEM  XRD ,Arc Melting,,,,,,,,,,,
B10 Mo70 Si20,10.1016/0036-9748(80)90101-5,,,,,,,,,,,,,AM,Melt Spinning,Ribbon,Width X Thickness,1,0.02,Ar-gas,TEM  XRD ,Arc Melting,,,,,,,,,,,
B10 Mo75 Si15,10.1016/0036-9748(82)90083-7,,,,,,,,,,,,,AM,Melt Spinning,Ribbon,Width X Thickness,1,0.02,Ar-gas,TEM  XRD ,Arc Melting,,,,,,,,,,,
B10 Mo80 P10,10.1103/PhysRevB.18.206,,,,,,,,,,,,,AM,Melt Spinning,Foil,Thickness,,0,,TEM XRD,,,,,,,,,,,,
B10 Mo80 Si10,10.1016/0036-9748(82)90083-7,,,,,,,,,,,,,CR,Melt Spinning,Ribbon,Width X Thickness,1,0.02,Ar-gas,TEM  XRD ,Arc Melting,,,,,,,,,,,
B10 Mo85 Si5,10.1016/0036-9748(82)90083-7,,,,,,,,,,,,,CR,Melt Spinning,Ribbon,Width X Thickness,1,0.02,Ar-gas,TEM  XRD ,Arc Melting,,,,,,,,,,,
B10 Mo90,10.1016/0036-9748(82)90083-7,,,,,,,,,,,,,CR,Melt Spinning,Ribbon,Width X Thickness,1,0.02,Ar-gas,TEM  XRD ,Arc Melting,,,,,,,,,,,
B10 Ni30 Zr60,10.1016/0022-3093(83)90470-2,,,,,,,,,,,,,AM,Melt Spinning,Ribbon,,,,,SEM  XRD,Radio Frequency Melting,,,,,,,,,,,
B10 Ni30 Zr60,10.1016/0022-3093(84)90623-9,,,,,,,,,,,,,,,,Thickness,0.02,,Ar-gas, XRD,Arc Melting,,,,,,,,,,,
B10 Ni75 Si15,10.1016/0022-3093(85)90184-X,,,,,,,,,,,,,AM,Melt Spinning,Ribbon,Width X Thickness,1.1-1.8,0.02-0.03,Ar-gas, OM  XRD ,,,,,,,,,,,,
B10 Ni75 Si15,10.1016/0022-3093(86)90008-6,,,,,,,,,,,,,,,,Thickness,0.02,,,,,,,,,,,,,,,
B10 Ni75 Si15,10.1016/0921-5093(91)90078-2,,,,,,,,,,,,,,,,,0.6,0.017,, XRD ,,,,,,,,,,,,
B10 Ni76 P14,10.1016/0921-5093(91)90017-H,,,,,,,,,,,,,AM,Melt Spinning,Ribbon,Width X Thickness,1.5-2.5,0.025,,,,,,,,,,,,,,
B10 Ni76 P14,10.1016/0921-5093(91)90078-2,,,,,,,,,,,,,,,,,0.6,0.017,, XRD ,,,,,,,,,,,,
B10 Ni80 Si10,10.1016/0022-3093(85)90073-0,,,,,,,,,,,,,AM,Melt Spinning,Ribbon,Thickness,0.04,,Ar-gas, OM  XRD ,,,,,,,,,,,,
B10 Ni80 Si10,10.1016/0921-5093(91)90017-H,,,,,,,,,,,,,,,,Width X Thickness,1.5-2.5,0.025,, XRD ,,,,,,,,,,,,
B10 Ni80 Si10,10.1016/0921-5093(91)90078-2,,,,,,,,,,,,,,,,,0.6,0.017,,,,,,,,,,,,,,
B10 Si20 W70,10.1016/0036-9748(80)90101-5,,,,,,,,,,,,,AM,Melt Spinning,Ribbon,Width X Thickness,1,0.02,Ar-gas,TEM XRD,Arc Melting,,,,,,,,,,,
B10.6 Fe82.3 Nb7.1,10.2320/jinstmet1952.58.1_106,,,,,,,,,,,,,AC,Deposition,Thin Film,Thickness,0.0015-0.002,,Ar-gas,HREM  TEM XRD,,,,,,,,,,,,
B11 C5 Fe84,10.1016/0022-3093(84)90653-7,,,,,,,,,,,,,AM,Melt Spinning,Ribbon,Width X Thickness,1,0.02,,XRD ,Radio Frequency Melting,,,,,,,,,,,
B11 C7 Fe82,10.1016/0022-3093(84)90653-7,,,,,,,,,,,,,AM,Melt Spinning,Ribbon,Width X Thickness,1,0.02,,XRD ,Radio Frequency Melting,,,,,,,,,,,
B11 C9 Fe80,10.1016/0022-3093(84)90653-7,,,,,,,,,,,,,AM,Melt Spinning,Ribbon,Width X Thickness,['1' '1-2'],0.02,,XRD ,Radio Frequency Melting,,,,,,,,,,,
B11 Co78 Si11,10.1016/0025-5416(88)90296-0,,,,,,,,,,,,,AM,Melt Spinning,Ribbon,Width X Thickness,5,0.03,,TEM  XRD,Radio Frequency Melting,,,,,,,,,,,
B11 Co89,10.1109/TMAG.1980.1060859,,,,,,,,,,,,,AM,Melt Spinning,Ribbon,Width X Thickness,0.5-1,0.02-0.03,,XRD,Radio Frequency Melting,,,,,,,,,,,
B11 Fe75 P14,10.1007/978-1-4613-4178-9_27,,,,,,,,,,,,,CR,Melt Spinning,Ribbon,,,,,MS  XRD,,,,,,,,,,,,
B11 Fe79 P10,10.1007/978-1-4613-4178-9_27,,,,,,,,,,,,,AM,Melt Spinning,Ribbon,,,,,MS  XRD,,,,,,,,,,,,
B11 Fe79 Si10,10.1038/ncomms10313,818.0,,1419.0,0.5,,,,,,,,,,,,,,,,,,,,,,,,,,,,
B11 Fe79.9 Nb9.1,10.2320/jinstmet1952.58.1_106,,,,,,,,,,,,,AM,Deposition,Thin Film,Thickness,0.0015-0.002,,Ar-gas,HREM  TEM XRD,,,,,,,,,,,,
B11 Fe80 P9,10.1007/978-1-4613-4178-9_27,,,,,,,,,,,,,AM,Melt Spinning,Ribbon,,,,,MS  XRD,,,,,,,,,,,,
B11 Fe85 P4,10.1007/978-1-4613-4178-9_27,,,,,,,,,,,,,CR,Melt Spinning,Ribbon,,,,,MS  XRD,,,,,,,,,,,,
B11 Ni78 Si11,10.1016/0022-3093(85)90184-X,,,,,,,,,,,,,AM,Melt Spinning,Ribbon,Width X Thickness,1.1-1.8,0.02-0.03,Ar-gas, OM  XRD ,,,,,,,,,,,,
B11.1 Ni81.5 P7.4,10.1016/B978-0-444-86939-5.50097-X,,,,,,,,,,,,,AM,Melt Spinning,Ribbon,,,,,TEM ,Radio Frequency Melting,,,,,,,,,,,
B11.3 Fe81.1 Nb7.6,10.2320/jinstmet1952.58.1_106,,,,,,,,,,,,,AM,Deposition,Thin Film,Thickness,0.0015-0.002,,Ar-gas,HREM  TEM XRD,,,,,,,,,,,,
B11.5 C10 Ni78.5,10.1007/BF01742239,,,,,,,,,,,,,AC,Melt Spinning,Ribbon,Width X Thickness,1.5,0.015,Ar-gas,TEM XRD,Arc Melting,,,,,,,,,,,
B11.5 Fe79.6 Nb8.9,10.2320/jinstmet1952.58.1_106,,,,,,,,,,,,,AM,Deposition,Thin Film,Thickness,0.0015-0.002,,Ar-gas,HREM  TEM XRD,,,,,,,,,,,,
B12 C12 Co76,10.1143/JJAP.31.3403,,,,,,,,,,,,,AM,Melt Spinning,Ribbon,,,,, XRD,Radio Frequency Melting,,,,,,,,,,,
B12 C2 Fe86,10.1016/0022-3093(84)90653-7,,,,,,,,,,,,,AM,Melt Spinning,Ribbon,,,,,XRD ,,,,,,,,,,,,
B12 C3 Fe85,10.1016/0022-3093(84)90653-7,,,,,,,,,,,,,AM,Melt Spinning,Ribbon,Width X Thickness,1,0.02,,XRD ,Radio Frequency Melting,,,,,,,,,,,
B12 C4 Fe84,10.1016/0022-3093(84)90653-7,,,,,,,,,,,,,AM,Melt Spinning,Ribbon,,,,,XRD ,,,,,,,,,,,,
B12 C5 Fe83,10.1016/0022-3093(84)90653-7,,,,,,,,,,,,,AM,Melt Spinning,Ribbon,Width X Thickness,1,0.02,,XRD ,Radio Frequency Melting,,,,,,,,,,,
B12 C6 Ni82,10.1007/BF01742239,,,,,,,,,,,,,CR,Melt Spinning,Ribbon,Width X Thickness,1.5,0.015,Ar-gas,TEM XRD,Arc Melting,,,,,,,,,,,
B12 C7 Fe81,10.1016/0022-3093(84)90653-7,,,,,,,,,,,,,AM,Melt Spinning,Ribbon,Width X Thickness,1,0.02,,XRD ,Radio Frequency Melting,,,,,,,,,,,
B12 C8 Fe80,10.1016/0022-3093(84)90653-7,,,,,,,,,,,,,AM,,Wire,Diameter,0.1,,,XRD ,,,,,,,,,,,,
B12 C9 Fe79,10.1016/0022-3093(84)90653-7,,,,,,,,,,,,,AM,Melt Spinning,Ribbon,Width X Thickness,1,0.02,,XRD ,Radio Frequency Melting,,,,,,,,,,,
B12 Co18 Mn70,10.1016/B978-0-444-86939-5.50256-6,,,,,,,,,,,,,AM,Melt Spinning,Ribbon,,,,,XRD,,,,,,,,,,,,
B12 Co24 Mn64,10.1016/B978-0-444-86939-5.50256-6,,,,,,,,,,,,,AM,Melt Spinning,Ribbon,,,,,XRD,,,,,,,,,,,,
B12 Co34 Mn54,10.1016/B978-0-444-86939-5.50256-6,,,,,,,,,,,,,AM,Melt Spinning,Ribbon,,,,,XRD,,,,,,,,,,,,
B12 Co39 Mn49,10.1016/B978-0-444-86939-5.50256-6,,,,,,,,,,,,,AM,Melt Spinning,Ribbon,,,,,XRD,,,,,,,,,,,,
B12 Co44 Mn44,10.1016/B978-0-444-86939-5.50256-6,,,,,,,,,,,,,AM,Melt Spinning,Ribbon,,,,,XRD,,,,,,,,,,,,
B12 Co45 Mn43,10.1016/B978-0-444-86939-5.50256-6,,,,,,,,,,,,,AM,Melt Spinning,Ribbon,,,,,XRD,,,,,,,,,,,,
B12 Co49 Mn39,10.1016/B978-0-444-86939-5.50256-6,,,,,,,,,,,,,AM,Melt Spinning,Ribbon,,,,,XRD,,,,,,,,,,,,
B12 Co52.8 Mn35.2,10.1109/TMAG.1980.1060859,,,,,,,,,,,,,AM,Melt Spinning,Ribbon,Width X Thickness,0.5-1,0.02-0.03,,XRD,Radio Frequency Melting,,,,,,,,,,,
B12 Co53 Mn35,10.1016/B978-0-444-86939-5.50256-6,,,,,,,,,,,,,AM,Melt Spinning,Ribbon,,,,,XRD,,,,,,,,,,,,
B12 Co53 Mn35,10.1109/TMAG.1980.1060859,,,,,,,,,,,,,,,,Width X Thickness,0.5-1,0.02-0.03,,,Radio Frequency Melting,,,,,,,,,,,
B12 Co57 Mn31,10.1109/TMAG.1980.1060859,,,,,,,,,,,,,AM,Melt Spinning,Ribbon,Width X Thickness,0.5-1,0.02-0.03,,XRD,Radio Frequency Melting,,,,,,,,,,,
B12 Co61.6 Mn26.4,10.1109/TMAG.1980.1060859,,,,,,,,,,,,,AM,Melt Spinning,Ribbon,Width X Thickness,0.5-1,0.02-0.03,,XRD,Radio Frequency Melting,,,,,,,,,,,
B12 Co62 Mn26,10.1016/B978-0-444-86939-5.50256-6,,,,,,,,,,,,,AM,Melt Spinning,Ribbon,,,,,XRD,,,,,,,,,,,,
B12 Co62 Mn26,10.1109/TMAG.1980.1060859,,,,,,,,,,,,,,,,Width X Thickness,0.5-1,0.02-0.03,,,Radio Frequency Melting,,,,,,,,,,,
B12 Co68 Ti20,10.1016/0022-3093(93)90189-5,,,,,,,,,,,,,AM,Melt Spinning,Ribbon,Thickness, 0.015-0.03,,Ar-gas,TEM  XRD,Radio Frequency Melting,,,,,,,,,,,
B12 Co68 V20,10.1016/0022-3093(93)90189-5,,,,,,,,,,,,,AM,Melt Spinning,Ribbon,Thickness, 0.015-0.03,,Ar-gas,XRD,Radio Frequency Melting,,,,,,,,,,,
B12 Co70 Mn18,10.1016/B978-0-444-86939-5.50256-6,,,,,,,,,,,,,AM,Melt Spinning,Ribbon,,,,,XRD,,,,,,,,,,,,
B12 Co70.4 Mn17.6,10.1109/TMAG.1980.1060859,,,,,,,,,,,,,AM,Melt Spinning,Ribbon,Width X Thickness,0.5-1,0.02-0.03,,XRD,Radio Frequency Melting,,,,,,,,,,,
B12 Co70.5 Mn17.5,10.1109/TMAG.1980.1060859,,,,,,,,,,,,,AM,Melt Spinning,Ribbon,Width X Thickness,0.5-1,0.02-0.03,,XRD,Radio Frequency Melting,,,,,,,,,,,
B12 Co78 Si10,10.1080/01418618108235791,,,,,,,,,,,,,AM,Melt Spinning,Ribbon,Thickness,0.05,,,TEM  XRD,,,,,,,,,,,,
B12 Co79 Mn9,10.1109/TMAG.1980.1060859,,,,,,,,,,,,,AM,Melt Spinning,Ribbon,Width X Thickness,0.5-1,0.02-0.03,,XRD,Radio Frequency Melting,,,,,,,,,,,
B12 Co88,10.1109/TMAG.1980.1060859,,,,,,,,,,,,,AM,Melt Spinning,Ribbon,Width X Thickness,0.5-1,0.02-0.03,,XRD,Radio Frequency Melting,,,,,,,,,,,
B12 Cr10 Fe78,10.1016/0921-5093(91)90054-Q,,,,,,,,,,,,,AM,Melt Spinning,Ribbon,Width X Thickness,1,0.04,,AXS  SEM  TEM  XRD,Radio Frequency Melting,,,,,,,,,,,
B12 Cr14 Fe74,10.1016/0921-5093(91)90054-Q,,,,,,,,,,,,,AM,Melt Spinning,Ribbon,Width X Thickness,1,0.04,,AXS  SEM  TEM  XRD,Radio Frequency Melting,,,,,,,,,,,
B12 Cr15 Fe73,10.1016/0921-5093(91)90054-Q,,,,,,,,,,,,,AM,Melt Spinning,Ribbon,Width X Thickness,1,0.04,,AXS  SEM  TEM  XRD,Radio Frequency Melting,,,,,,,,,,,
B12 Cr18 Fe70,10.1016/0921-5093(91)90054-Q,,,,,,,,,,,,,AM,Melt Spinning,Ribbon,Width X Thickness,1,0.04,,AXS  SEM  TEM  XRD,Radio Frequency Melting,,,,,,,,,,,
B12 Cr20 Fe68,10.1016/0921-5093(91)90054-Q,,,,,,,,,,,,,AM,Melt Spinning,Ribbon,Width X Thickness,1,0.04,,AXS  SEM  TEM  XRD,Radio Frequency Melting,,,,,,,,,,,
B12 Cr22 Fe66,10.1016/0921-5093(91)90054-Q,,,,,,,,,,,,,AM,Melt Spinning,Ribbon,Width X Thickness,1,0.04,,AXS  SEM  TEM  XRD,Radio Frequency Melting,,,,,,,,,,,
B12 Cr24 Fe64,10.1016/0921-5093(91)90054-Q,,,,,,,,,,,,,AM,Melt Spinning,Ribbon,Width X Thickness,1,0.04,,AXS  SEM  TEM  XRD,Radio Frequency Melting,,,,,,,,,,,
B12 Cr5 Fe83,10.1016/0921-5093(91)90054-Q,,,,,,,,,,,,,AM,Melt Spinning,Ribbon,Width X Thickness,1,0.04,,AXS  SEM  TEM  XRD,Radio Frequency Melting,,,,,,,,,,,
B12 Cu1 Fe79 Mo8,10.1016/j.jmmm.2006.02.212,,718.0,,,,,1415.0,,,,,,,,,,,,,,,,,,,,,,,,,
B12 Fe21 Zr67,10.1016/0025-5416(88)90012-2,,,,,,,,,,,,,AM,Melt Spinning,Ribbon,,,,,,Radio Frequency Melting,,,,,,,,,,,
B12 Fe70 Si18,10.1016/0025-5416(88)90289-3,,,,,,,,,,,,,AM,Melt Spinning,Ribbon,Width X Thickness,1,0.03,,DTA  MS  OM  SEM  TEM  UPS  XRD  -,,,,,,,,,,,,
B12 Fe75 Si13,10.1016/0025-5416(88)90289-3,,,,,,,,,,,,,AM,Melt Spinning,Ribbon,Width X Thickness,1,0.03,,DTA  MS  OM  SEM  TEM  UPS  XRD  -,,,,,,,,,,,,
B12 Fe78 Si10,10.1007/978-1-4613-4178-9_37,,,,,,,,,,,,,AM,Melt Spinning,Ribbon,Width X Thickness,2,0.03,,DTA  UPS  XRD,Radio Frequency Melting,,,,,,,,,,,
B12 Fe78 Si10,10.1007/BF01174716,,,,,,,,,,,,,,,,,,,,DTA  UPS  XRD  -,,,,,,,,,,,,
B12 Fe78 Si10,10.1016/0022-3093(82)90095-3,,,,,,,,,,,,,,,,,1.0-2.0,0.02,,DTA  TEM  UPS  XRD  -,,,,,,,,,,,,
B12 Fe78 Si10,10.1016/0025-5416(88)90081-X,,,,,,,,,,,,,,,Wire,,,,,DTA  MS  OM  SEM  TEM  UPS  XRD  -,,,,,,,,,,,,
B12 Fe79 P9,10.1007/978-1-4613-4178-9_27,,,,,,,,,,,,,AM,Melt Spinning,Ribbon,,,,,MS  XRD,,,,,,,,,,,,
B12 Fe80 P8,10.1007/978-1-4613-4178-9_27,,,,,,,,,,,,,AM,Melt Spinning,Ribbon,,,,,MS  XRD,,,,,,,,,,,,
B12 Fe80 Si8,10.1007/BF00726987,,,,,,,,,,,,,AM,,Ribbon,,,,,DTA  MS  OM  SEM  TEM  UPS  XRD  -,,,,,,,,,,,,
B12 Fe80 Si8,10.1016/0025-5416(88)90081-X,,,,,,,,,,,,,,Melt Spinning,Wire,,,,,,Radio Frequency Melting,,,,,,,,,,,
B12 Fe80 Si8,10.1016/0025-5416(88)90289-3,,,,,,,,,,,,,,,,Width X Thickness,1,0.03,,,,,,,,,,,,,,
B12 Fe80 Si8,10.1016/0921-5093(94)90780-3,,,,,,,,,,,,,,,,,,,,DTA  UPS  -,,,,,,,,,,,,
B12 Fe81 P7,10.1007/978-1-4613-4178-9_27,,,,,,,,,,,,,AM,Melt Spinning,Ribbon,,,,,MS  XRD,,,,,,,,,,,,
B12 Fe82 Nd6,10.2320/matertrans1989.34.895,,,,,,,,,,,,,AM,Quenching,Ribbon,Width X Thickness,2,0.015,, XRD TEM SEM,Radio Frequency Melting,,,,,,,,,,,
B12 Fe82 P6,10.1007/978-1-4613-4178-9_27,,,,,,,,,,,,,AM,Melt Spinning,Ribbon,,,,,MS  XRD,,,,,,,,,,,,
B12 Fe82 Si6,10.1007/BF00540187,,,,,,,,,,,,,AM,Deposition,Thin Film,,,,Ar-gas,TEM,,,,,,,,,,,,
B12 Fe82 Si6,10.1016/0921-5093(94)90861-3,,,,,,,,,,,,,,Melt Spinning,Ribbon,Width,25,,,DTA  OM  SEM  TEM  UPS  XRD  -,Radio Frequency Melting,,,,,,,,,,,
B12 Fe82 Si6,10.1016/S0022-3093(86)80022-9,,,,,,,,,,,,,,,,,,,,DTA  MS  OM  SEM  TEM  UPS  XRD  -,,,,,,,,,,,,
B12 Fe83 P5,10.1007/978-1-4613-4178-9_27,,,,,,,,,,,,,AM,Melt Spinning,Ribbon,,,,,MS  XRD,,,,,,,,,,,,
B12 Fe83 Si5,10.1016/0921-5093(94)90861-3,,,,,,,,,,,,,AM,Melt Spinning,Ribbon,Width,25,,,DTA  OM  SEM  TEM  UPS  XRD  -,Radio Frequency Melting,,,,,,,,,,,
B12 Fe84 Si4,10.1016/0921-5093(94)90861-3,,,,,,,,,,,,,AM,Melt Spinning,Ribbon,Width,25,,,DTA  OM  SEM  TEM  UPS  XRD  -,Radio Frequency Melting,,,,,,,,,,,
B12 Fe86 N2,10.1016/0921-5093(94)90793-5,,,,,,,,,,,,,AM,Deposition,Thin Film,,,,Ar-gas,TEM XRD,,,,,,,,,,,,
B12 Mo71 Si17,10.1016/0036-9748(82)90083-7,,,,,,,,,,,,,AM,Melt Spinning,Ribbon,Width X Thickness,1,0.02,Ar-gas,TEM  XRD ,Arc Melting,,,,,,,,,,,
B12 Mo78 Si10,10.1016/0036-9748(82)90083-7,,,,,,,,,,,,,AM,Melt Spinning,Ribbon,Width X Thickness,1,0.02,Ar-gas,TEM  XRD ,Arc Melting,,,,,,,,,,,
B12 Ni74 P14,10.1016/0921-5093(91)90017-H,,,,,,,,,,,,,AM,Melt Spinning,Ribbon,Width X Thickness,1.5-2.5,0.025,,,,,,,,,,,,,,
B12 Ni76 Si12,10.1016/0022-3093(85)90073-0,,,,,,,,,,,,,AM,Melt Spinning,Ribbon,Thickness,0.04,,Ar-gas, OM  XRD ,,,,,,,,,,,,
B12 Ni78 Si10,10.1016/0022-3093(82)90095-3,,,,,,,,,,,,,AM,Melt Spinning,Ribbon,Width X Thickness,1.0-2.0,0.02,Ar-gas, OM  XRD ,,,,,,,,,,,,
B12 Ni78 Si10,10.1016/0921-5093(94)90225-9,,,,,,,,,,,,,,,,Thickness,0.04,,,,,,,,,,,,,,,
B12 Ni81.5 P6.5,10.1016/0921-5093(91)90078-2,,,,,,,,,,,,,AM,Melt Spinning,Ribbon,Width X Thickness,0.6,0.017,, XRD ,,,,,,,,,,,,
B12.2 Fe74.8 Si13,10.1016/0025-5416(88)90081-X,,,,,,,,,,,,,AM,Melt Spinning,Wire,,,,,DTA  MS  OM  SEM  TEM  UPS  XRD  -,Radio Frequency Melting,,,,,,,,,,,
B12.4 Fe72.8 Si14.8,10.1016/0921-5093(94)90780-3,,,,,,,,,,,,,AM,,Wire,,,,,DTA  UPS  -,Diameter X Thickness,,,,,,,,,,,
B12.5 Co75 Si12.5,10.1016/0022-3093(85)90184-X,,,,,,,,,,,,,AM,Melt Spinning,Ribbon,Width X Thickness,1.1-1.8,0.02-0.03,,TEM  XRD,Radio Frequency Melting,,,,,,,,,,,
B12.5 Fe70 Si17.5,10.1007/BF02643346,,,,,,,,,,,,,AM,Quenching,Wire,,,,,DTA  OM  SEM  TEM  UPS  XRD  -,Radio Frequency Melting,,,,,,,,,,,
B12.5 Fe72.5 Si15,10.1007/BF02643346,,,,,,,,,,,,,AM,Quenching,Wire,,,,,DTA  OM  SEM  TEM  UPS  XRD  -,Radio Frequency Melting,,,,,,,,,,,
B12.5 Fe75 Si12.5,10.1007/BF02643346,,,,,,,,,,,,,AM,Quenching,Wire,,,,,DTA  OM  SEM  TEM  UPS  XRD  -,Radio Frequency Melting,,,,,,,,,,,
B12.5 Fe75 Si12.5,10.1016/0025-5416(88)90081-X,,,,,,,,,,,,,,Melt Spinning,,,,,,DTA  MS  OM  SEM  TEM  UPS  XRD  -,,,,,,,,,,,,
B12.5 Fe77.5 Si10,10.1007/BF02643346,,,,,,,,,,,,,AM,Quenching,Wire,,,,,DTA  OM  SEM  TEM  UPS  XRD  -,Radio Frequency Melting,,,,,,,,,,,
B12.5 Fe77.5 Si10,10.1016/0025-5416(88)90081-X,,,,,,,,,,,,,,Melt Spinning,,,,,,DTA  MS  OM  SEM  TEM  UPS  XRD  -,,,,,,,,,,,,
B12.5 Fe78.5 Si9,10.1016/0025-5416(88)90081-X,,,,,,,,,,,,,AM,Melt Spinning,Wire,,,,,DTA  MS  OM  SEM  TEM  UPS  XRD  -,Radio Frequency Melting,,,,,,,,,,,
B12.5 Fe78.5 Si9,10.1016/0921-5093(94)90780-3,,,,,,,,,,,,,,,,,,,,DTA  UPS  -,,,,,,,,,,,,
B12.5 Fe80 Si7.5,10.1007/BF02643346,,,,,,,,,,,,,AM,Quenching,Wire,,,,,DTA  OM  SEM  TEM  UPS  XRD  -,Radio Frequency Melting,,,,,,,,,,,
B12.5 Fe82.5 Si5,10.1007/BF02643346,,,,,,,,,,,,,AM,Quenching,Wire,,,,,DTA  OM  SEM  TEM  UPS  XRD  -,Radio Frequency Melting,,,,,,,,,,,
B12.5 Ni75 Si12.5,10.1016/0022-3093(85)90184-X,,,,,,,,,,,,,AM,Melt Spinning,Ribbon,Width X Thickness,1.1-1.8,0.02-0.03,Ar-gas, OM  XRD ,,,,,,,,,,,,
B12.5 Ni75 Si12.5,10.1016/0022-3093(86)90008-6,,,,,,,,,,,,,,,,Thickness,0.02,,,,,,,,,,,,,,,
B12.9 Fe77.5 Nb9.6,10.2320/jinstmet1952.58.1_106,,,,,,,,,,,,,AM,Deposition,Thin Film,Thickness,0.0015-0.002,,Ar-gas,HREM  TEM XRD,,,,,,,,,,,,
B13 C10 Ni77,10.1007/BF01742239,,,,,,,,,,,,,AC,Melt Spinning,Ribbon,Width X Thickness,1.5,0.015,Ar-gas,TEM XRD,Arc Melting,,,,,,,,,,,
B13 C12 Ni75,10.1007/BF01742239,,,,,,,,,,,,,AC,Melt Spinning,Ribbon,Width X Thickness,1.5,0.015,Ar-gas,TEM XRD,Arc Melting,,,,,,,,,,,
B13 C5 Fe82,10.1016/0022-3093(84)90653-7,,,,,,,,,,,,,AM,Melt Spinning,Ribbon,,,,,XRD ,,,,,,,,,,,,
B13 C7 Fe80,10.1016/0022-3093(84)90653-7,,,,,,,,,,,,,AM,Melt Spinning,Ribbon,Width X Thickness,2-Jan,0.02,,XRD ,,,,,,,,,,,,
B13 Co71 Zr16,10.1016/0921-5093(91)90040-T,,,,,,,,,,,,,AM,Melt Spinning,Ribbon,Width X Thickness,1,0.02-0.03,Ar-gas,TEM XRD,Arc Melting,,,,,,,,,,,
B13 Co77 Si10,10.1016/0022-3093(84)90666-5,,,,,,,,,,,,,AM,Melt Spinning,Ribbon,Width X Thickness,2-Jan,0.02,,TEM  XRD,,,,,,,,,,,,
B13 Fe75 Si12,10.1007/BF00720544,,,,,,,,,,,,,AM,Melt Spinning,Ribbon,,,,,DTA  MS  OM  SEM  TEM  UPS  XRD  -,Radio Frequency Melting,,,,,,,,,,,
B13 Fe77 P10,10.1007/978-1-4613-4178-9_27,,,,,,,,,,,,,AM,Melt Spinning,Ribbon,,,,,MS  XRD,,,,,,,,,,,,
B13 Fe77 Si10,10.1016/0022-3093(84)90666-5,,,,,,,,,,,,,AM,,Ribbon,Width X Thickness,1.0-2.0,0.02,,DTA  MS  OM  SEM  TEM  UPS  XRD  -,,,,,,,,,,,,
B13 Fe78 Si9,10.1016/0921-5093(94)90823-0,,,,,,,,,,,,,AM,,Powder,,,,,DTA  OM  SEM  TEM  UPS  XRD  -,Radio Frequency Melting,,,,,,,,,,,
B13 Fe78 Si9,10.1016/0921-5093(94)90863-X,,,,,,,,,,,,,,Melt Spinning,Ribbon,,,,,,,,,,,,,,,,,
B13 Fe78 Si9,10.1016/0921-5093(94)90880-X,,,,,,,,,,,,,,,,,,,,DTA  TEM  UPS  XRD  -,,,,,,,,,,,,
B13 Fe79 Nb8,10.1016/0921-5093(94)90252-6,,,,,,,,,,,,,AM,Deposition,Thin Film,Thickness,0.0003,,Ar-gas,HREM  TEM XRD,,,,,,,,,,,,
B13 Fe79 P8,10.1007/978-1-4613-4178-9_27,,,,,,,,,,,,,AM,Melt Spinning,Ribbon,,,,,MS  XRD,,,,,,,,,,,,
B13 Fe80 P7,10.1007/978-1-4613-4178-9_27,,,,,,,,,,,,,AM,Melt Spinning,Ribbon,,,,,MS  XRD,,,,,,,,,,,,
B13 Fe81.5 Nb5.5,10.2320/jinstmet1952.58.1_106,,,,,,,,,,,,,AC,Deposition,Thin Film,Thickness,0.0015-0.002,,Ar-gas,HREM  TEM XRD,,,,,,,,,,,,
B13 Fe82 Si5,10.1016/0921-5093(94)90861-3,,,,,,,,,,,,,AM,Melt Spinning,Ribbon,Width,25,,,DTA  OM  SEM  TEM  UPS  XRD  -,Radio Frequency Melting,,,,,,,,,,,
B13 Fe83 Si4,10.1016/0921-5093(94)90861-3,,,,,,,,,,,,,AM,Melt Spinning,Ribbon,Width,25,,,DTA  OM  SEM  TEM  UPS  XRD  -,Radio Frequency Melting,,,,,,,,,,,
B13 Fe84 Si3,10.1016/0921-5093(94)90861-3,,,,,,,,,,,,,AM,Melt Spinning,Ribbon,Width,25,,,DTA  OM  SEM  TEM  UPS  XRD  -,Radio Frequency Melting,,,,,,,,,,,
B13 Fe87,10.1007/BF00540638,,,,,,,,,,,,,AM,Melt Spinning,Ribbon,Width X Thickness,2-Jan, 0.02-0.03,Ar-gas,TEM XRD,Radio Frequency Melting,,,,,,,,,,,
B13 Ni77 Si10,10.1016/0022-3093(84)90666-5,,,,,,,,,,,,,AM,Melt Spinning,Ribbon,Width X Thickness,1.0-2.0,10.0-0.02,Ar-gas, OM  XRD ,,,,,,,,,,,,
B13.1 Fe79.9 Nb7,10.2320/jinstmet1952.58.1_106,,,,,,,,,,,,,AM,Deposition,Thin Film,Thickness,0.0015-0.002,,Ar-gas,HREM  TEM XRD,,,,,,,,,,,,
B13.1 Fe80 Nb6.9,10.2320/jinstmet1952.58.1_106,,,,,,,,,,,,,AM,Deposition,Thin Film,Thickness,0.0015-0.002,,Ar-gas,HREM  TEM XRD,,,,,,,,,,,,
B13.2 Fe77.5 Nb9.3,10.2320/jinstmet1952.58.1_106,,,,,,,,,,,,,AM,Deposition,Thin Film,Thickness,0.0015-0.002,,Ar-gas,HREM  TEM XRD,,,,,,,,,,,,
B13.2 Fe78.5 Nb8.3,10.2320/jinstmet1952.58.1_106,,,,,,,,,,,,,AM,Deposition,Thin Film,Thickness,0.0015-0.002,,Ar-gas,HREM  TEM XRD,,,,,,,,,,,,
B13.2 Fe79.5 Nb7.3,10.2320/jinstmet1952.58.1_106,,,,,,,,,,,,,AM,Deposition,Thin Film,Thickness,0.0015-0.002,,Ar-gas,HREM  TEM XRD,,,,,,,,,,,,
B13.4 Fe77 Nb9.6,10.2320/jinstmet1952.58.1_106,,,,,,,,,,,,,AM,Deposition,Thin Film,Thickness,0.0015-0.002,,Ar-gas,HREM  TEM XRD,,,,,,,,,,,,
B13.5 C2 Fe81 Si3.5,10.1016/j.wear.2004.09.010,,753.0,,,,,,,,,,,,,,,,,,,,,,,,,,,,,,
B13.5 Co73 Si13.5,10.1016/0025-5416(88)90296-0,,,,,,,,,,,,,AM,Melt Spinning,Ribbon,Width X Thickness,5,0.03,,TEM  XRD,Radio Frequency Melting,,,,,,,,,,,
B13.5 Co76.5 Ti10,10.1016/0022-3093(93)90189-5,,,,,,,,,,,,,AM,Melt Spinning,Ribbon,Thickness, 0.015-0.03,,Ar-gas,TEM  XRD,Radio Frequency Melting,,,,,,,,,,,
B13.5 Co76.5 V10,10.1016/0022-3093(93)90189-5,,,,,,,,,,,,,AM,Melt Spinning,Ribbon,Thickness, 0.015-0.03,,Ar-gas,XRD,Radio Frequency Melting,,,,,,,,,,,
B13.75 Co11.25 Ti75,10.1016/0022-3093(93)90189-5,,,,,,,,,,,,,AM,Melt Spinning,Ribbon,Thickness, 0.015-0.03,,Ar-gas,TEM  XRD,Radio Frequency Melting,,,,,,,,,,,
B13.75 Co11.25 V75,10.1016/0022-3093(93)90189-5,,,,,,,,,,,,,AM,Melt Spinning,Ribbon,Thickness, 0.015-0.03,,Ar-gas,XRD,Radio Frequency Melting,,,,,,,,,,,
B13.79 Fe76.55 Si6.9 Zr2.76,10.1016/j.matdes.2016.05.102,830.0,852.0,1505.0,1.0,,,,,,,,,,,,,,,,,,,,,,,,,,,,
B13.8 Fe78.4 Nb7.8,10.2320/jinstmet1952.58.1_106,,,,,,,,,,,,,AM,Deposition,Thin Film,Thickness,0.0015-0.002,,Ar-gas,HREM  TEM XRD,,,,,,,,,,,,
B14 C16 Ni70,10.1007/BF01742239,,,,,,,,,,,,,CR,Melt Spinning,Ribbon,Width X Thickness,1.5,0.015,Ar-gas,TEM XRD,Arc Melting,,,,,,,,,,,
B14 C2 Fe84,10.1016/0022-3093(84)90653-7,,,,,,,,,,,,,AM,Melt Spinning,Ribbon,,,,,XRD ,,,,,,,,,,,,
B14 C2 Ni84,10.1007/BF01742239,,,,,,,,,,,,,CR,Melt Spinning,Ribbon,Width X Thickness,1.5,0.015,Ar-gas,TEM XRD,Arc Melting,,,,,,,,,,,
B14 C20 Ni66,10.1007/BF01742239,,,,,,,,,,,,,AC,Melt Spinning,Ribbon,Width X Thickness,1.5,0.015,Ar-gas,TEM XRD,Arc Melting,,,,,,,,,,,
B14 C3 Fe83,10.1016/0022-3093(84)90653-7,,,,,,,,,,,,,AM,Melt Spinning,Ribbon,Width X Thickness,1,0.02,,XRD ,Radio Frequency Melting,,,,,,,,,,,
B14 C5 Fe81,10.1016/0022-3093(84)90653-7,,,,,,,,,,,,,AM,Melt Spinning,Ribbon,Width X Thickness,1,0.02,,XRD ,Radio Frequency Melting,,,,,,,,,,,
B14 C5 Ni81,10.1007/BF01742239,,,,,,,,,,,,,AM,Melt Spinning,Ribbon,Width X Thickness,1.5,0.015,Ar-gas,TEM XRD,Arc Melting,,,,,,,,,,,
B14 C7 Fe79,10.1016/0022-3093(84)90653-7,,,,,,,,,,,,,AM,Melt Spinning,Ribbon,Width X Thickness,1,0.02,,XRD ,Radio Frequency Melting,,,,,,,,,,,
B14 Co80 Si6,10.1016/0921-5093(91)90881-M,,,,,,,,,,,,,AM,Melt Spinning,Ribbon,Width X Thickness, 2-3, 0.03-0.04,, XRD,Radio Frequency Melting,,,,,,,,,,,
B14 Cr10 Fe76,10.1016/0921-5093(91)90054-Q,,,,,,,,,,,,,AM,Melt Spinning,Ribbon,Width X Thickness,1,0.04,,AXS  SEM  TEM  XRD,Radio Frequency Melting,,,,,,,,,,,
B14 Cr14 Fe72,10.1016/0921-5093(91)90054-Q,,,,,,,,,,,,,AM,Melt Spinning,Ribbon,Width X Thickness,1,0.04,,AXS  SEM  TEM  XRD,Radio Frequency Melting,,,,,,,,,,,
B14 Cr15 Fe71,10.1016/0921-5093(91)90054-Q,,,,,,,,,,,,,AM,Melt Spinning,Ribbon,Width X Thickness,1,0.04,,AXS  SEM  TEM  XRD,Radio Frequency Melting,,,,,,,,,,,
B14 Cr20 Fe66,10.1016/0921-5093(91)90054-Q,,,,,,,,,,,,,AM,Melt Spinning,Ribbon,Width X Thickness,1,0.04,,AXS  SEM  TEM  XRD,Radio Frequency Melting,,,,,,,,,,,
B14 Cr24 Fe62,10.1016/0921-5093(91)90054-Q,,,,,,,,,,,,,AM,Melt Spinning,Ribbon,Width X Thickness,1,0.04,,AXS  SEM  TEM  XRD,Radio Frequency Melting,,,,,,,,,,,
B14 Cr5 Fe81,10.1016/0921-5093(91)90054-Q,,,,,,,,,,,,,AM,Melt Spinning,Ribbon,Width X Thickness,1,0.04,,AXS  SEM  TEM  XRD,Radio Frequency Melting,,,,,,,,,,,
B14 F28 Fe58,10.3379/jmsjmag.11.S1_277,,,,,,,,,,,,,AC,Deposition,Thin Film,,,,Vacuum,TEM XRD,,,,,,,,,,,,
B14 Fe43 Ni43,10.1016/B978-0-444-86939-5.50113-5,,,,,,,,,,,,,AM,Melt Spinning,Ribbon,,,,,AES  EMA  ND  SEM  TEM  XRD ,Radio Frequency Melting,,,,,,,,,,,
B14 Fe78 Si8,10.1007/BF00726987,,,,,,,,,,,,,AM,Melt Spinning,Ribbon,Width X Thickness,1.1-1.8,0.02-0.03,,DTA  MS  OM  SEM  TEM  UPS  XRD  -,Radio Frequency Melting,,,,,,,,,,,
B14 Fe79 P7,10.1007/978-1-4613-4178-9_27,,,,,,,,,,,,,AM,Melt Spinning,Ribbon,,,,,MS  XRD,,,,,,,,,,,,
B14 Fe79 Si7,10.1016/0921-5093(94)90780-3,,,,,,,,,,,,,AM,,Wire,,,,,DTA  UPS  -,Radio Frequency Melting,,,,,,,,,,,
B14 Fe79 Si7,10.1016/0921-5093(94)90784-6,,,,,,,,,,,,,,Melt Spinning,Ribbon,Width X Thickness,20,0.03,,DTA  MS  OM  SEM  TEM  UPS  XRD  -,,,,,,,,,,,,
B14 Fe81 P5,10.1007/978-1-4613-4178-9_27,,,,,,,,,,,,,AM,Melt Spinning,Ribbon,,,,,MS  XRD,,,,,,,,,,,,
B14 Fe82 Si4,10.1016/0921-5093(94)90861-3,,,,,,,,,,,,,AM,Melt Spinning,Ribbon,Width,25,,,DTA  OM  SEM  TEM  UPS  XRD  -,Radio Frequency Melting,,,,,,,,,,,
B14 Fe83 P3,10.1007/978-1-4613-4178-9_27,,,,,,,,,,,,,AM,Melt Spinning,Ribbon,,,,,MS  XRD,,,,,,,,,,,,
B14 Fe83 Si3,10.1016/0022-3093(84)90649-5,,,,,,,,,,,,,AM,Melt Spinning,Ribbon,,,,,DTA  MS  OM  SEM  TEM  UPS  XRD  -,Radio Frequency Melting,,,,,,,,,,,
B14 Fe83 Si3,10.1016/0921-5093(94)90861-3,,,,,,,,,,,,,,,,Width,25,,,DTA  OM  SEM  TEM  UPS  XRD  -,,,,,,,,,,,,
B14 Fe84 Si2,10.1016/0921-5093(94)90861-3,,,,,,,,,,,,,AM,Melt Spinning,Ribbon,Width,25,,,DTA  OM  SEM  TEM  UPS  XRD  -,Radio Frequency Melting,,,,,,,,,,,
B14 Fe86,10.1016/0022-3093(84)90653-7,,,,,,,,,,,,,AM,Melt Spinning,Ribbon,,,,,XRD ,,,,,,,,,,,,
B14 Mo51.6 Ru34.4,10.1016/0022-3093(84)90650-1,,,,,,,,,,,,,AM,,Foil,,,,,SEM  TEM  XRD ,,,,,,,,,,,,
B14 Ni72 Si14,10.1016/0022-3093(85)90184-X,,,,,,,,,,,,,AM,Melt Spinning,Ribbon,Width X Thickness,1.1-1.8,0.02-0.03,Ar-gas, OM  XRD ,,,,,,,,,,,,
B14 Ni78 Si8,10.1016/0022-3093(85)90073-0,,,,,,,,,,,,,AM,Melt Spinning,Ribbon,Thickness,0.04,,Ar-gas, OM  XRD ,,,,,,,,,,,,
B14 Ni78 Si8,10.1016/0022-3093(86)90008-6,,,,,,,,,,,,,,,,,0.02,,,,,,,,,,,,,,,
B14 Ni78 Si8,10.1016/0025-5416(88)90068-7,,,,,,,,,,,,,,,,,0.03,,,,,,,,,,,,,,,
B14.2 Fe77.5 Nb8.3,10.2320/jinstmet1952.58.1_106,,,,,,,,,,,,,AM,Deposition,Thin Film,Thickness,0.0015-0.002,,Ar-gas,HREM  TEM XRD,,,,,,,,,,,,
B14.2 Fe78.1 Nb7.7,10.2320/jinstmet1952.58.1_106,,,,,,,,,,,,,AM,Deposition,Thin Film,Thickness,0.0015-0.002,,Ar-gas,HREM  TEM XRD,,,,,,,,,,,,
B14.29 Fe75.71 Si7.14 Zr2.86,10.1016/j.matdes.2016.05.102,839.0,862.0,1496.0,1.5,,,,,,,,,,,,,,,,,,,,,,,,,,,,
B14.3 Fe78.7 Nb7,10.2320/jinstmet1952.58.1_106,,,,,,,,,,,,,AM,Deposition,Thin Film,Thickness,0.0015-0.002,,Ar-gas,HREM  TEM XRD,,,,,,,,,,,,
B14.4 Cr6.6 Fe79,10.1016/0921-5093(91)90054-Q,,,,,,,,,,,,,AM,Melt Spinning,Ribbon,Width X Thickness,4,0.0314,, TEM  XRD,,,,,,,,,,,,
B14.4 Fe72 Nb4 Si9.6,10.1016/j.msea.2003.10.058,835.0,885.0,1369.0,1.5,,,,,,,,,,,,,,,,,,,,,,,,,,,,
B14.5 Fe78 Si7.5,10.1016/0025-5416(88)90081-X,,,,,,,,,,,,,AM,Melt Spinning,Wire,,,,,DTA  MS  OM  SEM  TEM  UPS  XRD  -,Radio Frequency Melting,,,,,,,,,,,
B14.5 Fe80 Zr5.5,10.2320/matertrans1989.33.80,,,,,,,,,,,,,AM,Deposition,Thin Film,,,,,TEM XRD,Arc Melting,,,,,,,,,,,
B14.5 Fe80.2 Nb5.3,10.2320/jinstmet1952.58.1_106,,,,,,,,,,,,,AM,Deposition,Thin Film,Thickness,0.0015-0.002,,Ar-gas,HREM  TEM XRD,,,,,,,,,,,,
B14.5 Fe81.5 Si4,10.1016/0022-3093(84)90656-2,,,,,,,,,,,,,AM,Melt Spinning,Ribbon,,,,,DTA  MS  OM  SEM  TEM  UPS  XRD  -,Radio Frequency Melting,,,,,,,,,,,
B14.7 Fe73.5 Nb2 Si9.8,10.1016/j.msea.2003.10.058,812.0,870.0,1425.0,1.0,,,,,,,,,,,,,,,,,,,,,,,,,,,,
B14.8 Ni81.5 P3.7,10.1016/B978-0-444-86939-5.50097-X,,,,,,,,,,,,,AM,Melt Spinning,Ribbon,,,,,TEM ,Radio Frequency Melting,,,,,,,,,,,
B14.81 Fe74.82 Si7.41 Zr2.96,10.1016/j.matdes.2016.05.102,840.0,865.0,1492.0,2.0,,,,,,,,,,,,,,,,,,,,,,,,,,,,
B14.85 Fe74.25 Nb1 Si9.9,10.1016/j.msea.2003.10.058,815.0,858.0,1455.0,0.5,,,,,,,,,,,,,,,,,,,,,,,,,,,,
B14.85 Fe74.25 Si9.9 Zr1,10.1016/j.msea.2003.10.058,867.0,919.0,1469.0,0.75,,,,,,,,,,,,,,,,,,,,,,,,,,,,
B15 C12 Ni73,10.1007/BF01742239,,,,,,,,,,,,,AC,Melt Spinning,Ribbon,Width X Thickness,1.5,0.015,Ar-gas,TEM XRD,Arc Melting,,,,,,,,,,,
B15 C5 Fe80,10.1016/0022-3093(84)90653-7,,,,,,,,,,,,,AM,Melt Spinning,Ribbon,Width X Thickness,['1' '1-2'],0.02,,XRD ,Radio Frequency Melting,,,,,,,,,,,
B15 Co12 Fe73,10.1016/0022-3093(93)90475-D,,,,,,,,,,,,,AM,Melt Spinning,Ribbon,Width X Thickness,10,0.025,,XRD ,,,,,,,,,,,,
B15 Co15 Fe70,10.1016/0022-3093(93)90475-D,,,,,,,,,,,,,AM,Melt Spinning,Ribbon,Width X Thickness,10,0.025,,XRD ,,,,,,,,,,,,
B15 Co17 Fe68,10.1016/0022-3093(93)90475-D,,,,,,,,,,,,,AM,Melt Spinning,Ribbon,Width X Thickness,10,0.025,,XRD ,,,,,,,,,,,,
B15 Co21 Fe64,10.1016/0022-3093(93)90475-D,,,,,,,,,,,,,AM,Melt Spinning,Ribbon,Width X Thickness,10,0.025,,XRD ,,,,,,,,,,,,
B15 Co25 Fe60,10.1016/0022-3093(93)90475-D,,,,,,,,,,,,,AM,Melt Spinning,Ribbon,Width X Thickness,10,0.025,,XRD ,,,,,,,,,,,,
B15 Co5 Cr2 Fe61 Mo7 Y2 Zr8,10.1016/j.jallcom.2008.07.087,901.1,958.9,,5.0,,,,,,,,,,,,,,,,,,,,,,,,,,,,
B15 Co5 Cr2 Fe61 Mo7 Y2 Zr8,10.1063/1.1614833,901.0,960.0,1490.0,,5.0,,,,,,,,,,,,,,,,,,,,,,,,,,,
B15 Co7 Fe61 Mo7 Y2 Zr8,10.1016/j.jallcom.2008.07.087,,,1490.0,5.0,,,,,,,,,,,,,,,,,,,,,,,,,,,,
B15 Co7 Fe61 Mo7 Y2 Zr8,10.1063/1.1614833,904.6,916.4,1490.2,,5.0,,,,,,,,,,,,,,,,,,,,,,,,,,,
B15 Co72.5 Si12.5,10.1016/0036-9748(83)90365-4,,,,,,,,,,,,,AM,Melt Spinning,Ribbon,Thickness, 0.02-0.20,,,TEM  XRD,Radio Frequency Melting,,,,,,,,,,,
B15 Cr10 Fe75,10.1016/0921-5093(91)90054-Q,,,,,,,,,,,,,AM,Melt Spinning,Ribbon,Width X Thickness,['1' '3'],['0.03' '0.025'],,[' XRD' ' TEM  XRD'],Arc Melting,,,,,,,,,,,
B15 Cr11 Fe74,10.1016/0921-5093(91)90054-Q,,,,,,,,,,,,,AM,Melt Spinning,Ribbon,,,,, XRD,Radio Frequency Melting,,,,,,,,,,,
B15 Cr12 Fe73,10.1016/0921-5093(91)90054-Q,,,,,,,,,,,,,AM,Melt Spinning,Ribbon,Width X Thickness,1,0.03,, XRD,Arc Melting,,,,,,,,,,,
B15 Cr15 Fe70,10.1016/0921-5093(91)90054-Q,,,,,,,,,,,,,AM,Melt Spinning,Ribbon,Width X Thickness,3,0.025,, TEM  XRD,Arc Melting,,,,,,,,,,,
B15 Cr2.5 Fe82.5,10.1016/0921-5093(91)90054-Q,,,,,,,,,,,,,AM,Melt Spinning,Ribbon,Width X Thickness,1,0.03,, XRD,Arc Melting,,,,,,,,,,,
B15 Cr20 Fe65,10.1016/0921-5093(91)90054-Q,,,,,,,,,,,,,AM,Melt Spinning,Ribbon,Width X Thickness,3,0.025,, TEM  XRD,Arc Melting,,,,,,,,,,,
B15 Cr25 Fe60,10.1016/0921-5093(91)90054-Q,,,,,,,,,,,,,AM,Melt Spinning,Ribbon,,,,,[' XRD' ' TEM  XRD'],['Radio Frequency Melting' 'Arc Melting'],,,,,,,,,,,
B15 Cr30 Fe55,10.1016/0921-5093(91)90054-Q,,,,,,,,,,,,,AM,Melt Spinning,Ribbon,Width X Thickness,3,0.025,, TEM  XRD,Arc Melting,,,,,,,,,,,
B15 Cr4 Fe81,10.1016/0921-5093(91)90054-Q,,,,,,,,,,,,,AM,Melt Spinning,Ribbon,Width X Thickness,1,0.03,, XRD,Arc Melting,,,,,,,,,,,
B15 Cr5 Fe80,10.1016/0921-5093(91)90054-Q,,,,,,,,,,,,,AM,Melt Spinning,Ribbon,Width X Thickness,3,0.025,, TEM  XRD,Arc Melting,,,,,,,,,,,
B15 Cr7 Fe78,10.1016/0921-5093(91)90054-Q,,,,,,,,,,,,,AM,Melt Spinning,Ribbon,Width X Thickness,1,0.03,, XRD,Arc Melting,,,,,,,,,,,
B15 Cr9 Fe76,10.1016/0921-5093(91)90054-Q,,,,,,,,,,,,,AM,Melt Spinning,Ribbon,Width X Thickness,1,0.03,, XRD,Arc Melting,,,,,,,,,,,
B15 Cu1 Fe76 Mo8,10.1016/j.jallcom.2008.07.125,,756.9,,,,,1415.8,,,,,,,,,,,,,,,,,,,,,,,,,
B15 Fe64 Zr21,10.1016/0025-5416(88)90004-3,,,,,,,,,,,,,AM,Mechanical,Powder,,,,,TEM XRD,,,,,,,,,,,,
B15 Fe67.5 Si17.5,10.1007/BF02643346,,,,,,,,,,,,,AM,Quenching,Wire,,,,,DTA  OM  SEM  TEM  UPS  XRD  -,Radio Frequency Melting,,,,,,,,,,,
B15 Fe70 Nd15,10.1080/08957958908201685,,,,,,,,,,,,,AM,Deposition,,,,,,SEM  XRD ,Arc Melting,,,,,,,,,,,
B15 Fe70 Si15,10.1007/BF02643346,,,,,,,,,,,,,AM,Quenching,Wire,,,,,DTA  OM  SEM  TEM  UPS  XRD  -,Radio Frequency Melting,,,,,,,,,,,
B15 Fe70 Si15,10.1016/0025-5416(88)90289-3,,,,,,,,,,,,,,Melt Spinning,Ribbon,Width X Thickness,1,0.03,,DTA  MS  OM  SEM  TEM  UPS  XRD  -,,,,,,,,,,,,
B15 Fe71 Si14,10.1016/0921-5093(94)90780-3,,,,,,,,,,,,,AM,,Wire,,,,,DTA  UPS  -,Radio Frequency Melting,,,,,,,,,,,
B15 Fe72 Si13,10.1016/0025-5416(88)90289-3,,,,,,,,,,,,,AM,Melt Spinning,Ribbon,Width X Thickness,1,0.03,,DTA  MS  OM  SEM  TEM  UPS  XRD  -,,,,,,,,,,,,
B15 Fe72.5 Si12.5,10.1007/BF02643346,,,,,,,,,,,,,AM,Quenching,Wire,,,,,DTA  OM  SEM  TEM  UPS  XRD  -,Radio Frequency Melting,,,,,,,,,,,
B15 Fe72.5 Si12.5,10.1016/0025-5416(88)90081-X,,,,,,,,,,,,,,Melt Spinning,,,,,,DTA  MS  OM  SEM  TEM  UPS  XRD  -,,,,,,,,,,,,
B15 Fe74.5 Si10.5,10.1016/0025-5416(88)90081-X,,,,,,,,,,,,,AM,Melt Spinning,Wire,,,,,DTA  MS  OM  SEM  TEM  UPS  XRD  -,Radio Frequency Melting,,,,,,,,,,,
B15 Fe74.5 Si10.5,10.1016/0921-5093(94)90780-3,,,,,,,,,,,,,,,,,,,,DTA  UPS  -,,,,,,,,,,,,
B15 Fe75 Si10,10.1007/BF02643346,,,,,,,,,,,,,AM,Quenching,Wire,,,,,DTA  OM  SEM  TEM  UPS  XRD  -,Radio Frequency Melting,,,,,,,,,,,
B15 Fe75 Si10,10.1016/0025-5416(88)90289-3,,,,,,,,,,,,,,Melt Spinning,Ribbon,Width X Thickness,1,0.03,,DTA  MS  OM  SEM  TEM  UPS  XRD  -,,,,,,,,,,,,
B15 Fe75 Si10,10.1016/0036-9748(82)90141-7,,,,,,,,,,,,,,,,,,,,DTA  TEM  UPS  XRD  -,,,,,,,,,,,,
B15 Fe75 Si10,10.1016/0921-5093(91)90992-V,,,,,,,,,,,,,,Mechanical,,,,,,HREM  SEM  XRD,,,,,,,,,,,,
B15 Fe75 Si10,10.1016/0921-5093(94)90780-3,,,,,,,,,,,,,,,,,,,,DTA  UPS  -,,,,,,,,,,,,
B15 Fe75 Zr10,10.2320/matertrans1989.33.80,,,,,,,,,,,,,AM,Deposition,Thin Film,,,,,TEM XRD,Arc Melting,,,,,,,,,,,
B15 Fe75.2 Nb9.8,10.2320/jinstmet1952.58.1_106,,,,,,,,,,,,,AM,Deposition,Thin Film,Thickness,0.0015-0.002,,Ar-gas,HREM  TEM XRD,,,,,,,,,,,,
B15 Fe75.3 Si9.7,10.1016/0025-5416(88)90081-X,,,,,,,,,,,,,AM,Melt Spinning,Wire,,,,,DTA  MS  OM  SEM  TEM  UPS  XRD  -,Radio Frequency Melting,,,,,,,,,,,
B15 Fe77 P8,10.1007/978-1-4613-4178-9_27,,,,,,,,,,,,,AM,Melt Spinning,Ribbon,,,,,MS  XRD,,,,,,,,,,,,
B15 Fe77.5 Si7.5,10.1007/BF02643346,,,,,,,,,,,,,AM,Quenching,Wire,,,,,DTA  OM  SEM  TEM  UPS  XRD  -,Radio Frequency Melting,,,,,,,,,,,
B15 Fe77.5 Si7.5,10.1016/0025-5416(88)90081-X,,,,,,,,,,,,,,Melt Spinning,,,,,,DTA  MS  OM  SEM  TEM  UPS  XRD  -,,,,,,,,,,,,
B15 Fe77.5 Si7.5,10.1016/0921-5093(94)90213-5,,,,,,,,,,,,,,,Ribbon,,,,,,,,,,,,,,,,,
B15 Fe77.5 Si7.5,10.1016/0921-5093(94)90850-8,,,,,,,,,,,,,AC,Mechanical,,,,,Ar-gas,HREM  XRD,,,,,,,,,,,,
B15 Fe77.9 Nb7.1,10.2320/jinstmet1952.58.1_106,,,,,,,,,,,,,AM,Deposition,Thin Film,Thickness,0.0015-0.002,,Ar-gas,HREM  TEM XRD,,,,,,,,,,,,
B15 Fe78 Si7,10.1016/0025-5416(88)90289-3,,,,,,,,,,,,,AM,Melt Spinning,Ribbon,Width X Thickness,1,0.03,,DTA  MS  OM  SEM  TEM  UPS  XRD  -,,,,,,,,,,,,
B15 Fe79 P6,10.1007/978-1-4613-4178-9_27,,,,,,,,,,,,,AM,Melt Spinning,Ribbon,,,,,MS  XRD,,,,,,,,,,,,
B15 Fe80 P5,10.1007/978-1-4613-4178-9_27,,,,,,,,,,,,,AM,Melt Spinning,Ribbon,,,,,MS  XRD,,,,,,,,,,,,
B15 Fe80 Si5,10.1007/BF02643346,,,,,,,,,,,,,AM,Quenching,Wire,,,,,DTA  OM  SEM  TEM  UPS  XRD  -,Radio Frequency Melting,,,,,,,,,,,
B15 Fe80 Si5,10.1016/0025-5416(88)90081-X,,,,,,,,,,,,,,Melt Spinning,,,,,,DTA  MS  OM  SEM  TEM  UPS  XRD  -,,,,,,,,,,,,
B15 Fe80 Si5,10.1016/0025-5416(88)90289-3,,,,,,,,,,,,,,,Ribbon,Width X Thickness,1,0.03,,,,,,,,,,,,,,
B15 Fe82 Nd3,10.2320/matertrans1989.34.895,,,,,,,,,,,,,AM,Quenching,Ribbon,Width X Thickness,2,0.015,, XRD TEM SEM,Radio Frequency Melting,,,,,,,,,,,
B15 Fe82 Si3,10.1016/0025-5416(88)90289-3,,,,,,,,,,,,,AM,Melt Spinning,Ribbon,Width X Thickness,1,0.03,,DTA  MS  OM  SEM  TEM  UPS  XRD  -,,,,,,,,,,,,
B15 Fe82 Si3,10.1016/0921-5093(94)90861-3,,,,,,,,,,,,,,,,Width,25,,,DTA  OM  SEM  TEM  UPS  XRD  -,Radio Frequency Melting,,,,,,,,,,,
B15 Fe83 Si2,10.1016/0921-5093(94)90861-3,,,,,,,,,,,,,AM,Melt Spinning,Ribbon,Width,25,,,DTA  OM  SEM  TEM  UPS  XRD  -,Radio Frequency Melting,,,,,,,,,,,
B15 Fe83 Zr2,10.2320/matertrans1989.33.80,,,,,,,,,,,,,AM,Deposition,Thin Film,,,,,TEM XRD,Arc Melting,,,,,,,,,,,
B15 Fe84 Si1,10.1016/0921-5093(94)90861-3,,,,,,,,,,,,,AM,Melt Spinning,Ribbon,Width,25,,,DTA  OM  SEM  TEM  UPS  XRD  -,Radio Frequency Melting,,,,,,,,,,,
B15 Fe85,10.1016/0025-5416(88)90096-1,,,,,,,,,,,,,AM,,,,,,,AES  EMA  SEM  TEM  XRD ,,,,,,,,,,,,
B15 Fe85,10.1016/0025-5416(88)90289-3,,,,,,,,,,,,,,Melt Spinning,Ribbon,Width X Thickness,1,0.03,,DTA  MS  OM  SEM  TEM  UPS  XRD  -,,,,,,,,,,,,
B15 Fe85,10.1016/0036-9748(80)90190-8,,,,,,,,,,,,,,Deposition,,,,,,AES  EMA  TEM  XRD ,,,,,,,,,,,,
B15 Fe85,10.1016/0921-5093(91)90054-Q,,,,,,,,,,,,,,,,,,,, XRD,Arc Melting,,,,,,,,,,,
B15 Mo51 Ru34,10.7567/JJAPS.26S3.1309,,,,,,,,,,,,,AM,,Thin Film,,,,,SEM ,,,,,,,,,,,,
B15 Mo65 Si20,10.1016/0036-9748(82)90083-7,,,,,,,,,,,,,CR,Melt Spinning,Ribbon,Width X Thickness,1,0.02,Ar-gas,TEM  XRD ,Arc Melting,,,,,,,,,,,
B15 Mo70 Si15,10.1016/0036-9748(82)90083-7,,,,,,,,,,,,,AM,Melt Spinning,Ribbon,Width X Thickness,1,0.02,Ar-gas,TEM  XRD ,Arc Melting,,,,,,,,,,,
B15 Mo75 Si10,10.1016/0036-9748(82)90083-7,,,,,,,,,,,,,AM,Melt Spinning,Ribbon,Width X Thickness,1,0.02,Ar-gas,TEM  XRD ,Arc Melting,,,,,,,,,,,
B15 Mo80 Si5,10.1016/0036-9748(82)90083-7,,,,,,,,,,,,,CR,Melt Spinning,Ribbon,Width X Thickness,1,0.02,Ar-gas,TEM  XRD ,Arc Melting,,,,,,,,,,,
B15 Mo85,10.1016/0036-9748(82)90083-7,,,,,,,,,,,,,CR,Melt Spinning,Ribbon,Width X Thickness,1,0.02,Ar-gas,TEM  XRD ,Arc Melting,,,,,,,,,,,
B15 Ni71 P14,10.1016/0921-5093(91)90017-H,,,,,,,,,,,,,AM,Melt Spinning,Ribbon,Width X Thickness,1.5-2.5,0.025,,,,,,,,,,,,,,
B15 Ni71 P14,10.1016/0921-5093(91)90078-2,,,,,,,,,,,,,,,,,0.6,0.017,, XRD ,,,,,,,,,,,,
B15 Ni75 Si10,10.1016/0022-3093(85)90184-X,,,,,,,,,,,,,AM,Melt Spinning,Ribbon,Width X Thickness,1.1-1.8,0.02-0.03,Ar-gas, OM  XRD ,,,,,,,,,,,,
B15 Ni75 Si10,10.1016/0022-3093(86)90008-6,,,,,,,,,,,,,,,,Thickness,0.02,,,,,,,,,,,,,,,
B15 Ni75 Si10,10.1016/0921-5093(91)90078-2,,,,,,,,,,,,,,,,,0.6,0.017,, XRD ,,,,,,,,,,,,
B15 Ni81.5 P3.5,10.1016/0921-5093(91)90078-2,,,,,,,,,,,,,AM,Melt Spinning,Ribbon,Width X Thickness,0.6,0.017,, XRD ,,,,,,,,,,,,
B15.2 Fe77.5 Nb7.3,10.2320/jinstmet1952.58.1_106,,,,,,,,,,,,,AM,Deposition,Thin Film,Thickness,0.0015-0.002,,Ar-gas,HREM  TEM XRD,,,,,,,,,,,,
B15.3 Fe76 Nb8.7,10.2320/jinstmet1952.58.1_106,,,,,,,,,,,,,AM,Deposition,Thin Film,Thickness,0.0015-0.002,,Ar-gas,HREM  TEM XRD,,,,,,,,,,,,
B15.38 Fe73.85 Si7.69 Zr3.08,10.1016/j.matdes.2016.05.102,848.0,873.0,1483.0,2.0,,,,,,,,,,,,,,,,,,,,,,,,,,,,
B16 C10 Ni74,10.1007/BF01742239,,,,,,,,,,,,,AM,Melt Spinning,Ribbon,Width X Thickness,1.5,0.015,Ar-gas,TEM XRD,Arc Melting,,,,,,,,,,,
B16 C12 Co72,10.1143/JJAP.31.3403,,,,,,,,,,,,,AM,Melt Spinning,Ribbon,,,,, XRD,Radio Frequency Melting,,,,,,,,,,,
B16 C2 Ni82,10.1007/BF01742239,,,,,,,,,,,,,AM,Melt Spinning,Ribbon,Width X Thickness,1.5,0.015,Ar-gas,TEM XRD,Arc Melting,,,,,,,,,,,
B16 C3 Fe81,10.1016/0022-3093(84)90653-7,,,,,,,,,,,,,AM,Melt Spinning,Ribbon,Width X Thickness,1,0.02,,XRD ,Radio Frequency Melting,,,,,,,,,,,
B16 C4 Fe80,10.1016/0022-3093(84)90653-7,,,,,,,,,,,,,AM,Melt Spinning,Ribbon,Width X Thickness,2-Jan,0.02,,XRD ,,,,,,,,,,,,
B16 C4 Ni80,10.1007/BF01742239,,,,,,,,,,,,,AM,Melt Spinning,Ribbon,Width X Thickness,1.5,0.015,Ar-gas,TEM XRD,Arc Melting,,,,,,,,,,,
B16 C6 Ni78,10.1007/BF01742239,,,,,,,,,,,,,AM,Melt Spinning,Ribbon,Width X Thickness,1.5,0.015,Ar-gas,TEM XRD,Arc Melting,,,,,,,,,,,
B16 C8 Ni76,10.1007/BF01742239,,,,,,,,,,,,,AM,Melt Spinning,Ribbon,Width X Thickness,1.5,0.015,Ar-gas,TEM XRD,Arc Melting,,,,,,,,,,,
B16 Co17 Mn67,10.1016/B978-0-444-86939-5.50256-6,,,,,,,,,,,,,AM,Melt Spinning,Ribbon,,,,,XRD,,,,,,,,,,,,
B16 Co20 Mn64,10.1016/B978-0-444-86939-5.50256-6,,,,,,,,,,,,,AM,Melt Spinning,Ribbon,,,,,XRD,,,,,,,,,,,,
B16 Co21 Mn63,10.1016/B978-0-444-86939-5.50256-6,,,,,,,,,,,,,AM,Melt Spinning,Ribbon,,,,,XRD,,,,,,,,,,,,
B16 Co24.5 Mn59.5,10.1016/B978-0-444-86939-5.50256-6,,,,,,,,,,,,,AM,Melt Spinning,Ribbon,,,,,XRD,,,,,,,,,,,,
B16 Co25 Mn59,10.1016/B978-0-444-86939-5.50256-6,,,,,,,,,,,,,AM,Melt Spinning,Ribbon,,,,,XRD,,,,,,,,,,,,
B16 Co27 Mn57,10.1016/B978-0-444-86939-5.50256-6,,,,,,,,,,,,,AM,Melt Spinning,Ribbon,,,,,XRD,,,,,,,,,,,,
B16 Co33 Mn51,10.1016/B978-0-444-86939-5.50256-6,,,,,,,,,,,,,AM,Melt Spinning,Ribbon,,,,,XRD,,,,,,,,,,,,
B16 Co35 Mn49,10.1016/B978-0-444-86939-5.50256-6,,,,,,,,,,,,,AM,Melt Spinning,Ribbon,,,,,XRD,,,,,,,,,,,,
B16 Co42 Mn42,10.1016/B978-0-444-86939-5.50256-6,,,,,,,,,,,,,AM,Melt Spinning,Ribbon,,,,,XRD,,,,,,,,,,,,
B16 Co43.5 Mn40.5,10.1016/B978-0-444-86939-5.50256-6,,,,,,,,,,,,,AM,Melt Spinning,Ribbon,,,,,XRD,,,,,,,,,,,,
B16 Co49 Mn35,10.1016/B978-0-444-86939-5.50256-6,,,,,,,,,,,,,AM,Melt Spinning,Ribbon,,,,,XRD,,,,,,,,,,,,
B16 Co50 Mn34,10.1016/B978-0-444-86939-5.50256-6,,,,,,,,,,,,,AM,Melt Spinning,Ribbon,,,,,XRD,,,,,,,,,,,,
B16 Co50.4 Mn33.6,10.1109/TMAG.1980.1060859,,,,,,,,,,,,,AM,Melt Spinning,Ribbon,Width X Thickness,0.5-1,0.02-0.03,,XRD,Radio Frequency Melting,,,,,,,,,,,
B16 Co50.5 Mn33.5,10.1109/TMAG.1980.1060859,,,,,,,,,,,,,AM,Melt Spinning,Ribbon,Width X Thickness,0.5-1,0.02-0.03,,XRD,Radio Frequency Melting,,,,,,,,,,,
B16 Co54.5 Mn29.5,10.1109/TMAG.1980.1060859,,,,,,,,,,,,,AM,Melt Spinning,Ribbon,Width X Thickness,0.5-1,0.02-0.03,,XRD,Radio Frequency Melting,,,,,,,,,,,
B16 Co58.8 Mn25.2,10.1109/TMAG.1980.1060859,,,,,,,,,,,,,AM,Melt Spinning,Ribbon,Width X Thickness,0.5-1,0.02-0.03,,XRD,Radio Frequency Melting,,,,,,,,,,,
B16 Co59 Mn25,10.1016/B978-0-444-86939-5.50256-6,,,,,,,,,,,,,AM,Melt Spinning,Ribbon,,,,,XRD,,,,,,,,,,,,
