Repository: IntelAntique/Skunkworks

# Skunkworks
Algorithm to check for equivalent alloys

File: MDF_DMREF_Metallic_Glasses_v7.csv (part 11 of 22)
Composition,Reference,Tg_[K],Tx_[K],Tl_[K],Dmax_[mm],Zmax_[mm],E_[GPA],Tm_[K],Sigma_[Mpa],Possion_Ratio,Fracture_Strength_[MPa],Rc_[K/s],G_[GPa],Is_Amorphous,Casting,Type,Size_Measure,Size1,Size2,Environment,Characterization,Melting,density_[g/cm^3],Acoustic_Velocity_Long_[km/s],Acoustic_Velocity_Trans_[km/s],K_[GPa],E/density_[GPacm^3/g],Debye_Temp_[K],Yield_Strength_[Gpa],Kc_[Mpa m^05],Gbas_[Gpa],Kbas_[Gpa],Vbas
B16 Co59 Mn25,10.1109/TMAG.1980.1060859,,,,,,,,,,,,,,,,Width X Thickness,0.5-1,0.02-0.03,,,Radio Frequency Melting,,,,,,,,,,,
B16 Co65 Mn19,10.1016/B978-0-444-86939-5.50256-6,,,,,,,,,,,,,AM,Melt Spinning,Ribbon,,,,,XRD,,,,,,,,,,,,
B16 Co65.5 Mn18.5,10.1016/B978-0-444-86939-5.50256-6,,,,,,,,,,,,,AM,Melt Spinning,Ribbon,,,,,XRD,,,,,,,,,,,,
B16 Co67 Mn17,10.1016/B978-0-444-86939-5.50256-6,,,,,,,,,,,,,AM,Melt Spinning,Ribbon,,,,,XRD,,,,,,,,,,,,
B16 Co67 Mn17,10.1109/TMAG.1980.1060859,,,,,,,,,,,,,,,,Width X Thickness,0.5-1,0.02-0.03,,,Radio Frequency Melting,,,,,,,,,,,
B16 Co67.2 Mn16.8,10.1109/TMAG.1980.1060859,,,,,,,,,,,,,AM,Melt Spinning,Ribbon,Width X Thickness,0.5-1,0.02-0.03,,XRD,Radio Frequency Melting,,,,,,,,,,,
B16 Co68 Si16,10.1016/0025-5416(88)90296-0,,,,,,,,,,,,,AM,Melt Spinning,Ribbon,Width X Thickness,5,0.03,,TEM  XRD,Radio Frequency Melting,,,,,,,,,,,
B16 Co68 Zr16,10.1016/0921-5093(91)90040-T,,,,,,,,,,,,,AM,Melt Spinning,Ribbon,Width X Thickness,1,0.02-0.03,Ar-gas,TEM XRD,Arc Melting,,,,,,,,,,,
B16 Co74 Zr10,10.1016/0921-5093(91)90040-T,,,,,,,,,,,,,AM,Melt Spinning,Ribbon,Width X Thickness,1,0.02-0.03,Ar-gas,TEM XRD,Arc Melting,,,,,,,,,,,
B16 Co75 Mn9,10.1016/B978-0-444-86939-5.50256-6,,,,,,,,,,,,,AM,Melt Spinning,Ribbon,,,,,XRD,,,,,,,,,,,,
B16 Co75 Mn9,10.1109/TMAG.1980.1060859,,,,,,,,,,,,,,,,Width X Thickness,0.5-1,0.02-0.03,,,Radio Frequency Melting,,,,,,,,,,,
B16 Co75.6 Mn8.4,10.1109/TMAG.1980.1060859,,,,,,,,,,,,,AM,Melt Spinning,Ribbon,Width X Thickness,0.5-1,0.02-0.03,,XRD,Radio Frequency Melting,,,,,,,,,,,
B16 Co76 Mn8,10.1016/B978-0-444-86939-5.50256-6,,,,,,,,,,,,,AM,Melt Spinning,Ribbon,,,,,XRD,,,,,,,,,,,,
B16 Co84,10.1109/TMAG.1980.1060859,,,,,,,,,,,,,AM,Melt Spinning,Ribbon,Width X Thickness,0.5-1,0.02-0.03,,XRD,Radio Frequency Melting,,,,,,,,,,,
B16 Cr10 Fe74,10.1016/0921-5093(91)90054-Q,,,,,,,,,,,,,AM,Melt Spinning,Ribbon,Width X Thickness,1,0.04,,AXS  SEM  TEM  XRD,Radio Frequency Melting,,,,,,,,,,,
B16 Cr12.5 Fe71.5,10.1016/0921-5093(91)90054-Q,,,,,,,,,,,,,AM,Melt Spinning,Ribbon,Width X Thickness,1.5,0.025,, XRD,,,,,,,,,,,,
B16 Cr14 Fe70,10.1016/0921-5093(91)90054-Q,,,,,,,,,,,,,AM,Melt Spinning,Ribbon,Width X Thickness,1,0.04,,AXS  SEM  TEM  XRD,Radio Frequency Melting,,,,,,,,,,,
B16 Cr17 Fe67,10.1016/0921-5093(91)90054-Q,,,,,,,,,,,,,AM,Melt Spinning,Ribbon,Width X Thickness,1.5,0.025,, XRD,,,,,,,,,,,,
B16 Cr20 Fe64,10.1016/0921-5093(91)90054-Q,,,,,,,,,,,,,AM,Melt Spinning,Ribbon,Width X Thickness,1,0.04,,AXS  SEM  TEM  XRD,Radio Frequency Melting,,,,,,,,,,,
B16 Cr21 Fe63,10.1016/0921-5093(91)90054-Q,,,,,,,,,,,,,AM,Melt Spinning,Ribbon,Width X Thickness,1.5,0.025,, XRD,,,,,,,,,,,,
B16 Cr25 Fe59,10.1016/0921-5093(91)90054-Q,,,,,,,,,,,,,AM,Melt Spinning,Ribbon,Width X Thickness,1.5,0.025,, XRD,,,,,,,,,,,,
B16 Cr29.5 Fe54.5,10.1016/0921-5093(91)90054-Q,,,,,,,,,,,,,AM,Melt Spinning,Ribbon,Width X Thickness,1.5,0.025,, XRD,,,,,,,,,,,,
B16 Cr4 Fe80,10.1016/0921-5093(91)90054-Q,,,,,,,,,,,,,AM,Melt Spinning,Ribbon,Width X Thickness,1.5,0.025,, XRD,,,,,,,,,,,,
B16 Cr42 Fe42,10.1016/0921-5093(91)90054-Q,,,,,,,,,,,,,AM,Melt Spinning,Ribbon,Width X Thickness,1.5,0.025,, XRD,,,,,,,,,,,,
B16 Cr5 Fe79,10.1016/0921-5093(91)90054-Q,,,,,,,,,,,,,AM,Melt Spinning,Ribbon,Width X Thickness,1,0.04,,AXS  SEM  TEM  XRD,Radio Frequency Melting,,,,,,,,,,,
B16 Cr8.5 Fe75.5,10.1016/0921-5093(91)90054-Q,,,,,,,,,,,,,AM,Melt Spinning,Ribbon,Width X Thickness,1.5,0.025,, XRD,,,,,,,,,,,,
B16 F2 Fe82,10.3379/jmsjmag.11.S1_277,,,,,,,,,,,,,AM,Deposition,Thin Film,,,,Vacuum,TEM XRD,,,,,,,,,,,,
B16 Fe33.6 Nd50.4,10.1016/0921-5093(94)90772-2,,,,,,,,,,,,,AM,Quenching,Ribbon,,,,, XRD TEM SEM,Radio Frequency Melting,,,,,,,,,,,
B16 Fe42 Nd42,10.1016/0921-5093(94)90772-2,,,,,,,,,,,,,AM,Quenching,Ribbon,,,,, XRD TEM SEM,Radio Frequency Melting,,,,,,,,,,,
B16 Fe42 Ni42,10.1016/0022-3093(83)90470-2,,,,,,,,,,,,,AM,Melt Spinning,Ribbon,,,,,AES  EMA  SEM  TEM  XRD ,Radio Frequency Melting,,,,,,,,,,,
B16 Fe42 Ni42,10.1016/B978-0-444-86939-5.50148-2,,,,,,,,,,,,,,,,Width X Thickness,2.0-3.0,0.025-0.04,,,,,,,,,,,,,,
B16 Fe50.4 Nd33.6,10.1016/0921-5093(94)90772-2,,,,,,,,,,,,,AM,Quenching,Ribbon,,,,, XRD TEM SEM,Radio Frequency Melting,,,,,,,,,,,
B16 Fe56.3 Nd27.7,10.1016/0921-5093(94)90772-2,,,,,,,,,,,,,AM,Quenching,Ribbon,,,,, XRD TEM SEM,Radio Frequency Melting,,,,,,,,,,,
B16 Fe67.2 Nd16.8,10.1016/0921-5093(94)90772-2,,,,,,,,,,,,,AM,Quenching,Ribbon,,,,, XRD TEM SEM,Radio Frequency Melting,,,,,,,,,,,
B16 Fe72.8 Si8 Zr3.2,10.1016/j.matdes.2016.05.102,850.0,883.0,1472.0,2.0,,,,,,,,,,,,,,,,,,,,,,,,,,,,
B16 Fe74 Si10,10.1016/0025-5416(88)90081-X,,,,,,,,,,,,,AM,Melt Spinning,Wire,,,,,DTA  MS  OM  SEM  TEM  UPS  XRD  -,Radio Frequency Melting,,,,,,,,,,,
B16 Fe74.8 Nd9.2,10.1016/0921-5093(94)90772-2,,,,,,,,,,,,,AM,Quenching,Ribbon,,,,, XRD TEM SEM,Radio Frequency Melting,,,,,,,,,,,
B16 Fe79 P5,10.1007/978-1-4613-4178-9_27,,,,,,,,,,,,,AM,Melt Spinning,Ribbon,,,,,MS  XRD,,,,,,,,,,,,
B16 Fe79 Si5,10.1016/0022-3093(83)90475-1,,,,,,,,,,,,,AM,Melt Spinning,Ribbon,Width X Thickness,25.4,0.032,,DTA  MS  OM  SEM  TEM  UPS  XRD  -,,,,,,,,,,,,
B16 Fe81 P3,10.1007/978-1-4613-4178-9_27,,,,,,,,,,,,,AM,Melt Spinning,Ribbon,,,,,MS  XRD,,,,,,,,,,,,
B16 Fe82 Si2,10.1016/0921-5093(94)90861-3,,,,,,,,,,,,,AM,Melt Spinning,Ribbon,Width,25,,,DTA  OM  SEM  TEM  UPS  XRD  -,Radio Frequency Melting,,,,,,,,,,,
B16 Fe83 Si1,10.1016/0921-5093(94)90861-3,,,,,,,,,,,,,AM,Melt Spinning,Ribbon,Width,25,,,DTA  OM  SEM  TEM  UPS  XRD  -,Radio Frequency Melting,,,,,,,,,,,
B16 Fe84,10.1016/0022-3093(84)90653-7,,,,,,,,,,,,,AM,Melt Spinning,Ribbon,,,,,XRD ,,,,,,,,,,,,
B16 Fe84,10.1016/0921-5093(91)90054-Q,,,,,,,,,,,,,,,,Width X Thickness,1.5,0.025,, XRD,,,,,,,,,,,,
B16 Fe84,10.1016/0921-5093(94)90772-2,,,,,,,,,,,,,,Quenching,,,,,, XRD TEM SEM,Radio Frequency Melting,,,,,,,,,,,
B16 Ni24 Zr60,10.1016/0022-3093(84)90623-9,,,,,,,,,,,,,AM,Melt Spinning,Ribbon,Thickness,0.02,,Ar-gas, XRD,Arc Melting,,,,,,,,,,,
B16 Ni28 Zr56,10.1016/0022-3093(83)90470-2,,,,,,,,,,,,,AM,Melt Spinning,Ribbon,,,,,SEM  XRD,Radio Frequency Melting,,,,,,,,,,,
B16 Ni84,10.1007/BF01742239,,,,,,,,,,,,,CR,Melt Spinning,Ribbon,Width X Thickness,1.5,0.015,Ar-gas,TEM XRD,Arc Melting,,,,,,,,,,,
B16.2 Fe41.9 Ni41.9,10.1016/0025-5416(88)90060-2,,,,,,,,,,,,,AM,,,,,,,AES  EMA  SEM  TEM  XRD ,,,,,,,,,,,,
B16.5 Fe20.9 Ni62.6,10.1016/0025-5416(88)90060-2,,,,,,,,,,,,,AM,,,,,,,AES  EMA  SEM  TEM  XRD ,,,,,,,,,,,,
B16.5 Fe21 Ni62.5,10.1016/B978-0-444-86939-5.50148-2,,,,,,,,,,,,,AM,Melt Spinning,Ribbon,Width X Thickness,2.0-3.0,0.025-0.04,,AES  EMA  SEM  TEM  XRD ,Radio Frequency Melting,,,,,,,,,,,
B16.5 Fe61.5 Ni22,10.1016/B978-0-444-86939-5.50148-2,,,,,,,,,,,,,AM,Melt Spinning,Ribbon,Width X Thickness,2.0-3.0,0.025-0.04,,AES  EMA  SEM  TEM  XRD ,Radio Frequency Melting,,,,,,,,,,,
B16.5 Fe82 Sn1.5,10.1016/S0022-3093(87)80327-7,,,,,,,,,,,,,AM,Melt Spinning,Ribbon,Width X Thickness, 0.5-1,0.02,Air,,Radio Frequency Melting,,,,,,,,,,,
B16.67 Fe70 Hf5 Si8.33,10.1016/j.matdes.2016.05.102,861.0,901.0,1543.0,1.0,,,,,,,,,,,,,,,,,,,,,,,,,,,,
B16.67 Fe70.83 Hf4.17 Si8.33,10.1016/j.matdes.2016.05.102,858.0,893.0,1485.0,1.5,,,,,,,,,,,,,,,,,,,,,,,,,,,,
B16.67 Fe71.67 Hf3.33 Si8.33,10.1016/j.matdes.2016.05.102,854.0,887.0,1467.0,2.0,,,,,,,,,,,,,,,,,,,,,,,,,,,,
B16.67 Fe71.67 Si8.33 Zr3.33,10.1016/j.matdes.2016.05.102,847.0,883.0,1461.0,2.5,,,,,,,,,,,,,,,,,,,,,,,,,,,,
B16.67 Fe72.5 Hf2.5 Si8.33,10.1016/j.matdes.2016.05.102,852.0,885.0,1458.0,2.5,,,,,,,,,,,,,,,,,,,,,,,,,,,,
B16.67 Fe73.33 Hf1.67 Si8.33,10.1016/j.matdes.2016.05.102,840.0,872.0,1486.0,1.0,,,,,,,,,,,,,,,,,,,,,,,,,,,,
B16.7 Ni81.5 P1.8,10.1016/B978-0-444-86939-5.50097-X,,,,,,,,,,,,,AM,Melt Spinning,Ribbon,,,,,TEM ,Radio Frequency Melting,,,,,,,,,,,
B16.8 Fe62.4 Ni20.8,10.1016/0025-5416(88)90060-2,,,,,,,,,,,,,AM,,,,,,,AES  EMA  SEM  TEM  XRD ,,,,,,,,,,,,
B17 C16 Ni67,10.1007/BF01742239,,,,,,,,,,,,,AC,Melt Spinning,Ribbon,Width X Thickness,1.5,0.015,Ar-gas,TEM XRD,Arc Melting,,,,,,,,,,,
B17 C3 Fe80,10.1016/0022-3093(84)90653-7,,,,,,,,,,,,,AM,,['Wire' 'Ribbon'],['Diameter' 'Width'],['0.1' '1.5-2'],,,XRD ,,,,,,,,,,,,
B17 C5 Fe78,10.1016/0022-3093(84)90653-7,,,,,,,,,,,,,AM,Melt Spinning,Ribbon,Width X Thickness,1,0.02,,XRD ,Radio Frequency Melting,,,,,,,,,,,
B17 C8 Ni75,10.1007/BF01742239,,,,,,,,,,,,,AC,Melt Spinning,Ribbon,Width X Thickness,1.5,0.015,Ar-gas,TEM XRD,Arc Melting,,,,,,,,,,,
B17 Co1 Fe82,10.1016/B978-0-444-86939-5.50130-5,,,,,,,,,,,,,AM,,,,,,,XRD ,,,,,,,,,,,,
B17 Co41.5 Fe41.5,10.1016/0022-3093(83)90473-8,,,,,,,,,,,,,AM,Melt Spinning,Ribbon,Width X Thickness,1,0.018,,XRD ,,,,,,,,,,,,
B17 Co62 Fe21,10.1016/0022-3093(83)90473-8,,,,,,,,,,,,,AM,Melt Spinning,Ribbon,Width X Thickness,1,0.018,,XRD ,,,,,,,,,,,,
B17 Co75 Fe8,10.1016/0022-3093(83)90473-8,,,,,,,,,,,,,AM,Melt Spinning,Ribbon,Width X Thickness,1,0.018,,XRD ,,,,,,,,,,,,
B17 Co77 Fe6,10.1016/0022-3093(83)90473-8,,,,,,,,,,,,,AM,Melt Spinning,Ribbon,Width X Thickness,1,0.018,,XRD ,,,,,,,,,,,,
B17 Cr2.5 Fe80.5,10.1016/0921-5093(91)90054-Q,,,,,,,,,,,,,AM,Melt Spinning,Ribbon,Width X Thickness,1,0.018,, SEM  XRD,Radio Frequency Melting,,,,,,,,,,,
B17 Cu1 Fe74 Mo8,10.1016/j.jmmm.2006.02.212,,767.2,,,,,1416.3,,,,,,,,,,,,,,,,,,,,,,,,,
B17 Cu1.5 Fe81.5,10.1016/S0022-3093(87)80327-7,,,,,,,,,,,,,AM,Melt Spinning,Ribbon,,,,Air,,Radio Frequency Melting,,,,,,,,,,,
B17 F2 Fe81,10.3379/jmsjmag.11.S1_277,,,,,,,,,,,,,AM,Deposition,Thin Film,,,,Vacuum,TEM XRD,,,,,,,,,,,,
B17 Fe20 Zr63,10.1016/0025-5416(88)90012-2,,,,,,,,,,,,,AM,Melt Spinning,Ribbon,,,,,,Radio Frequency Melting,,,,,,,,,,,
B17 Fe23 Ni60,10.1016/0036-9748(79)90214-X,,,,,,,,,,,,,AM,Melt Spinning,Ribbon,Width X Thickness,1.5,0.025-0.04,,AES  EMA  TEM  XRD ,Radio Frequency Melting,,,,,,,,,,,
B17 Fe33 Ni50,10.1016/0036-9748(79)90214-X,,,,,,,,,,,,,AM,Melt Spinning,Ribbon,Width X Thickness,1.5,0.025-0.04,,AES  EMA  TEM  XRD ,Radio Frequency Melting,,,,,,,,,,,
B17 Fe43 Ni40,10.1016/0036-9748(79)90214-X,,,,,,,,,,,,,AM,Melt Spinning,Ribbon,Width X Thickness,1.5,0.025-0.04,,AES  EMA  TEM  XRD ,Radio Frequency Melting,,,,,,,,,,,
B17 Fe48 Ni35,10.1016/0036-9748(79)90214-X,,,,,,,,,,,,,AM,Melt Spinning,Ribbon,Width X Thickness,1.5,0.025-0.04,,AES  EMA  TEM  XRD ,Radio Frequency Melting,,,,,,,,,,,
B17 Fe53 Ni30,10.1016/0036-9748(79)90214-X,,,,,,,,,,,,,AM,Melt Spinning,Ribbon,Width X Thickness,1.5,0.025-0.04,,AES  EMA  TEM  XRD ,Radio Frequency Melting,,,,,,,,,,,
B17 Fe60 Mo13 Y10,10.2320/matertrans.45.2770,,1005.6,1597.5,,,,1361.5,,,,,,,,,,,,,,,,,,,,,,,,,
B17 Fe60 Ni13 Y10,10.2320/matertrans.45.2770,,931.0,,,,,1331.1,,,,,,,,,,,,,,,,,,,,,,,,,
B17 Fe63 Ni20,10.1016/0036-9748(79)90214-X,,,,,,,,,,,,,AM,Melt Spinning,Ribbon,Width X Thickness,1.5,0.025-0.04,,AES  EMA  TEM  XRD ,Radio Frequency Melting,,,,,,,,,,,
B17 Fe65 Mn13 Y5,10.2320/matertrans.45.2770,834.4,884.0,,1.0,,,1355.0,,,,,,,,,,,,,,,,,,,,,,,,,
B17 Fe65 Mo13 Y5,10.2320/matertrans.45.2770,,944.9,1565.9,,,,1487.0,,,,,,,,,,,,,,,,,,,,,,,,,
B17 Fe65 Ni13 Y5,10.2320/matertrans.45.2770,,840.0,,,,,1329.4,,,,,,,,,,,,,,,,,,,,,,,,,
B17 Fe67 Mn13 Y3,10.2320/matertrans.45.2770,779.0,,,,,,1355.0,,,,,,,,,,,,,,,,,,,,,,,,,
B17 Fe67 Mo13 Y3,10.2320/matertrans.45.2770,860.8,901.3,1554.0,,,,1430.0,,,,,,,,,,,,,,,,,,,,,,,,,
B17 Fe67 Ni13 Y3,10.2320/matertrans.45.2770,,791.5,,,,,1328.6,,,,,,,,,,,,,,,,,,,,,,,,,
B17 Fe70 Mn13,10.2320/matertrans.45.2770,,,,,,,1402.1,,,,,,,,,,,,,,,,,,,,,,,,,
B17 Fe70 Mo13,10.2320/matertrans.45.2770,822.3,850.2,1541.3,,,,1389.6,,,,,,,,,,,,,,,,,,,,,,,,,
B17 Fe70 Ni13,10.2320/matertrans.45.2770,,735.9,,,,,1374.3,,,,,,,,,,,,,,,,,,,,,,,,,
B17 Fe70 Si13,10.1016/0025-5416(88)90289-3,,,,,,,,,,,,,AM,Melt Spinning,Ribbon,Width X Thickness,1,0.03,,DTA  MS  OM  SEM  TEM  UPS  XRD  -,,,,,,,,,,,,
B17 Fe73 Ga10,10.1016/0304-8853(83)91027-2,,,,,,,,,,,,,AM,Melt Spinning,Ribbon,,,,,XRD,Arc Melting,,,,,,,,,,,
B17 Fe73 Ni10,10.1016/0036-9748(79)90214-X,,,,,,,,,,,,,AM,Melt Spinning,Ribbon,Width X Thickness,1.5,0.025-0.04,,AES  EMA  TEM  XRD ,Radio Frequency Melting,,,,,,,,,,,
B17 Fe74 Nb6 Y3,10.1016/j.jallcom.2004.08.014,831.0,879.0,1391.0,2.0,,,,,,,,,,,,,,,,,,,,,,,,,,,,
B17 Fe75 Ga8,10.1016/0304-8853(83)91027-2,,,,,,,,,,,,,AM,Melt Spinning,Ribbon,,,,,XRD,Arc Melting,,,,,,,,,,,
B17 Fe75 Nb8,10.2320/jinstmet1952.58.1_106,,,,,,,,,,,,,AM,Deposition,Thin Film,Thickness,0.0015-0.002,,Ar-gas,HREM  TEM XRD,,,,,,,,,,,,
B17 Fe77 Ga6,10.1016/0304-8853(83)91027-2,,,,,,,,,,,,,AM,Melt Spinning,Ribbon,,,,,XRD,Arc Melting,,,,,,,,,,,
B17 Fe77 P6,10.1007/978-1-4613-4178-9_27,,,,,,,,,,,,,AM,Melt Spinning,Ribbon,,,,,MS  XRD,,,,,,,,,,,,
B17 Fe79 Ga4,10.1016/0304-8853(83)91027-2,,,,,,,,,,,,,AM,Melt Spinning,Ribbon,,,,,XRD,Arc Melting,,,,,,,,,,,
B17 Fe79 P4,10.1007/978-1-4613-4178-9_27,,,,,,,,,,,,,AM,Melt Spinning,Ribbon,,,,,MS  XRD,,,,,,,,,,,,
B17 Fe79.5 Si3.5,10.1016/S0022-3093(87)80327-7,,,,,,,,,,,,,AM,Melt Spinning,Ribbon,Width X Thickness,0.5-1 ,0.02,,DTA  MS  OM  SEM  TEM  UPS  XRD  -,Radio Frequency Melting,,,,,,,,,,,
B17 Fe80 Nb3,10.1016/0921-5093(94)90178-3,,,,,,,,,,,,,AM,Melt Spinning,Ribbon,Width X Thickness,1.0-2.1,0.025,, TEM XRD,Radio Frequency Melting,,,,,,,,,,,
B17 Fe80 Ni3,10.1016/0025-5416(88)90327-8,,,,,,,,,,,,,AM,Melt Spinning,Ribbon,Width X Thickness,1.0-2.0,0.025,,AES  EMA  SEM  TEM  XRD ,Radio Frequency Melting,,,,,,,,,,,
B17 Fe80 P3,10.1007/978-1-4613-4178-9_27,,,,,,,,,,,,,CR,Melt Spinning,Ribbon,,,,,MS  XRD,,,,,,,,,,,,
B17 Fe80 Si3,10.1016/0025-5416(88)90289-3,,,,,,,,,,,,,AM,Melt Spinning,Ribbon,Width X Thickness,1,0.03,,DTA  MS  OM  SEM  TEM  UPS  XRD  -,,,,,,,,,,,,
B17 Fe80 Si3,10.1016/0036-9748(77)90268-X,,,,,,,,,,,,,,,,,,0.02,,DTA  UPS,Radio Frequency Melting,,,,,,,,,,,
B17 Fe80 Zr3,10.2320/matertrans1989.33.80,,,,,,,,,,,,,AM,Deposition,Thin Film,,,,,TEM XRD,Arc Melting,,,,,,,,,,,
B17 Fe80.5 La2.5,10.1016/0022-3093(83)90473-8,,,,,,,,,,,,,AM,Melt Spinning,Ribbon,Width X Thickness,1,0.018,, SEM  XRD ,Radio Frequency Melting,,,,,,,,,,,
B17 Fe80.5 Mo2.5,10.1016/0022-3093(83)90473-8,,,,,,,,,,,,,AM,Melt Spinning,Ribbon,Width X Thickness,1,0.018,, SEM  XRD ,Radio Frequency Melting,,,,,,,,,,,
B17 Fe80.5 Ni2.5,10.1016/0022-3093(83)90473-8,,,,,,,,,,,,,AM,Melt Spinning,Ribbon,Width X Thickness,1,0.018,,AES  EMA  SEM  TEM  XRD ,Radio Frequency Melting,,,,,,,,,,,
B17 Fe80.5 W2.5,10.1016/0022-3093(83)90473-8,,,,,,,,,,,,,AM,Melt Spinning,Ribbon,Width X Thickness,1,0.018,,SEM ,Radio Frequency Melting,,,,,,,,,,,
B17 Fe81 Ga2,10.1016/0304-8853(83)91027-2,,,,,,,,,,,,,AM,Melt Spinning,Ribbon,,,,,XRD,Arc Melting,,,,,,,,,,,
B17 Fe82 Si1,10.1016/0921-5093(94)90861-3,,,,,,,,,,,,,AM,Melt Spinning,Ribbon,Width,25,,,DTA  OM  SEM  TEM  UPS  XRD  -,Radio Frequency Melting,,,,,,,,,,,
B17 Fe83,10.1016/0022-3093(83)90473-8,,,,,,,,,,,,,AM,Melt Spinning,Ribbon,Width X Thickness,1,0.018,,XRD ,,,,,,,,,,,,
B17 Fe83,10.1016/0025-5416(88)90289-3,,,,,,,,,,,,,,,,,,0.03,,DTA  MS  OM  SEM  TEM  UPS  XRD  -,,,,,,,,,,,,
B17 Fe83,10.1016/0025-5416(88)90327-8,,,,,,,,,,,,,,,,,1.0-2.0,0.025,,AES  EMA  SEM  TEM  XRD ,Radio Frequency Melting,,,,,,,,,,,
B17 Fe83,10.1016/0036-9748(79)90214-X,,,,,,,,,,,,,,,,,1.5,0.025-0.04,,AES  EMA  TEM  XRD ,,,,,,,,,,,,
B17 Fe83,10.1016/0921-5093(94)90178-3,,,,,,,,,,,,,,,,,1.0-2.2,,, TEM XRD,,,,,,,,,,,,
B17 Fe83,10.1016/0921-5093(94)90861-3,,,,,,,,,,,,,,,,Width,25,,,DTA  OM  SEM  TEM  UPS  XRD  -,,,,,,,,,,,,
B17 Mo73 Si10,10.1016/0036-9748(82)90083-7,,,,,,,,,,,,,AM,Melt Spinning,Ribbon,Width X Thickness,1,0.02,Ar-gas,TEM  XRD ,Arc Melting,,,,,,,,,,,
B17 Mo75 Si8,10.1016/0036-9748(82)90083-7,,,,,,,,,,,,,AM,Melt Spinning,Ribbon,Width X Thickness,1,0.02,Ar-gas,TEM  XRD ,Arc Melting,,,,,,,,,,,
B17 Ni68 Si15,10.1016/0022-3093(85)90184-X,,,,,,,,,,,,,AM,Melt Spinning,Ribbon,Width X Thickness,1.1-1.8,0.02-0.03,Ar-gas, OM  XRD ,,,,,,,,,,,,
B17 Ni73 Si10,10.1016/0921-5093(91)90122-4,,,,,,,,,,,,,AM,Melt Spinning,Ribbon,,,,Ar-gas, XRD ,,,,,,,,,,,,
B17 Ni75 Si8,10.1007/BF02643483,,,,,,,,,,,,,AM,Melt Spinning,Ribbon,Width X Thickness,1.0-1.5,0.03-0.225,Ar-gas, OM  XRD ,,,,,,,,,,,,
B17 Ni75 Si8,10.1016/0036-9748(83)90365-4,,,,,,,,,,,,,,,,Thickness,0.02-0.20,,,,,,,,,,,,,,,
B17 Ni75 Si8,10.1038/ncomms10313,818.0,,1419.0,0.8,,,,,,,,,,,,,,,,,,,,,,,,,,,,
B17 Ni75 Si8,10.2320/matertrans.44.1425,,,,,,75.0,,2420.0,,,,,,,,,,,,,,,,,,,,,,,,
B17 Ni76 Si7,10.1016/0025-5416(88)90075-4,,,,,,,,,,,,,AM,Melt Spinning,Ribbon,,,,Ar-gas, OM  XRD ,,,,,,,,,,,,
B17 Ni80 Si3,10.1016/0921-5093(91)90078-2,,,,,,,,,,,,,AM,Melt Spinning,Ribbon,Width X Thickness,0.6,0.017,Ar-gas, XRD ,,,,,,,,,,,,
B17 Ni81.5 P1.5,10.1016/0921-5093(91)90078-2,,,,,,,,,,,,,AM,Melt Spinning,Ribbon,Width X Thickness,0.6,0.017,, XRD ,,,,,,,,,,,,
B17.2 Fe76 Nb6.8,10.2320/jinstmet1952.58.1_106,,,,,,,,,,,,,AM,Deposition,Thin Film,Thickness,0.0015-0.002,,Ar-gas,HREM  TEM XRD,,,,,,,,,,,,
B17.5 Co75 Si7.5,10.1016/0022-3093(85)90184-X,,,,,,,,,,,,,AM,Melt Spinning,Ribbon,Width X Thickness,1.1-1.8,0.02-0.03,,TEM  XRD,Radio Frequency Melting,,,,,,,,,,,
B17.5 F17.5 Fe65,10.3379/jmsjmag.11.S1_277,,,,,,,,,,,,,AM,Deposition,Thin Film,,,,Vacuum,TEM XRD,,,,,,,,,,,,
B17.5 Fe21 Ni61.5,10.1016/B978-0-444-86939-5.50148-2,,,,,,,,,,,,,AM,Melt Spinning,Ribbon,Width X Thickness,2.0-3.0,0.025-0.04,,AES  EMA  SEM  TEM  XRD ,Radio Frequency Melting,,,,,,,,,,,
B17.5 Fe41.5 Ni41,10.1016/B978-0-444-86939-5.50148-2,,,,,,,,,,,,,AM,Melt Spinning,Ribbon,Width X Thickness,2.0-3.0,0.025-0.04,,AES  EMA  SEM  TEM  XRD ,Radio Frequency Melting,,,,,,,,,,,
B17.5 Fe66 Nd16.5,10.1016/0025-5416(88)90313-8,,,,,,,,,,,,,AM,Quenching,Ribbon,,,,, XRD,Radio Frequency Melting,,,,,,,,,,,
B17.5 Fe67.5 Si15,10.1007/BF02643346,,,,,,,,,,,,,AM,Quenching,Wire,,,,,DTA  OM  SEM  TEM  UPS  XRD  -,Radio Frequency Melting,,,,,,,,,,,
B17.5 Fe70 Si12.5,10.1007/BF02643346,,,,,,,,,,,,,AM,Quenching,Wire,,,,,DTA  OM  SEM  TEM  UPS  XRD  -,Radio Frequency Melting,,,,,,,,,,,
B17.5 Fe72.5 Si10,10.1007/BF02643346,,,,,,,,,,,,,AM,Quenching,Wire,,,,,DTA  OM  SEM  TEM  UPS  XRD  -,Radio Frequency Melting,,,,,,,,,,,
B17.5 Fe72.5 Si10,10.1016/0025-5416(88)90081-X,,,,,,,,,,,,,,Melt Spinning,,,,,,DTA  MS  OM  SEM  TEM  UPS  XRD  -,,,,,,,,,,,,
B17.5 Fe73 Si9.5,10.1016/0025-5416(88)90081-X,,,,,,,,,,,,,AM,Melt Spinning,Wire,,,,,DTA  MS  OM  SEM  TEM  UPS  XRD  -,Radio Frequency Melting,,,,,,,,,,,
B17.5 Fe73 Si9.5,10.1016/0921-5093(94)90780-3,,,,,,,,,,,,,,,,,,,,DTA  UPS  -,,,,,,,,,,,,
B17.5 Fe75 Si7.5,10.1007/BF02643346,,,,,,,,,,,,,AM,Quenching,Wire,,,,,DTA  OM  SEM  TEM  UPS  XRD  -,Radio Frequency Melting,,,,,,,,,,,
B17.5 Fe75 Si7.5,10.1016/0025-5416(88)90081-X,,,,,,,,,,,,,,Melt Spinning,,,,,,DTA  MS  OM  SEM  TEM  UPS  XRD  -,,,,,,,,,,,,
B17.5 Fe77.5 Si5,10.1007/BF02643346,,,,,,,,,,,,,AM,Quenching,Wire,,,,,DTA  OM  SEM  TEM  UPS  XRD  -,Radio Frequency Melting,,,,,,,,,,,
B17.5 Fe80 Si2.5,10.1016/0025-5416(88)90289-3,,,,,,,,,,,,,AM,Melt Spinning,Ribbon,Width X Thickness,1,0.03,,DTA  MS  OM  SEM  TEM  UPS  XRD  -,,,,,,,,,,,,
B17.5 Fe82.5,10.1016/0025-5416(88)90313-8,,,,,,,,,,,,,AM,Quenching,Ribbon,,,,, XRD,Radio Frequency Melting,,,,,,,,,,,
B17.5 Mo70 Si12.5,10.1016/0036-9748(82)90083-7,,,,,,,,,,,,,AM,Melt Spinning,Ribbon,Width X Thickness,1,0.02,Ar-gas,TEM  XRD ,Arc Melting,,,,,,,,,,,
B17.5 Ni75 Si7.5,10.1016/0022-3093(85)90184-X,,,,,,,,,,,,,AM,Melt Spinning,Ribbon,Width X Thickness,1.1-1.8,0.02-0.03,Ar-gas, OM  XRD ,,,,,,,,,,,,
B17.5 Ni75 Si7.5,10.1016/0022-3093(86)90008-6,,,,,,,,,,,,,,,,Thickness,0.02,,,,,,,,,,,,,,,
B17.8 Fe74.9 Si7.3,10.1016/0025-5416(88)90081-X,,,,,,,,,,,,,AM,Melt Spinning,Wire,,,,,DTA  MS  OM  SEM  TEM  UPS  XRD  -,Radio Frequency Melting,,,,,,,,,,,
B18 C12 Ni70,10.1007/BF01742239,,,,,,,,,,,,,AM,Melt Spinning,Ribbon,Width X Thickness,1.5,0.015,Ar-gas,TEM XRD,Arc Melting,,,,,,,,,,,
B18 C16 Ni66,10.1007/BF01742239,,,,,,,,,,,,,AM,Melt Spinning,Ribbon,Width X Thickness,1.5,0.015,Ar-gas,TEM XRD,Arc Melting,,,,,,,,,,,
B18 C2 Fe80,10.1016/S0022-3093(87)80327-7,,,,,,,,,,,,,AM,Melt Spinning,Ribbon,Width X Thickness,0.5-1,0.02,,,,,,,,,,,,,,
B18 C3 Fe79,10.1016/0022-3093(84)90653-7,,,,,,,,,,,,,AM,Melt Spinning,Ribbon,Width X Thickness,1,0.02,,XRD ,Radio Frequency Melting,,,,,,,,,,,
B18 C6 Ni76,10.1007/BF01742239,,,,,,,,,,,,,CR,Melt Spinning,Ribbon,Width X Thickness,1.5,0.015,Ar-gas,TEM XRD,Arc Melting,,,,,,,,,,,
B18 Co82,10.1007/BF00540638,,,,,,,,,,,,,AM,Melt Spinning,Ribbon,Width X Thickness,2-Jan, 0.02-0.03,Ar-gas,TEM XRD,Radio Frequency Melting,,,,,,,,,,,
B18 Cr10 Fe72,10.1016/0921-5093(91)90054-Q,,,,,,,,,,,,,AM,Melt Spinning,Ribbon,Width X Thickness,1,0.04,,AXS  SEM  TEM  XRD,Radio Frequency Melting,,,,,,,,,,,
B18 Cr14 Fe68,10.1016/0921-5093(91)90054-Q,,,,,,,,,,,,,AM,Melt Spinning,Ribbon,Width X Thickness,1,0.04,,AXS  SEM  TEM  XRD,Radio Frequency Melting,,,,,,,,,,,
B18 Cr2 Fe80,10.1016/0921-5093(91)90054-Q,,,,,,,,,,,,,AM,Quenching,Ribbon,Width X Thickness,2-Jan,0.027,, TEM  XRD,,,,,,,,,,,,
B18 Cr20 Fe62,10.1016/0921-5093(91)90054-Q,,,,,,,,,,,,,AM,Melt Spinning,Ribbon,Width X Thickness,1,0.04,,AXS  SEM  TEM  XRD,Radio Frequency Melting,,,,,,,,,,,
B18 Cr4 Fe78,10.1016/0921-5093(91)90054-Q,,,,,,,,,,,,,AM,Quenching,Ribbon,Width X Thickness,2-Jan,0.027,, TEM  XRD,,,,,,,,,,,,
B18 Cr5 Fe77,10.1016/0921-5093(91)90054-Q,,,,,,,,,,,,,AM,Melt Spinning,Ribbon,Width X Thickness,['1' '0.5-1'],['0.04' '0.02'],,['AXS  SEM  TEM  XRD' ' TEM  XRD'],Radio Frequency Melting,,,,,,,,,,,
B18 Cr6 Fe76,10.1016/0921-5093(91)90054-Q,,,,,,,,,,,,,AM,Quenching,Ribbon,Width X Thickness,2-Jan,0.027,, TEM  XRD,,,,,,,,,,,,
B18 F26 Fe56,10.3379/jmsjmag.11.S1_277,,,,,,,,,,,,,AC,Deposition,Thin Film,,,,Vacuum,TEM XRD,,,,,,,,,,,,
B18 F7 Fe75,10.3379/jmsjmag.11.S1_277,,,,,,,,,,,,,AM,Deposition,Thin Film,,,,Vacuum,TEM XRD,,,,,,,,,,,,
B18 Fe40 Mo4 Ni38,10.1016/j.wear.2004.09.010,,683.0,,,,,,,,,,,,,,,,,,,,,,,,,,,,,,
B18 Fe41 Ni41,10.1016/0025-5416(88)90096-1,,,,,,,,,,,,,AM,,,,,,,AES  EMA  SEM  TEM  XRD ,,,,,,,,,,,,
B18 Fe41 Ni41,10.1016/0921-5093(91)90157-I,,,,,,,,,,,,,,,Ribbon,Width X Thickness,6,0.052,,,,,,,,,,,,,,
B18 Fe75 Si7,10.1016/0921-5093(94)90780-3,,,,,,,,,,,,,AM,,Wire,,,,,DTA  UPS  -,Radio Frequency Melting,,,,,,,,,,,
B18 Fe76 Nb6,10.1016/0921-5093(94)90178-3,,,,,,,,,,,,,AM,Melt Spinning,Ribbon,Width X Thickness,1.0-2.0,0.027,, TEM XRD,,,,,,,,,,,,
B18 Fe76 Si6,10.1016/0022-3093(84)90642-2,,,,,,,,,,,,,AM,,,,,,,DTA  MS  OM  SEM  TEM  UPS  XRD  -,,,,,,,,,,,,
B18 Fe78 Nb4,10.1016/0921-5093(94)90178-3,,,,,,,,,,,,,AM,Melt Spinning,Ribbon,Width X Thickness,1.0-2.0,0.027,, TEM XRD,,,,,,,,,,,,
B18 Fe78 Si4,10.1016/0022-3093(84)90642-2,,,,,,,,,,,,,AM,,,,,,,DTA  MS  OM  SEM  TEM  UPS  XRD  -,,,,,,,,,,,,
B18 Fe79 P3,10.1007/978-1-4613-4178-9_27,,,,,,,,,,,,,CR,Melt Spinning,Ribbon,,,,,MS  XRD,,,,,,,,,,,,
B18 Fe80 Ge2,10.1016/S0022-3093(87)80327-7,,,,,,,,,,,,,AM,Melt Spinning,Ribbon,Width X Thickness,0.5-1,0.02,Air,,Radio Frequency Melting,,,,,,,,,,,
B18 Fe80 Nb2,10.1016/0921-5093(94)90178-3,,,,,,,,,,,,,AM,Melt Spinning,Ribbon,Width X Thickness,1.0-2.0,0.027,, TEM XRD,,,,,,,,,,,,
B18 Fe80 P2,10.1007/978-1-4613-4178-9_27,,,,,,,,,,,,,CR,Melt Spinning,Ribbon,,,,,MS  XRD,,,,,,,,,,,,
B18 Fe80 Pd2,10.1016/S0022-3093(87)80327-7,,,,,,,,,,,,,AM,Melt Spinning,Ribbon,Width X Thickness, 0.5-1,0.02,Air,,Radio Frequency Melting,,,,,,,,,,,
B18 Fe80 Si2,10.1016/0022-3093(84)90642-2,,,,,,,,,,,,,AM,,,,,,,DTA  MS  OM  SEM  TEM  UPS  XRD  -,,,,,,,,,,,,
B18 Fe82,10.1007/978-1-4613-4178-9_27,,,,,,,,,,,,,CR,Melt Spinning,Ribbon,,,,,MS  XRD,,,,,,,,,,,,
B18 Fe82,10.1007/BF00540638,,,,,,,,,,,,,AM,,,Width X Thickness,2-Jan, 0.02-0.03,Ar-gas,TEM XRD,Radio Frequency Melting,,,,,,,,,,,
B18 Fe82,10.1016/0022-3093(84)90642-2,,,,,,,,,,,,,,,,,,,,DTA  MS  OM  SEM  TEM  UPS  XRD  -,,,,,,,,,,,,
B18 Fe82,10.1016/0921-5093(91)90884-P,,,,,,,,,,,,,,,,,,,,XRD ,,,,,,,,,,,,
B18 Fe82,10.1016/0921-5093(94)90861-3,,,,,,,,,,,,,,,,Width,25,,,DTA  OM  SEM  TEM  UPS  XRD  -,,,,,,,,,,,,
B18 Fe82,10.2320/matertrans1989.34.895,,,,,,,,,,,,,,Quenching,,,2,0.015,, XRD TEM SEM,,,,,,,,,,,,
B18 Mo49.2 Ru32.8,10.1016/0022-3093(84)90650-1,,,,,,,,,,,,,AM,,Foil,,,,,SEM  TEM  XRD ,,,,,,,,,,,,
B18 Ni80 P2,10.1016/0921-5093(91)90078-2,,,,,,,,,,,,,AM,Melt Spinning,Ribbon,Width X Thickness,0.6,0.017,, XRD ,,,,,,,,,,,,
B18 Ni82,10.1007/BF00540638,,,,,,,,,,,,,AM,Melt Spinning,Ribbon,Width X Thickness,2-Jan, 0.02-0.03,Ar-gas,TEM XRD,Radio Frequency Melting,,,,,,,,,,,
B18 Ni82,10.1007/BF01742239,,,,,,,,,,,,,CR,,,,1.5,0.015,,,Arc Melting,,,,,,,,,,,
B18.2 Ni78 Ti3.8,10.1016/0025-5416(88)90057-2,,,,,,,,,,,,,AM,Melt Spinning,Ribbon,Width X Thickness,9,20,Ar-gas,TEM,,,,,,,,,,,,
B18.43 Co27.65 Cr4 Fe41.47 Nb3.84 Si4.61,10.1016/j.jallcom.2008.07.087,833.0,874.0,1481.0,3.0,,,,,,,,,,,,,,,,,,,,,,,,,,,,
B18.5 Co81.5,10.1016/0025-5416(88)90328-X,,,,,,,,,,,,,AM,Melt Spinning,Ribbon,Width X Thickness,1,0.02,Ar-gas,,Arc Melting,,,,,,,,,,,
B18.5 Fe31.5 Nd50,10.1016/0921-5093(91)90039-P,,,,,,,,,,,,,AM,Quenching,Ribbon,Width X Thickness,1,0.02,, XRD TEM,Radio Frequency Melting,,,,,,,,,,,
B18.5 Fe51.5 Nd30,10.1016/0921-5093(91)90039-P,,,,,,,,,,,,,AM,Quenching,Ribbon,Width X Thickness,1,0.02,, XRD TEM,Radio Frequency Melting,,,,,,,,,,,
B18.5 Fe61.5 Nd20,10.1016/0921-5093(91)90039-P,,,,,,,,,,,,,AM,Quenching,Ribbon,Width X Thickness,1,0.02,, XRD TEM,Radio Frequency Melting,,,,,,,,,,,
B18.5 Fe69.5 Nd12,10.1016/0921-5093(91)90039-P,,,,,,,,,,,,,AM,Quenching,Ribbon,Width X Thickness,1,0.02,, XRD TEM,Radio Frequency Melting,,,,,,,,,,,
B18.5 Fe75.5 Nd6,10.1016/0921-5093(91)90039-P,,,,,,,,,,,,,AM,Quenching,Ribbon,Width X Thickness,1,0.02,, XRD TEM,Radio Frequency Melting,,,,,,,,,,,
B18.5 Fe77 Nd4.5,10.1016/0921-5093(94)90758-7,,,,,,,,,,,,,AM,Quenching,,,,,, XRD TEM SEM,Radio Frequency Melting,,,,,,,,,,,
B18.5 Fe78.5 Nd3,10.1016/0921-5093(91)90039-P,,,,,,,,,,,,,AM,Quenching,Ribbon,Width X Thickness,1,0.02,, XRD TEM,Radio Frequency Melting,,,,,,,,,,,
B18.5 Fe81.5,10.1016/0921-5093(91)90039-P,,,,,,,,,,,,,AM,Quenching,Ribbon,Width X Thickness,1,0.02,, XRD TEM,Radio Frequency Melting,,,,,,,,,,,
B18.5 Ni81.5,10.1016/B978-0-444-86939-5.50097-X,,,,,,,,,,,,,AM,Melt Spinning,Ribbon,,,,,TEM ,Radio Frequency Melting,,,,,,,,,,,
B18.6 Co27.9 Cr3 Fe41.9 Nb3.9 Si4.7,10.1016/j.jallcom.2008.07.087,831.0,874.0,1474.0,3.5,,,,,,,,,,,,,,,,,,,,,,,,,,,,
B18.62 Co27.94 Cr3 Fe41.9 Nb3.88 Si4.66,10.1016/j.jallcom.2008.07.087,831.0,874.0,1474.0,3.5,,,,,,,,,,,,,,,,,,,,,,,,,,,,
B18.8 Co28.2 Fe42.3 Gd2 Nb4 Si4.7,10.1016/j.jallcom.2017.02.098,833.0,894.0,1452.0,1.5,,,,,,,,,,,,,,,,,,,,,,,,,,,,
B18.8 Co28.2 Fe42.3 Nb4 Si4.7 Y2,10.1016/j.jallcom.2017.02.098,833.0,891.0,1432.0,1.5,,,,,,,,,,,,,,,,,,,,,,,,,,,,
B18.82 Co28.22 Cr2 Fe42.34 Nb3.92 Si4.7,10.1016/j.jallcom.2008.07.087,830.0,873.0,1469.0,4.0,,,,,,,,,,,,,,,,,,,,,,,,,,,,
B19 C3 Fe78,10.1016/0022-3093(84)90653-7,,,,,,,,,,,,,AM,Melt Spinning,Ribbon,Width X Thickness,2-Jan,0.02-0.05,,XRD ,,,,,,,,,,,,
B19 Co28.5 Fe42.75 Mo1 Nb4 Si4.75,10.1016/j.jallcom.2017.02.098,818.0,859.0,1414.0,2.0,,,,,,,,,,,,,,,,,,,,,,,,,,,,
B19 Co28.5 Fe42.75 Nb4 Si4.75 Y1,10.1016/j.jallcom.2017.02.098,826.0,882.0,1410.0,1.5,,,,,,,,,,,,,,,,,,,,,,,,,,,,
B19 Co28.5 Fe42.75 Nb4 Si4.75 Zr1,10.1016/j.jallcom.2017.02.098,825.0,866.0,1396.0,2.0,,,,,,,,,,,,,,,,,,,,,,,,,,,,
B19 Fe20.5 Ni60.5,10.1016/B978-0-444-86939-5.50148-2,,,,,,,,,,,,,AM,Melt Spinning,Ribbon,Width X Thickness,2.0-3.0,0.025-0.04,,AES  EMA  SEM  TEM  XRD ,Radio Frequency Melting,,,,,,,,,,,
B19 Fe61 Ni20,10.1016/B978-0-444-86939-5.50148-2,,,,,,,,,,,,,AM,Melt Spinning,Ribbon,Width X Thickness,2.0-3.0,0.025-0.04,,AES  EMA  SEM  TEM  XRD ,Radio Frequency Melting,,,,,,,,,,,
B19 Fe75 P6,10.1007/978-1-4613-4178-9_27,,,,,,,,,,,,,CR,Melt Spinning,Ribbon,,,,,MS  XRD,,,,,,,,,,,,
B19 Fe76 Ni5,10.1016/S0022-3093(87)80327-7,,,,,,,,,,,,,AM,Melt Spinning,Ribbon,Width X Thickness,0.5-1,0.02,,AES  EMA  SEM  TEM  XRD ,Radio Frequency Melting,,,,,,,,,,,
B19 Fe77 Mn4,10.1016/S0022-3093(87)80327-7,,,,,,,,,,,,,AM,Melt Spinning,Ribbon,,,,,,Radio Frequency Melting,,,,,,,,,,,
B19 Fe77 Nd4,10.1016/0921-5093(91)90036-M,,,,,,,,,,,,,AM,Quenching,Ribbon,,,,, XRD TEM,,,,,,,,,,,,
B19 Fe77 P4,10.1007/978-1-4613-4178-9_27,,,,,,,,,,,,,CR,Melt Spinning,Ribbon,,,,,MS  XRD,,,,,,,,,,,,
B19 Fe81,10.1007/978-1-4613-4178-9_27,,,,,,,,,,,,,CR,Melt Spinning,Ribbon,,,,,MS  XRD,,,,,,,,,,,,
B19 Fe81,10.1016/0036-9748(84)90081-4,,,,,,,,,,,,,AM,,,,,,,['XRD ' ' XRD ' 'AES  EMA  SEM  TEM  XRD ' 'TEM XRD' ' TEM  XRD '],,,,,,,,,,,,
B19 Fe81,10.1016/0921-5093(91)90054-Q,,,,,,,,,,,,,,,,,,,, TEM  XRD,Radio Frequency Melting,,,,,,,,,,,
B19 Fe81,10.1016/S0022-3093(87)80327-7,,,,,,,,,,,,,,,,Width X Thickness,['0.5-1' nan ' 0.5-1' '0.5-1 '],['0.02' nan '0.2'],[nan 'Air' 'Ar-gas'],"[nan 'XRD ' 'AES  EMA  SEM  TEM  XRD '
 'DTA  MS  OM  SEM  TEM  UPS  XRD  -' 'TEM XRD' ' TEM  XRD ']",,,,,,,,,,,,
B19 Fe81,10.3379/jmsjmag.11.S1_277,,,,,,,,,,,,,,Deposition,Thin Film,,,,Vacuum,TEM XRD,,,,,,,,,,,,
B19.01 Co28.51 Cr1 Fe42.77 Nb3.96 Si4.75,10.1016/j.jallcom.2008.07.087,827.0,871.0,1462.0,4.0,,,,,,,,,,,,,,,,,,,,,,,,,,,,
B19.02 Fe69.42 Nb3.96 Si4.75 Tb2.85,10.1016/j.jallcom.2012.09.087,844.0,914.0,1440.0,2.5,,,,,,,,,,,,,,,,,,,,,,,,,,,,
B19.1 Ni78.8 Ti2.1,10.1016/0025-5416(88)90057-2,,,,,,,,,,,,,AM,Melt Spinning,Ribbon,Width X Thickness,9,20,Ar-gas,TEM,,,,,,,,,,,,
B19.2 Co14.4 Fe57.6 Nb4 Si4.8,10.1016/j.msea.2006.06.053,830.0,880.0,1431.0,2.5,,,,,,,,,,,,,,,,,,,,,,,,,,,,
B19.2 Co21.6 Fe50.4 Nb4 Si4.8,10.1016/j.msea.2006.06.053,828.0,878.0,1413.0,3.5,,,,,,,,,,,,,,,,,,,,,,,,,,,,
B19.2 Co28.8 Fe43.2 Nb4 Si4.8,10.1016/j.jallcom.2008.07.087,826.0,870.0,1452.0,,,,,,,,,,,,,,,,,,,,,,,,,,,,,
B19.2 Co28.8 Fe43.2 Nb4 Si4.8,10.1016/j.msea.2006.06.053,825.0,875.0,1407.0,4.0,,,,,,,,,,,,,,,,,,,,,,,,,,,,
B19.2 Co36 Fe36 Nb4 Si4.8,10.1016/j.msea.2006.06.053,820.0,870.0,1397.0,5.0,,,,,,,,,,,,,,,,,,,,,,,,,,,,
B19.2 Co43.2 Fe28.8 Nb4 Si4.8,10.1016/j.intermet.2006.01.038,823.0,865.0,1418.0,4.0,,,,,,,,,,,,,,,,,,,,,,,,,,,,
B19.2 Co50.4 Fe21.6 Nb4 Si4.8,10.1016/j.intermet.2006.01.038,820.0,860.0,1430.0,3.5,,,,,,,,,,,,,,,,,,,,,,,,,,,,
B19.2 Co57.6 Fe14.4 Nb4 Si4.8,10.1016/j.intermet.2006.01.038,813.0,853.0,1445.0,2.5,,,,,,,,,,,,,,,,,,,,,,,,,,,,
B19.2 Co64.8 Fe7.2 Nb4 Si4.8,10.1016/j.intermet.2006.01.038,803.0,843.0,1457.0,2.0,,,,,,,,,,,,,,,,,,,,,,,,,,,,
B19.2 Co7.2 Fe64.8 Nb4 Si4.8,10.1016/j.msea.2006.06.053,832.0,877.0,1460.0,2.0,,190.0,,3900.0,,,,,,,,,,,,,,,,,,,,,,,,
B19.2 Fe14.4 Nb4 Ni57.6 Si4.8,10.1063/1.2204440,755.0,795.0,1381.0,2.0,,172.0,,,,,,,,,,,,,,,,,,,,,,,,,,
B19.2 Fe21.6 Nb4 Ni50.4 Si4.8,10.1063/1.2204440,750.0,795.0,1356.0,2.5,,179.0,,,,,,,,,,,,,,,,,,,,,,,,,,
B19.2 Fe28.8 Nb4 Ni43.2 Si4.8,10.1063/1.2204440,745.0,795.0,1348.0,3.0,,186.0,,,,,,,,,,,,,,,,,,,,,,,,,,
B19.2 Fe66.24 Nb4 Si4.8 Tb5.76,10.1016/j.jallcom.2012.09.087,952.0,1012.0,1411.0,3.0,,,,,,,,,,,,,,,,,,,,,,,,,,,,
B19.2 Fe67.2 Nb4 Si4.8 Tb4.8,10.1016/j.jallcom.2012.09.087,935.0,995.0,1396.0,3.5,,,,,,,,,,,,,,,,,,,,,,,,,,,,
B19.2 Fe68.16 Nb4 Si4.8 Tb3.84,10.1016/j.jallcom.2012.09.087,869.0,969.0,1397.0,3.5,,,,,,,,,,,,,,,,,,,,,,,,,,,,
B19.2 Fe69.12 Nb3.84 Si3.84 Y4,10.1016/j.msea.2006.07.073,905.0,933.0,1424.0,3.0,,,,,,,,,,,,,,,,,,,,,,,,,,,,
B19.2 Fe7.2 Nb4 Ni64.8 Si4.8,10.1016/j.jallcom.2012.09.087,762.0,795.0,1408.0,1.0,,,,,,,,,,,,,,,,,,,,,,,,,,,,
B19.2 Fe71.04 Nb4 Si4.8 Tb0.96,10.1016/j.jallcom.2012.09.087,836.0,882.0,1459.0,1.0,,,,,,,,,,,,,,,,,,,,,,,,,,,,
B19.2 Fe72 Nb4 Si4.8,10.1016/j.msea.2006.06.053,835.0,880.0,1475.0,1.5,,,,,,,,,,,,,,,,,,,,,,,,,,,,
B19.2 Nb4 Ni72 Si4.8,10.1063/1.2204440,770.0,795.0,1446.0,0.5,,,,,,,,,,,,,,,,,,,,,,,,,,,,
B19.4 Fe69.84 Nb3.88 Si3.88 Y3,10.1016/j.msea.2006.07.073,859.0,915.0,1416.0,4.0,,,,,,,,,,,,,,,,,,,,,,,,,,,,
B19.5 Fe40.5 Ni40,10.1016/B978-0-444-86939-5.50148-2,,,,,,,,,,,,,AM,Melt Spinning,Ribbon,Width X Thickness,2.0-3.0,0.025-0.04,,AES  EMA  SEM  TEM  XRD ,Radio Frequency Melting,,,,,,,,,,,
B19.6 Fe70.56 Nb3.92 Si3.92 Y2,10.1016/j.msea.2006.07.073,855.0,903.0,1416.0,2.0,,,,,,,,,,,,,,,,,,,,,,,,,,,,
B19.8 Fe71.28 Nb3.96 Si3.96 Y1,10.1016/j.msea.2006.07.073,855.0,881.0,1419.0,2.0,,,,,,,,,,,,,,,,,,,,,,,,,,,,
B2 C10 Fe71 Mo2 Nb3 P12,10.1016/S1003-6326(11)61032-7,719.0,757.0,1305.0,1.0,,,,,,,,,,,,,,,,,,,,,,,,,,,,
B2 C10 Fe71 Mo3 Nb2 P12,10.1016/S1003-6326(11)61032-7,724.0,766.0,1305.0,1.0,,,,,,,,,,,,,,,,,,,,,,,,,,,,
B2 C10 Fe71 Mo4 Nb1 P12,10.1016/S1003-6326(11)61032-7,729.0,777.0,1296.0,2.0,,,,,,,,,,,,,,,,,,,,,,,,,,,,
B2 C9 Cr2 Fe78 P9,10.1063/1.2189910,703.0,736.0,1275.0,1.8,,,,,,,,,,,,,,,,,,,,,,,,,,,,
B2 C9 Cr5 Fe75 P9,10.1063/1.2189910,707.0,743.0,1286.0,1.5,,,,,,,,,,,,,,,,,,,,,,,,,,,,
B2 C9 Cr8 Fe72 P9,10.1063/1.2189910,710.0,750.0,1296.0,1.0,,,,,,,,,,,,,,,,,,,,,,,,,,,,
B2 C9 Fe80 P9,10.1063/1.2189910,700.0,733.0,1270.0,1.8,,,,,,,,,,,,,,,,,,,,,,,,,,,,
B2 Co82 Zr16,10.1016/0921-5093(91)90040-T,,,,,,,,,,,,,['AM' 'CR'],Melt Spinning,Ribbon,Width X Thickness,1,0.02-0.03,Ar-gas,TEM XRD,Arc Melting,,,,,,,,,,,
B2 Cr10 Fe88,10.1016/0921-5093(91)90054-Q,,,,,,,,,,,,,AM,Melt Spinning,Ribbon,Width X Thickness,1,0.04,,AXS  SEM  TEM  XRD,Radio Frequency Melting,,,,,,,,,,,
B2 Cr12 Fe86,10.1016/0921-5093(91)90054-Q,,,,,,,,,,,,,CR,Melt Spinning,Ribbon,Width X Thickness,1,0.04,,AXS  SEM  TEM  XRD,Radio Frequency Melting,,,,,,,,,,,
B2 Cr14 Fe84,10.1016/0921-5093(91)90054-Q,,,,,,,,,,,,,CR,Melt Spinning,Ribbon,Width X Thickness,1,0.04,,AXS  SEM  TEM  XRD,Radio Frequency Melting,,,,,,,,,,,
B2 Cr16 Fe82,10.1016/0921-5093(91)90054-Q,,,,,,,,,,,,,CR,Melt Spinning,Ribbon,Width X Thickness,1,0.04,,AXS  SEM  TEM  XRD,Radio Frequency Melting,,,,,,,,,,,
B2 Cr20 Fe78,10.1016/0921-5093(91)90054-Q,,,,,,,,,,,,,CR,Melt Spinning,Ribbon,Width X Thickness,1,0.04,,AXS  SEM  TEM  XRD,Radio Frequency Melting,,,,,,,,,,,
B2 Cr8 Fe90,10.1016/0921-5093(91)90054-Q,,,,,,,,,,,,,AM,Melt Spinning,Ribbon,Width X Thickness,1,0.04,,AXS  SEM  TEM  XRD,Radio Frequency Melting,,,,,,,,,,,
B2 Fe91 Zr7,10.1016/0921-5093(94)90255-0,,,,,,,,,,,,,AM,Melt Spinning,Ribbon,,,,,,Radio Frequency Melting,,,,,,,,,,,
B2 Fe91 Zr7,10.1016/0921-5093(94)90265-8,,,,,,,,,,,,,,,,Width X Thickness,1.0-2.0,0.02,,,,,,,,,,,,,,
B2 Nb35 Ni60 Sn3,10.1063/1.1544434,,,,1.0,1.0,,,,,,,,,,,,,,,,,,,,,,,,,,,
B2 Ni38 Zr60,10.1016/0022-3093(84)90623-9,,,,,,,,,,,,,AM,Melt Spinning,Ribbon,Thickness,0.02,,Ar-gas, XRD,Arc Melting,,,,,,,,,,,
B2 Ni81.5 P16.5,10.1016/0921-5093(91)90078-2,,,,,,,,,,,,,AM,Melt Spinning,Ribbon,Width X Thickness,0.6,0.017,, XRD ,,,,,,,,,,,,
B2.3 Fe83 P14.7,10.1016/0036-9748(77)90268-X,,,,,,,,,,,,,AM,Melt Spinning,Ribbon,Width X Thickness,1,0.02,,MS  XRD,,,,,,,,,,,,
B2.3 Fe87.9 Hf9.8,10.1016/0921-5093(94)90254-2,,,,,,,,,,,,,AM,Melt Spinning,Ribbon,Thickness,0.2,,,XRD,Arc Melting,,,,,,,,,,,
B2.32 Fe83.56 Nb4.84 Si5.8 Tb3.48,10.1016/j.commatsci.2016.02.037,860.0,940.0,1422.0,3.0,,,,,,,,,,,,,,,,,,,,,,,,,,,,
B2.32 Fe87.04 Nb4.84 Si5.8,10.1016/j.jallcom.2008.07.087,835.0,880.0,1475.0,1.5,,,,,,,,,,,,,,,,,,,,,,,,,,,,
B2.5 C5 Cr2 Fe68 Mo5 Ni5 P12.5,10.1038/ncomms10313,688.0,,1213.0,6.0,,,,,,,,,,,,,,,,,,,,,,,,,,,,
B2.5 C5 Fe70 Mo5 Ni5 P12.5,10.1016/j.pmatsci.2011.07.001,,,,,,,,,,,,57.31,,,,,,,,,,,,,150.1,,,,,,,
B2.5 C5 Fe74.5 Mo5.5 P12.5,10.1038/ncomms10313,695.0,,1219.0,3.0,,,,,,,,,,,,,,,,,,,,,,,,,,,,
B2.5 Fe89.5 Zr8,10.2320/matertrans1989.33.80,,,,,,,,,,,,,AM,Deposition,Thin Film,,,,,TEM XRD,Arc Melting,,,,,,,,,,,
B2.89 La13.51 Mg60 Ni23.6,10.1016/j.commatsci.2016.02.037,453.0,498.0,811.0,1.0,,,,,,,,,,,,,,,,,,,,,,,,,,,,
B20 C12 Ni68,10.1007/BF01742239,,,,,,,,,,,,,AM,Melt Spinning,Ribbon,Width X Thickness,1.5,0.015,Ar-gas,TEM XRD,Arc Melting,,,,,,,,,,,
B20 C16 Ni64,10.1007/BF01742239,,,,,,,,,,,,,AM,Melt Spinning,Ribbon,Width X Thickness,1.5,0.015,Ar-gas,TEM XRD,Arc Melting,,,,,,,,,,,
B20 C2 Ni78,10.1007/BF01742239,,,,,,,,,,,,,AM,Melt Spinning,Ribbon,Width X Thickness,1.5,0.015,Ar-gas,TEM XRD,Arc Melting,,,,,,,,,,,
B20 C6 Ni74,10.1007/BF01742239,,,,,,,,,,,,,CR,Melt Spinning,Ribbon,Width X Thickness,1.5,0.015,Ar-gas,TEM XRD,Arc Melting,,,,,,,,,,,
B20 C8 Ni72,10.1007/BF01742239,,,,,,,,,,,,,CR,Melt Spinning,Ribbon,Width X Thickness,1.5,0.015,Ar-gas,TEM XRD,Arc Melting,,,,,,,,,,,
B20 Co10 Fe70,10.1016/0038-1098(77)90321-0,,,,,,,,,,,,,AM,Melt Spinning,Ribbon,Width X Thickness,1.5-2,0.04,,XRD ,,,,,,,,,,,,
B20 Co20 Fe60,10.1016/0038-1098(77)90321-0,,,,,,,,,,,,,AM,Melt Spinning,Ribbon,Width X Thickness,1.5-2,0.04,,XRD ,,,,,,,,,,,,
B20 Co20 Mn60,10.1016/B978-0-444-86939-5.50256-6,,,,,,,,,,,,,AM,Melt Spinning,Ribbon,,,,,XRD,,,,,,,,,,,,
B20 Co28.5 Mn51.5,10.1016/B978-0-444-86939-5.50256-6,,,,,,,,,,,,,AM,Melt Spinning,Ribbon,,,,,XRD,,,,,,,,,,,,
B20 Co30 Cr50,10.1016/0022-3093(79)90040-1,,,,,,,,,,,,,AM,Melt Spinning,Ribbon,,,,Ar-gas,,Radio Frequency Melting,,,,,,,,,,,
B20 Co30 Fe50,10.1016/0038-1098(77)90321-0,,,,,,,,,,,,,AM,Melt Spinning,Ribbon,Width X Thickness,1.5-2,0.04,,XRD ,,,,,,,,,,,,
B20 Co32 Mn48,10.1016/B978-0-444-86939-5.50256-6,,,,,,,,,,,,,AM,Melt Spinning,Ribbon,,,,,XRD,,,,,,,,,,,,
B20 Co35 Cr45,10.1016/0022-3093(79)90040-1,,,,,,,,,,,,,AM,Melt Spinning,Ribbon,,,,Ar-gas,,Radio Frequency Melting,,,,,,,,,,,
B20 Co36.5 Mn43.5,10.1016/B978-0-444-86939-5.50256-6,,,,,,,,,,,,,AM,Melt Spinning,Ribbon,,,,,XRD,,,,,,,,,,,,
B20 Co37 Mn43,10.1016/B978-0-444-86939-5.50256-6,,,,,,,,,,,,,AM,Melt Spinning,Ribbon,,,,,XRD,,,,,,,,,,,,
B20 Co4 Fe76,10.1016/S0022-3093(87)80327-7,,,,,,,,,,,,,AM,Melt Spinning,Ribbon,Width X Thickness,0.5-1,0.02,Air,XRD ,,,,,,,,,,,,
B20 Co40 Cr40,10.1016/0022-3093(79)90040-1,,,,,,,,,,,,,AM,Melt Spinning,Ribbon,,,,Ar-gas,,Radio Frequency Melting,,,,,,,,,,,
B20 Co40 Fe40,10.1016/0038-1098(77)90321-0,,,,,,,,,,,,,AM,Melt Spinning,Ribbon,Width X Thickness,1.5-2,0.04,,XRD ,,,,,,,,,,,,
B20 Co40 Mn40,10.1016/B978-0-444-86939-5.50256-6,,,,,,,,,,,,,AM,Melt Spinning,Ribbon,,,,,XRD,,,,,,,,,,,,
B20 Co41.5 Mn38.5,10.1016/B978-0-444-86939-5.50256-6,,,,,,,,,,,,,AM,Melt Spinning,Ribbon,,,,,XRD,,,,,,,,,,,,
B20 Co44 Mn36,10.1016/B978-0-444-86939-5.50256-6,,,,,,,,,,,,,AM,Melt Spinning,Ribbon,,,,,XRD,,,,,,,,,,,,
B20 Co47.5 Mn32.5,10.1016/B978-0-444-86939-5.50256-6,,,,,,,,,,,,,AM,Melt Spinning,Ribbon,,,,,XRD,,,,,,,,,,,,
B20 Co48 Mn32,10.1109/TMAG.1980.1060859,,,,,,,,,,,,,AM,Melt Spinning,Ribbon,Width X Thickness,0.5-1,0.02-0.03,,XRD,Radio Frequency Melting,,,,,,,,,,,
B20 Co5 Fe75,10.1016/0036-9748(84)90081-4,,,,,,,,,,,,,AM,Melt Spinning,Ribbon,,,,,XRD ,,,,,,,,,,,,
B20 Co50 Cr30,10.1016/0022-3093(79)90040-1,,,,,,,,,,,,,AM,Melt Spinning,Ribbon,,,,Ar-gas,,Radio Frequency Melting,,,,,,,,,,,
B20 Co50 Fe30,10.1016/0038-1098(77)90321-0,,,,,,,,,,,,,AM,Melt Spinning,Ribbon,Width X Thickness,1.5-2,0.04,,XRD ,,,,,,,,,,,,
B20 Co52 Mn28,10.1016/B978-0-444-86939-5.50256-6,,,,,,,,,,,,,AM,Melt Spinning,Ribbon,,,,,XRD,,,,,,,,,,,,
B20 Co52 Mn28,10.1109/TMAG.1980.1060859,,,,,,,,,,,,,,,,Width X Thickness,0.5-1,0.02-0.03,,,Radio Frequency Melting,,,,,,,,,,,
B20 Co55 Cr25,10.1016/0022-3093(79)90040-1,,,,,,,,,,,,,AM,Melt Spinning,Ribbon,,,,Ar-gas,,Radio Frequency Melting,,,,,,,,,,,
B20 Co56 Fe16 Zr8,10.1063/1.367811,,879.0,,,,,,,,,,,,,,,,,,,,,,,,,,,,,,
B20 Co56 Mn24,10.1109/TMAG.1980.1060859,,,,,,,,,,,,,AM,Melt Spinning,Ribbon,Width X Thickness,0.5-1,0.02-0.03,,XRD,Radio Frequency Melting,,,,,,,,,,,
B20 Co57 Mn23,10.1016/B978-0-444-86939-5.50256-6,,,,,,,,,,,,,AM,Melt Spinning,Ribbon,,,,,XRD,,,,,,,,,,,,
B20 Co60 Cr20,10.1016/0022-3093(79)90040-1,,,,,,,,,,,,,AM,Melt Spinning,Ribbon,,,,Ar-gas,,Radio Frequency Melting,,,,,,,,,,,
B20 Co60 Fe20,10.1016/0025-5416(88)90303-5,,,,,,,,,,,,,AM,Melt Spinning,Ribbon,Width X Thickness,6,0.03,,XRD ,,,,,,,,,,,,
B20 Co60 Fe20,10.1016/0038-1098(77)90321-0,,,,,,,,,,,,,,,,,1.5-2,0.04,,,,,,,,,,,,,,
B20 Co64 Mn16,10.1109/TMAG.1980.1060859,,,,,,,,,,,,,AM,Melt Spinning,Ribbon,Width X Thickness,0.5-1,0.02-0.03,,XRD,Radio Frequency Melting,,,,,,,,,,,
B20 Co65 Cr15,10.1016/0022-3093(79)90040-1,,,,,,,,,,,,,AM,Melt Spinning,Ribbon,,,,Ar-gas,,Radio Frequency Melting,,,,,,,,,,,
B20 Co65 Fe15,10.1016/0025-5416(88)90303-5,,,,,,,,,,,,,AM,Melt Spinning,Ribbon,Width X Thickness,6,0.03,,XRD ,,,,,,,,,,,,
B20 Co68 Ni12,10.1016/0025-5416(88)90303-5,,,,,,,,,,,,,AM,Quenching,Ribbon,Width X Thickness,6,0.03,, XRD,,,,,,,,,,,,
B20 Co70 Cr10,10.1016/0022-3093(79)90040-1,,,,,,,,,,,,,AM,Melt Spinning,Ribbon,,,,Ar-gas,,Radio Frequency Melting,,,,,,,,,,,
B20 Co70 Fe10,10.1016/0025-5416(88)90303-5,,,,,,,,,,,,,AM,Melt Spinning,Ribbon,Width X Thickness,6,0.03,,XRD ,,,,,,,,,,,,
