Repository: IntelAntique/Skunkworks

# Skunkworks
Algorithm to check for equivalent alloys

File: MDF_DMREF_Metallic_Glasses_v7.csv (part 12 of 22)
Composition,Reference,Tg_[K],Tx_[K],Tl_[K],Dmax_[mm],Zmax_[mm],E_[GPA],Tm_[K],Sigma_[Mpa],Possion_Ratio,Fracture_Strength_[MPa],Rc_[K/s],G_[GPa],Is_Amorphous,Casting,Type,Size_Measure,Size1,Size2,Environment,Characterization,Melting,density_[g/cm^3],Acoustic_Velocity_Long_[km/s],Acoustic_Velocity_Trans_[km/s],K_[GPa],E/density_[GPacm^3/g],Debye_Temp_[K],Yield_Strength_[Gpa],Kc_[Mpa m^05],Gbas_[Gpa],Kbas_[Gpa],Vbas
B20 Co70 Fe10,10.1016/0038-1098(77)90321-0,,,,,,,,,,,,,,,,,1.5-2,0.04,,,,,,,,,,,,,,
B20 Co70 Ni10,10.1016/0025-5416(88)90303-5,,,,,,,,,,,,,AM,Quenching,Ribbon,Width X Thickness,6,0.03,, XRD,,,,,,,,,,,,
B20 Co70 Zr10,10.1016/0921-5093(91)90040-T,,,,,,,,,,,,,AM,Melt Spinning,Ribbon,Width X Thickness,1,0.02-0.03,Ar-gas,TEM XRD,Arc Melting,,,,,,,,,,,
B20 Co72 Cr8,10.1016/0022-3093(79)90040-1,,,,,,,,,,,,,AM,Melt Spinning,Ribbon,,,,Ar-gas,,Radio Frequency Melting,,,,,,,,,,,
B20 Co72 Fe8,10.1016/0025-5416(88)90303-5,,,,,,,,,,,,,AM,Melt Spinning,Ribbon,Width X Thickness,6,0.03,,XRD ,,,,,,,,,,,,
B20 Co72 Mn8,10.1109/TMAG.1980.1060859,,,,,,,,,,,,,AM,Melt Spinning,Ribbon,Width X Thickness,0.5-1,0.02-0.03,,XRD,Radio Frequency Melting,,,,,,,,,,,
B20 Co72 Ni8,10.1016/0025-5416(88)90303-5,,,,,,,,,,,,,AM,Quenching,Ribbon,Width X Thickness,6,0.03,, XRD,,,,,,,,,,,,
B20 Co74 Fe6,10.1016/0025-5416(88)90303-5,,,,,,,,,,,,,AM,Melt Spinning,Ribbon,Width X Thickness,6,0.03,,XRD ,,,,,,,,,,,,
B20 Co74 Fe6,10.1016/0036-9748(77)90280-0,,,,,,,,,,,,,,,,,,0.05,,,,,,,,,,,,,,
B20 Co74 Ni6,10.1016/0025-5416(88)90303-5,,,,,,,,,,,,,AM,Quenching,Ribbon,Width X Thickness,6,0.03,, XRD,,,,,,,,,,,,
B20 Co75 Si5,10.1016/0022-3093(85)90184-X,,,,,,,,,,,,,AM,Melt Spinning,Ribbon,Width X Thickness,1.1-1.8,0.02-0.03,,TEM  XRD,Radio Frequency Melting,,,,,,,,,,,
B20 Co76 Fe4,10.1016/0025-5416(88)90303-5,,,,,,,,,,,,,AM,Melt Spinning,Ribbon,Width X Thickness,6,0.03,,XRD ,,,,,,,,,,,,
B20 Co76 Ni4,10.1016/0025-5416(88)90303-5,,,,,,,,,,,,,AM,Quenching,Ribbon,Width X Thickness,6,0.03,, XRD,,,,,,,,,,,,
B20 Co78 Fe2,10.1016/0025-5416(88)90303-5,,,,,,,,,,,,,AM,Melt Spinning,Ribbon,Width X Thickness,6,0.03,,XRD ,,,,,,,,,,,,
B20 Co78 Ni2,10.1016/0025-5416(88)90303-5,,,,,,,,,,,,,AM,Quenching,Ribbon,Width X Thickness,6,0.03,, XRD,,,,,,,,,,,,
B20 Co80,10.1016/0022-3093(79)90040-1,,,,,,,,,,,,,AM,Melt Spinning,Ribbon,,,,Ar-gas,,Radio Frequency Melting,,,,,,,,,,,
B20 Co80,10.1016/0025-5416(88)90303-5,,,,,,,,,,,,,,['Melt Spinning' 'Quenching'],,Width X Thickness,6,0.03,,['XRD ' ' XRD'],,,,,,,,,,,,
B20 Co80,10.1016/0025-5416(88)90328-X,,,,,,,,,,,,,,,,,1,0.02,,,Arc Melting,,,,,,,,,,,
B20 Co80,10.1016/0038-1098(77)90321-0,,,,,,,,,,,,,,,,,1.5-2,0.04,,XRD ,,,,,,,,,,,,
B20 Co80,10.1109/TMAG.1980.1060859,,,,,,,,,,,,,,,,,0.5-1,0.02-0.03,,XRD,,,,,,,,,,,,
B20 Cr1 Fe79,10.1016/0921-5093(91)90054-Q,,,,,,,,,,,,,AM,Melt Spinning,Ribbon,,,,, TEM  XRD,Radio Frequency Melting,,,,,,,,,,,
B20 Cr10 Fe70,10.1016/0010-938X(93)90020-H,,,,,,,,,,,,,AM,Melt Spinning,Ribbon,Width X Thickness,1.0-2.0,0.01-0.04,, TEM  XRD,,,,,,,,,,,,
B20 Cr10 Fe70,10.1016/0921-5093(91)90054-Q,,,,,,,,,,,,,,,,,['2' nan '1-2' '1'],['0.03' nan '0.02' '0.04'],,[' XRD' 'AXS  SEM  TEM  XRD'],Radio Frequency Melting,,,,,,,,,,,
B20 Cr10 Ni70,10.1016/0022-3093(79)90040-1,,,,,,,,,,,,,AM,Melt Spinning,Ribbon,,,,,XRD,Radio Frequency Melting,,,,,,,,,,,
B20 Cr15 Fe65,10.1016/0010-938X(93)90020-H,,,,,,,,,,,,,AM,Melt Spinning,Ribbon,Width X Thickness,1.0-2.0,0.01-0.04,, TEM  XRD,,,,,,,,,,,,
B20 Cr2.5 Fe77.5,10.1016/0921-5093(91)90054-Q,,,,,,,,,,,,,AM,Melt Spinning,Ribbon,,,,, TEM  XRD,Radio Frequency Melting,,,,,,,,,,,
B20 Cr20 Fe60,10.1016/0921-5093(91)90054-Q,,,,,,,,,,,,,AM,Melt Spinning,Ribbon,,,,,[' XRD' 'AXS  SEM  TEM  XRD'],Radio Frequency Melting,,,,,,,,,,,
B20 Cr20 Ni60,10.1016/0022-3093(79)90040-1,,,,,,,,,,,,,AM,Melt Spinning,Ribbon,,,,,XRD,Radio Frequency Melting,,,,,,,,,,,
B20 Cr25 Fe55,10.1016/0921-5093(91)90054-Q,,,,,,,,,,,,,AM,Melt Spinning,Ribbon,,,,, XRD,Radio Frequency Melting,,,,,,,,,,,
B20 Cr25 Ni55,10.1016/0022-3093(79)90040-1,,,,,,,,,,,,,AM,Melt Spinning,Ribbon,,,,,XRD,Radio Frequency Melting,,,,,,,,,,,
B20 Cr30 Fe50,10.1016/0921-5093(91)90054-Q,,,,,,,,,,,,,AM,Melt Spinning,Ribbon,,,,, XRD,Radio Frequency Melting,,,,,,,,,,,
B20 Cr30 Ni50,10.1016/0022-3093(79)90040-1,,,,,,,,,,,,,AM,Melt Spinning,Ribbon,,,,,XRD,Radio Frequency Melting,,,,,,,,,,,
B20 Cr35 Fe45,10.1016/0921-5093(91)90054-Q,,,,,,,,,,,,,AM,Melt Spinning,Ribbon,,,,, XRD,Radio Frequency Melting,,,,,,,,,,,
B20 Cr4 Fe76,10.1016/0010-938X(93)90020-H,,,,,,,,,,,,,AM,Melt Spinning,Ribbon,Width X Thickness,1.0-2.0,0.01-0.04,, TEM  XRD,,,,,,,,,,,,
B20 Cr4 Fe76,10.1016/0921-5093(91)90054-Q,,,,,,,,,,,,,,,,,,,,,Radio Frequency Melting,,,,,,,,,,,
B20 Cr40 Fe40,10.1016/0921-5093(91)90054-Q,,,,,,,,,,,,,AM,Melt Spinning,Ribbon,,,,, XRD,Radio Frequency Melting,,,,,,,,,,,
B20 Cr5 Fe75,10.1016/0921-5093(91)90054-Q,,,,,,,,,,,,,AM,Melt Spinning,Ribbon,Width X Thickness,['2' nan '1-2' '1'],['0.03' nan '0.02' '0.04'],,[' XRD' 'AXS  SEM  TEM  XRD' ' TEM  XRD'],Radio Frequency Melting,,,,,,,,,,,
B20 Cr6 Fe74,10.1016/0010-938X(93)90020-H,,,,,,,,,,,,,AM,Melt Spinning,Ribbon,Width X Thickness,1.0-2.0,0.01-0.04,, TEM  XRD,,,,,,,,,,,,
B20 Cr8 Fe72,10.1016/0010-938X(93)90020-H,,,,,,,,,,,,,AM,Melt Spinning,Ribbon,Width X Thickness,1.0-2.0,0.01-0.04,, TEM  XRD,,,,,,,,,,,,
B20 Cr8 Fe72,10.1016/0921-5093(91)90054-Q,,,,,,,,,,,,,,,,,,,,[' XRD' ' TEM  XRD'],Radio Frequency Melting,,,,,,,,,,,
B20 F1.5 Fe78.5,10.3379/jmsjmag.11.S1_277,,,,,,,,,,,,,AM,Deposition,Thin Film,,,,Vacuum,TEM XRD,,,,,,,,,,,,
B20 F15 Fe65,10.3379/jmsjmag.11.S1_277,,,,,,,,,,,,,AM,Deposition,Thin Film,,,,Vacuum,TEM XRD,,,,,,,,,,,,
B20 Fe15 Ni65,10.1016/0025-5416(88)90288-1,,,,,,,,,,,,,AM,Melt Spinning,Ribbon,Width X Thickness,20,0.025,,AES  EMA  SEM  TEM  XRD ,Radio Frequency Melting,,,,,,,,,,,
B20 Fe19 Zr61,10.1016/0025-5416(88)90012-2,,,,,,,,,,,,,AM,Melt Spinning,Ribbon,,,,,,Radio Frequency Melting,,,,,,,,,,,
B20 Fe20 Ni60,10.1016/0025-5416(88)90288-1,,,,,,,,,,,,,AM,Melt Spinning,Ribbon,Width X Thickness,20,0.025,,AES  EMA  SEM  TEM  XRD ,Radio Frequency Melting,,,,,,,,,,,
B20 Fe20 Ni60,10.1016/0038-1098(77)90321-0,,,,,,,,,,,,,,,,,1.5-2,0.04,,AES  EMA ,,,,,,,,,,,,
B20 Fe30 Ni50,10.1016/0036-9748(83)90251-X,,,,,,,,,,,,,AM,Melt Spinning,Ribbon,,,,,AES  EMA  SEM  TEM  XRD ,Radio Frequency Melting,,,,,,,,,,,
B20 Fe30 Ni50,10.1016/0038-1098(77)90321-0,,,,,,,,,,,,,,,,Width X Thickness,1.5-2,0.04,,AES  EMA ,,,,,,,,,,,,
B20 Fe35 Ni45,10.1016/0022-3093(85)90036-5,,,,,,,,,,,,,AM,Melt Spinning,Ribbon,,,,,AES  EMA  SEM  TEM  XRD ,Radio Frequency Melting,,,,,,,,,,,
B20 Fe37 Mo6 Ni37,10.1016/j.jnoncrysol.2007.09.006,,735.0,1333.0,,,,1326.0,,,,,,,,,,,,,,,,,,,,,,,,,
B20 Fe38 Mo4 Ni38,10.1016/j.jnoncrysol.2007.09.006,,735.0,1334.0,,,,1327.0,,,,,,,,,,,,,,,,,,,,,,,,,
B20 Fe39 Mo2 Ni39,10.1016/j.jnoncrysol.2007.09.006,,737.0,1336.0,,,,1328.0,,,,,,,,,,,,,,,,,,,,,,,,,
B20 Fe40 Ni40,10.1016/0022-3093(83)90473-8,,,,,,,,,,,,,AM,Melt Spinning,Ribbon,Width X Thickness,1,0.018,,AES  EMA  SEM  TEM  XRD ,Radio Frequency Melting,,,,,,,,,,,
B20 Fe40 Ni40,10.1016/0025-5416(88)90288-1,,,,,,,,,,,,,,,,,20,0.025,,,,,,,,,,,,,,
B20 Fe40 Ni40,10.1016/0036-9748(77)90268-X,,,,,,,,,,,,,,,,,,0.02,,AES  EMA ,,,,,,,,,,,,
B20 Fe40 Ni40,10.1016/0036-9748(80)90190-8,,,,,,,,,,,,,,Deposition,,,,,,AES  EMA  TEM  XRD ,,,,,,,,,,,,
B20 Fe40 Ni40,10.1016/0038-1098(77)90321-0,,,,,,,,,,,,,,,,,1.5-2,0.04,,,,,,,,,,,,,,
B20 Fe40 Ni40,10.1016/j.jnoncrysol.2007.09.006,,711.0,1343.0,,,,1338.0,,,,,,,,,,,,,,,,,,,,,,,,,
B20 Fe50 Ni30,10.1016/0038-1098(77)90321-0,,,,,,,,,,,,,AM,Melt Spinning,Ribbon,Width X Thickness,1.5-2,0.04,,AES  EMA ,Radio Frequency Melting,,,,,,,,,,,
B20 Fe60 La20,10.1143/JPSJ.50.3575,,,,,,,,,,,,,AM,Melt Spinning,Ribbon,Width X Thickness,0.8-1.5 ,0.02-0.05 ,, XRD ,Radio Frequency Melting,,,,,,,,,,,
B20 Fe60 Ni20,10.1016/0038-1098(77)90321-0,,,,,,,,,,,,,AM,Melt Spinning,Ribbon,Width X Thickness,1.5-2,0.04,,AES  EMA ,Radio Frequency Melting,,,,,,,,,,,
B20 Fe60 Zr20,10.1016/0025-5416(88)90004-3,,,,,,,,,,,,,AM,Mechanical,Powder,,,,,TEM XRD,,,,,,,,,,,,
B20 Fe62 La18,10.1143/JPSJ.50.3575,,,,,,,,,,,,,AM,Melt Spinning,Ribbon,Width X Thickness,0.8-1.5,0.02-0.05 ,, XRD ,Radio Frequency Melting,,,,,,,,,,,
B20 Fe64 La16,10.1143/JPSJ.50.3575,,,,,,,,,,,,,AM,Melt Spinning,Ribbon,Width X Thickness,0.8-1.5,0.02-0.05,, XRD ,Radio Frequency Melting,,,,,,,,,,,
B20 Fe65 Si15,10.1007/BF02643346,,,,,,,,,,,,,AM,Quenching,Wire,,,,,DTA  OM  SEM  TEM  UPS  XRD  -,Radio Frequency Melting,,,,,,,,,,,
B20 Fe66 La14,10.1143/JPSJ.50.3575,,,,,,,,,,,,,AM,Melt Spinning,Ribbon,Width X Thickness,0.8-1.5,0.02-0.05,, XRD ,Radio Frequency Melting,,,,,,,,,,,
B20 Fe67 Si13,10.1016/0025-5416(88)90081-X,,,,,,,,,,,,,AM,Melt Spinning,Wire,,,,,DTA  MS  OM  SEM  TEM  UPS  XRD  -,Radio Frequency Melting,,,,,,,,,,,
B20 Fe67.5 Si12.5,10.1007/BF02643346,,,,,,,,,,,,,AM,Quenching,Wire,,,,,DTA  OM  SEM  TEM  UPS  XRD  -,Radio Frequency Melting,,,,,,,,,,,
B20 Fe70 Hf3 Nb4 Y3,10.1016/j.commatsci.2016.02.037,850.0,924.0,1437.0,3.5,,,,,,,,,,,,,,,,,,,,,,,,,,,,
B20 Fe70 La10,10.1143/JPSJ.50.3575,,,,,,,,,,,,,AM,Melt Spinning,Ribbon,Width X Thickness,0.8-1.5,0.02-0.05,, XRD ,Radio Frequency Melting,,,,,,,,,,,
B20 Fe70 Mo10,10.1016/0036-9748(83)90251-X,,,,,,,,,,,,,AM,Melt Spinning,Ribbon,,,,, XRD ,Radio Frequency Melting,,,,,,,,,,,
B20 Fe70 Nb2 Zr8,10.1016/S0167-577X(98)00132-3,870.1,961.4,,,,,,3440.0,,,,,,,,,,,,,,,,,,,,,,,,
B20 Fe70 Nb4 Zr6,10.1016/S0167-577X(98)00132-3,861.0,954.6,,,,,,3490.0,,,,,,,,,,,,,,,,,,,,,,,,
B20 Fe70 Nb6 Zr4,10.1016/S0167-577X(98)00132-3,853.4,926.6,,,,,,2700.0,,,,,,,,,,,,,,,,,,,,,,,,
B20 Fe70 Nb8 Zr2,10.1016/S0167-577X(98)00132-3,837.9,904.9,,,,,,2520.0,,,,,,,,,,,,,,,,,,,,,,,,
B20 Fe70 Ni10,10.1016/0038-1098(77)90321-0,,,,,,,,,,,,,AM,Melt Spinning,Ribbon,Width X Thickness,1.5-2,0.04,,AES  EMA ,Radio Frequency Melting,,,,,,,,,,,
B20 Fe70 Si10,10.1007/BF02643346,,,,,,,,,,,,,AM,Quenching,Wire,,,,,DTA  OM  SEM  TEM  UPS  XRD  -,Radio Frequency Melting,,,,,,,,,,,
B20 Fe70 Si10,10.1016/0025-5416(88)90081-X,,,,,,,,,,,,,,Melt Spinning,,,,,,DTA  MS  OM  SEM  TEM  UPS  XRD  -,,,,,,,,,,,,
B20 Fe70 Si10,10.1016/0025-5416(88)90289-3,,,,,,,,,,,,,,,Ribbon,Width X Thickness,1,0.03,,,,,,,,,,,,,,
B20 Fe70 Zr10,10.1016/S0167-577X(98)00132-3,872.8,956.0,,,,,,2710.0,,,,,,,,,,,,,,,,,,,,,,,,
B20 Fe71 Hf3 Nb4 Y2,10.1016/j.commatsci.2016.02.037,850.0,928.0,1432.0,4.0,,,,,,,,,,,,,,,,,,,,,,,,,,,,
B20 Fe72 Hf3 Nb4 Y1,10.1016/j.commatsci.2016.02.037,841.0,916.0,1446.0,3.0,,,,,,,,,,,,,,,,,,,,,,,,,,,,
B20 Fe72 La8,10.1143/JPSJ.50.3575,,,,,,,,,,,,,AM,Melt Spinning,Ribbon,Width X Thickness,0.8-1.5,0.02-0.05,, XRD ,Radio Frequency Melting,,,,,,,,,,,
B20 Fe72 Mo8,10.1016/0022-3093(80)90117-9,,,,,,,,,,,,,AM,Melt Spinning,Ribbon,Width X Thickness,1,0.04,,,Radio Frequency Melting,,,,,,,,,,,
B20 Fe72 Nb4 Si4,10.1016/j.msea.2006.07.073,842.0,880.0,1420.0,2.0,,,,,,,,,,,,,,,,,,,,,,,,,,,,
B20 Fe72 W8,10.1016/B978-0-444-86939-5.50254-2,,,,,,,,,,,,,AM,Melt Spinning,Ribbon,,,,,,Radio Frequency Melting,,,,,,,,,,,
B20 Fe72.5 Si7.5,10.1007/BF02643346,,,,,,,,,,,,,AM,Quenching,Wire,,,,,DTA  OM  SEM  TEM  UPS  XRD  -,Radio Frequency Melting,,,,,,,,,,,
B20 Fe73 Hf3 Nb4,10.1016/j.matdes.2016.05.102,836.0,899.0,1448.0,2.0,,,,,,,,,,,,,,,,,,,,,,,,,,,,
B20 Fe73 Mo7,10.1016/0022-3093(80)90117-9,,,,,,,,,,,,,AM,Melt Spinning,Ribbon,Width X Thickness,1,0.04,,,Radio Frequency Melting,,,,,,,,,,,
B20 Fe73 Mo7,10.1016/0036-9748(83)90251-X,,,,,,,,,,,,,,,,,,,, XRD ,,,,,,,,,,,,
B20 Fe73.5 W6.5,10.1016/B978-0-444-86939-5.50254-2,,,,,,,,,,,,,AM,Melt Spinning,Ribbon,,,,,,Radio Frequency Melting,,,,,,,,,,,
B20 Fe74 La6,10.1143/JPSJ.50.3575,,,,,,,,,,,,,AM,Melt Spinning,Ribbon,Width X Thickness,0.8-1.5,0.02-0.05,, XRD ,Radio Frequency Melting,,,,,,,,,,,
B20 Fe74 Mo6,10.1016/0022-3093(80)90117-9,,,,,,,,,,,,,AM,Melt Spinning,Ribbon,Width X Thickness,1,0.04,,,Radio Frequency Melting,,,,,,,,,,,
B20 Fe74 N6,10.1016/0921-5093(94)90793-5,,,,,,,,,,,,,AM,Deposition,Thin Film,,,,Ar-gas,TEM XRD,,,,,,,,,,,,
B20 Fe75 Mn5,10.1016/0036-9748(84)90081-4,,,,,,,,,,,,,AM,Melt Spinning,Ribbon,,,,, XRD ,Radio Frequency Melting,,,,,,,,,,,
B20 Fe75 Mo5,10.1016/0036-9748(83)90251-X,,,,,,,,,,,,,AM,Melt Spinning,Ribbon,,,,, XRD ,Radio Frequency Melting,,,,,,,,,,,
B20 Fe75 Ni5,10.1016/0036-9748(84)90081-4,,,,,,,,,,,,,AM,Melt Spinning,Ribbon,,,,,AES  EMA  SEM  TEM  XRD ,Radio Frequency Melting,,,,,,,,,,,
B20 Fe75 Si5,10.1007/BF02643346,,,,,,,,,,,,,AM,Quenching,Wire,,,,,DTA  OM  SEM  TEM  UPS  XRD  -,Radio Frequency Melting,,,,,,,,,,,
B20 Fe75 Si5,10.1016/0025-5416(88)90289-3,,,,,,,,,,,,,,Melt Spinning,Ribbon,Width X Thickness,1,0.03,,DTA  MS  OM  SEM  TEM  UPS  XRD  -,,,,,,,,,,,,
B20 Fe75 Ti5,10.1016/0036-9748(84)90081-4,,,,,,,,,,,,,AM,Melt Spinning,Ribbon,,,,,TEM XRD,Radio Frequency Melting,,,,,,,,,,,
B20 Fe75 V5,10.1016/0036-9748(84)90081-4,,,,,,,,,,,,,AM,Melt Spinning,Ribbon,,,,, TEM  XRD ,Radio Frequency Melting,,,,,,,,,,,
B20 Fe75 Zr5,10.2320/matertrans1989.33.80,,,,,,,,,,,,,AM,Deposition,Thin Film,,,,,TEM XRD,Arc Melting,,,,,,,,,,,
B20 Fe76 La4,10.1143/JPSJ.50.3575,,,,,,,,,,,,,AM,Melt Spinning,Ribbon,Width X Thickness,0.8-1.5,0.02-0.05,, XRD ,Radio Frequency Melting,,,,,,,,,,,
B20 Fe76 Mo4,10.1016/0036-9748(83)90251-X,,,,,,,,,,,,,AM,Melt Spinning,Ribbon,,,,, XRD ,Radio Frequency Melting,,,,,,,,,,,
B20 Fe76 P4,10.1007/978-1-4613-4178-9_27,,,,,,,,,,,,,AM,Melt Spinning,Ribbon,,,,,MS  XRD,,,,,,,,,,,,
B20 Fe76 Ti4,10.1016/S0022-3093(87)80327-7,,,,,,,,,,,,,AM,Melt Spinning,Ribbon,Width X Thickness,0.5-1,0.02,Ar-gas,TEM XRD,Radio Frequency Melting,,,,,,,,,,,
B20 Fe76 W4,10.1016/B978-0-444-86939-5.50254-2,,,,,,,,,,,,,AM,Melt Spinning,Ribbon,,,,,,Radio Frequency Melting,,,,,,,,,,,
B20 Fe77 Mo3,10.1016/0036-9748(83)90251-X,,,,,,,,,,,,,AM,Melt Spinning,Ribbon,,,,, XRD ,Radio Frequency Melting,,,,,,,,,,,
B20 Fe77.5 Si2.5,10.1007/BF02643346,,,,,,,,,,,,,AM,Quenching,Wire,,,,,DTA  OM  SEM  TEM  UPS  XRD  -,Radio Frequency Melting,,,,,,,,,,,
B20 Fe77.5 W2.5,10.1016/B978-0-444-86939-5.50254-2,,,,,,,,,,,,,AM,Melt Spinning,Ribbon,,,,,,Radio Frequency Melting,,,,,,,,,,,
B20 Fe78 La2,10.1143/JPSJ.50.3575,,,,,,,,,,,,,AM,Melt Spinning,Ribbon,Width X Thickness,0.8-1.5,0.02-0.05,, XRD ,Radio Frequency Melting,,,,,,,,,,,
B20 Fe78 Mo2,10.1016/0022-3093(79)90010-3,,,,,,,,,,,,,AM,Melt Spinning,Ribbon,Thickness,0.05,,,,Radio Frequency Melting,,,,,,,,,,,
B20 Fe78 Mo2,10.1016/0036-9748(83)90251-X,,,,,,,,,,,,,,,,,,,, XRD ,,,,,,,,,,,,
B20 Fe79 Mo1,10.1016/0036-9748(83)90251-X,,,,,,,,,,,,,AM,Melt Spinning,Ribbon,,,,, XRD ,Radio Frequency Melting,,,,,,,,,,,
B20 Fe79 W1,10.1016/B978-0-444-86939-5.50254-2,,,,,,,,,,,,,AM,Melt Spinning,Ribbon,,,,,,Radio Frequency Melting,,,,,,,,,,,
B20 Fe80,10.1007/978-1-4613-4178-9_27,,,,,,,,,,,,,AM,Melt Spinning,Ribbon,,,,,MS  XRD,,,,,,,,,,,,
B20 Fe80,10.1007/BF02643346,,,,,,,,,,,,,,Quenching,Wire,,,,,DTA  OM  SEM  TEM  UPS  XRD  -,Radio Frequency Melting,,,,,,,,,,,
B20 Fe80,10.1016/0025-5416(88)90096-1,,,,,,,,,,,,,,,,,,,,AES  EMA  SEM  TEM  XRD ,,,,,,,,,,,,
B20 Fe80,10.1016/0025-5416(88)90289-3,,,,,,,,,,,,,,,,Width X Thickness,1,0.03,,DTA  MS  OM  SEM  TEM  UPS  XRD  -,,,,,,,,,,,,
B20 Fe80,10.1016/0036-9748(77)90268-X,,,,,,,,,,,,,,,,,,0.02,,['AES  EMA ' 'DTA  UPS'],,,,,,,,,,,,
B20 Fe80,10.1016/0036-9748(77)90280-0,,,,,,,,,,,,,,,,,6,0.05,,XRD ,,,,,,,,,,,,
B20 Fe80,10.1016/0036-9748(80)90364-6,,,,,,,,,,,,,,,,Thickness,0.02-0.04,,Ar-gas,XRD,Arc Melting,,,,,,,,,,,
B20 Fe80,10.1016/0036-9748(83)90251-X,,,,,,,,,,,,,,,,,,,, XRD ,,,,,,,,,,,,
B20 Fe80,10.1016/0038-1098(77)90321-0,,,,,,,,,,,,,,,,,1.5-2,0.04,,['XRD ' 'AES  EMA '],,,,,,,,,,,,
B20 Fe80,10.1016/0921-5093(91)90054-Q,,,,,,,,,,,,,,,,,,,, XRD,,,,,,,,,,,,
B20 Fe80,10.1016/0921-5093(91)90992-V,,,,,,,,,,,,,,Mechanical,,,,,,HREM  SEM  XRD,,,,,,,,,,,,
B20 Fe80,10.1063/1.330155,,,,,,,,,,,,,,Deposition,Thin Film,,,,,,,,,,,,,,,,,
B20 Fe80,10.1143/JPSJ.50.3575,,,,,,,,,,,,,,,,,0.8-1.5,0.02-0.05,,,,,,,,,,,,,,
B20 Mo24 Rh56,10.1016/B978-0-444-86939-5.50242-6,,,,,,,,,,,,,AM,Melt Spinning,Ribbon,Width X Thickness,0.5-1, 0.015-0.02,Vacuum,XRD ,,,,,,,,,,,,
B20 Mo60 Si20,10.1016/0036-9748(82)90083-7,,,,,,,,,,,,,CR,Melt Spinning,Ribbon,Width X Thickness,1,0.02,Ar-gas,TEM  XRD ,Arc Melting,,,,,,,,,,,
B20 Mo65 Si15,10.1016/0036-9748(82)90083-7,,,,,,,,,,,,,AC,Melt Spinning,Ribbon,Width X Thickness,1,0.02,Ar-gas,TEM  XRD ,Arc Melting,,,,,,,,,,,
B20 Mo67.5 Si12.5,10.1016/0036-9748(82)90083-7,,,,,,,,,,,,,AM,Melt Spinning,Ribbon,Width X Thickness,1,0.02,Ar-gas,TEM  XRD ,Arc Melting,,,,,,,,,,,
B20 Mo70 Si10,10.1016/0036-9748(82)90083-7,,,,,,,,,,,,,AM,Melt Spinning,Ribbon,Width X Thickness,1,0.02,Ar-gas,TEM  XRD ,Arc Melting,,,,,,,,,,,
B20 Mo72.5 Si7.5,10.1016/0036-9748(82)90083-7,,,,,,,,,,,,,AM,Melt Spinning,Ribbon,Width X Thickness,1,0.02,Ar-gas,TEM  XRD ,Arc Melting,,,,,,,,,,,
B20 Mo75 Si5,10.1016/0036-9748(82)90083-7,,,,,,,,,,,,,AM,Melt Spinning,Ribbon,Width X Thickness,1,0.02,Ar-gas,TEM  XRD ,Arc Melting,,,,,,,,,,,
B20 Mo77.5 Si2.5,10.1016/0036-9748(82)90083-7,,,,,,,,,,,,,CR,Melt Spinning,Ribbon,Width X Thickness,1,0.02,Ar-gas,TEM  XRD ,Arc Melting,,,,,,,,,,,
B20 Mo80,10.1016/0036-9748(82)90083-7,,,,,,,,,,,,,CR,Melt Spinning,Ribbon,Width X Thickness,1,0.02,Ar-gas,TEM  XRD ,Arc Melting,,,,,,,,,,,
B20 Ni65 Si15,10.1016/0921-5093(91)90078-2,,,,,,,,,,,,,AM,Melt Spinning,Ribbon,Width X Thickness,0.6,0.017,Ar-gas, XRD ,,,,,,,,,,,,
B20 Ni75 Si5,10.1016/0022-3093(85)90184-X,,,,,,,,,,,,,AM,Melt Spinning,Ribbon,Width X Thickness,1.1-1.8,0.02-0.03,Ar-gas, OM  XRD ,,,,,,,,,,,,
B20 Ni75 Si5,10.1016/0022-3093(86)90008-6,,,,,,,,,,,,,,,,Thickness,0.02,,,,,,,,,,,,,,,
B20 Ni75 Si5,10.1016/0921-5093(91)90078-2,,,,,,,,,,,,,,,,,0.6,0.017,, XRD ,,,,,,,,,,,,
B20 Ni80,10.1007/BF01742239,,,,,,,,,,,,,CR,Melt Spinning,Ribbon,Width X Thickness,1.5,0.015,Ar-gas,TEM XRD,Arc Melting,,,,,,,,,,,
B20 Ru40 W40,10.1016/0022-3093(79)90011-5,,,,,,,,,,,,,AM,Mechanical,Foil,Thickness,,,Ar-gas,XRD,Radio Frequency Melting,,,,,,,,,,,
B20.5 Fe59.5 Ni20,10.1016/B978-0-444-86939-5.50148-2,,,,,,,,,,,,,AM,Melt Spinning,Ribbon,Width X Thickness,2.0-3.0,0.025-0.04,,AES  EMA  SEM  TEM  XRD ,Radio Frequency Melting,,,,,,,,,,,
B21 Co69.5 Er9.5,10.1016/0022-3093(93)90153-O,,,,,,,,,,,,,AM,,,,,,,AWAXS,,,,,,,,,,,,
B21 Co71.5 Er7.5,10.1016/0022-3093(93)90153-O,,,,,,,,,,,,,AM,,,,,,,AWAXS,,,,,,,,,,,,
B21 Co75.1 Er3.9,10.1016/0022-3093(93)90153-O,,,,,,,,,,,,,AM,,,,,,,AWAXS,,,,,,,,,,,,
B21 Fe75 P4,10.1007/978-1-4613-4178-9_27,,,,,,,,,,,,,AM,Melt Spinning,Ribbon,,,,,MS  XRD,,,,,,,,,,,,
B21 Fe75 V4,10.1016/S0022-3093(87)80327-7,,,,,,,,,,,,,AM,Melt Spinning,Ribbon,Width X Thickness,0.5-1,0.2,, TEM  XRD ,Radio Frequency Melting,,,,,,,,,,,
B21 Fe75 Zr4,10.2320/matertrans1989.33.80,,,,,,,,,,,,,AM,Deposition,Thin Film,,,,,TEM XRD,Arc Melting,,,,,,,,,,,
B21 Fe79,10.1007/978-1-4613-4178-9_27,,,,,,,,,,,,,CR,Melt Spinning,Ribbon,,,,,MS  XRD,,,,,,,,,,,,
B21 Fe79,10.3379/jmsjmag.11.S1_277,,,,,,,,,,,,,AM,Deposition,Thin Film,,,,Vacuum,TEM XRD,,,,,,,,,,,,
B21 Ni67 Si12,10.1016/0921-5093(91)90078-2,,,,,,,,,,,,,AM,Melt Spinning,Ribbon,Width X Thickness,0.6,0.017,Ar-gas, XRD ,,,,,,,,,,,,
B21 Ni72 Si7,10.1016/0022-3093(85)90007-9,,,,,,,,,,,,,AM,Melt Spinning,Ribbon,Width X Thickness,2,0.02,Ar-gas, OM  XRD ,,,,,,,,,,,,
B21.5 Fe58.5 Ni20,10.1016/B978-0-444-86939-5.50148-2,,,,,,,,,,,,,AM,Melt Spinning,Ribbon,Width X Thickness,2.0-3.0,0.025-0.04,,AES  EMA  SEM  TEM  XRD ,Radio Frequency Melting,,,,,,,,,,,
B21.56 Fe70.56 Nb2 Y5.88,10.1016/j.commatsci.2016.02.037,918.0,980.0,1412.0,4.0,,,,,,,,,,,,,,,,,,,,,,,,,,,,
B21.56 Fe70.56 Ta2 Y5.88,10.1016/j.commatsci.2016.02.037,917.0,979.0,1415.0,4.0,,,,,,,,,,,,,,,,,,,,,,,,,,,,
B21.56 Fe70.56 Ti2 Y5.88,10.1016/j.commatsci.2016.02.037,915.0,974.0,1416.0,3.0,,,,,,,,,,,,,,,,,,,,,,,,,,,,
B22 C10 Ni68,10.1007/BF01742239,,,,,,,,,,,,,AM,Melt Spinning,Ribbon,Width X Thickness,1.5,0.015,Ar-gas,TEM XRD,Arc Melting,,,,,,,,,,,
B22 C12 Ni66,10.1007/BF01742239,,,,,,,,,,,,,AM,Melt Spinning,Ribbon,Width X Thickness,1.5,0.015,Ar-gas,TEM XRD,Arc Melting,,,,,,,,,,,
B22 C14 Ni64,10.1007/BF01742239,,,,,,,,,,,,,AM,Melt Spinning,Ribbon,Width X Thickness,1.5,0.015,Ar-gas,TEM XRD,Arc Melting,,,,,,,,,,,
B22 C18 Ni60,10.1007/BF01742239,,,,,,,,,,,,,AM,Melt Spinning,Ribbon,Width X Thickness,1.5,0.015,Ar-gas,TEM XRD,Arc Melting,,,,,,,,,,,
B22 C2 Ni76,10.1007/BF01742239,,,,,,,,,,,,,CR,Melt Spinning,Ribbon,Width X Thickness,1.5,0.015,Ar-gas,TEM XRD,Arc Melting,,,,,,,,,,,
B22 C5 Ni73,10.1007/BF01742239,,,,,,,,,,,,,CR,Melt Spinning,Ribbon,Width X Thickness,1.5,0.015,Ar-gas,TEM XRD,Arc Melting,,,,,,,,,,,
B22 C8 Ni70,10.1007/BF01742239,,,,,,,,,,,,,AC,Melt Spinning,Ribbon,Width X Thickness,1.5,0.015,Ar-gas,TEM XRD,Arc Melting,,,,,,,,,,,
B22 Co10 Fe62 Y6,10.1016/j.jallcom.2007.09.063,885.0,932.0,1503.0,2.5,,,1375.0,,,,,,,,,,,,,,,,,,,,,,,,,
B22 Co12 Fe60 Y6,10.1016/j.jallcom.2007.09.063,881.0,924.0,1498.0,2.5,,,1370.0,,,,,,,,,,,,,,,,,,,,,,,,,
B22 Co14 Fe58 Y6,10.1016/j.jallcom.2007.09.063,880.0,925.0,1485.0,2.5,,,1366.0,,,,,,,,,,,,,,,,,,,,,,,,,
B22 Co16 Fe56 Y6,10.1016/j.jallcom.2007.09.063,882.0,927.0,1494.0,2.5,,,,,,,,,,,,,,,,,,,,,,,,,,,,
B22 Co2 Fe70 Y6,10.1016/j.jallcom.2007.09.063,898.0,944.0,1420.0,2.0,,,1390.0,,,,,,,,,,,,,,,,,,,,,,,,,
B22 Co4 Fe68 Y6,10.1016/j.jallcom.2007.09.063,896.0,941.0,1414.0,2.0,,,1385.0,,,,,,,,,,,,,,,,,,,,,,,,,
B22 Co6 Fe66 Y6,10.1016/j.jallcom.2007.09.063,887.0,925.0,1509.0,2.0,,,1379.0,,,,,,,,,,,,,,,,,,,,,,,,,
B22 Co78,10.1007/BF00540638,,,,,,,,,,,,,AM,Melt Spinning,Ribbon,Width X Thickness,2-Jan, 0.02-0.03,Ar-gas,TEM XRD,Radio Frequency Melting,,,,,,,,,,,
B22 Co8 Fe64 Y6,10.1016/j.jallcom.2007.09.063,884.0,927.0,1505.0,2.5,,,1376.0,,,,,,,,,,,,,,,,,,,,,,,,,
B22 Cr10 Fe63 Nb5,10.1016/j.msea.2008.03.019,,,,1.2,,,,,,,,,,,,,,,,,,,,,,,,,,,,
B22 Cr11 Fe61 Nb6,10.1016/j.msea.2008.03.019,842.0,892.0,,2.6,,,,,,,,,,,,,,,,,,,,,,,,,,,,
B22 Cr4 Fe66 Nb8,10.1016/j.msea.2008.03.019,835.0,884.0,,1.4,,,,,,,,,,,,,,,,,,,,,,,,,,,,
B22 Cr4 Fe67 Nb7,10.1016/j.msea.2008.03.019,857.0,898.0,,3.2,,,,,,,,,,,,,,,,,,,,,,,,,,,,
B22 Cr5 Fe65 Nb8,10.1016/j.msea.2008.03.019,832.0,868.0,,1.9,,,,,,,,,,,,,,,,,,,,,,,,,,,,
B22 Cr6 Fe66 Nb6,10.1016/j.msea.2008.03.019,849.0,895.0,,2.8,,,,,,,,,,,,,,,,,,,,,,,,,,,,
B22 Cr8 Fe62 Nb8,10.1016/j.msea.2008.03.019,835.0,902.0,,1.8,,,,,,,,,,,,,,,,,,,,,,,,,,,,
B22 Cr8 Fe64 Nb6,10.1016/j.msea.2008.03.019,851.0,903.0,,3.0,,,,,,,,,,,,,,,,,,,,,,,,,,,,
B22 Cr9 Fe63 Nb6,10.1016/j.msea.2008.03.019,857.0,904.0,,3.0,,,,,,,,,,,,,,,,,,,,,,,,,,,,
B22 Fe19.5 Ni58.5,10.1016/B978-0-444-86939-5.50148-2,,,,,,,,,,,,,AM,Melt Spinning,Ribbon,Width X Thickness,2.0-3.0,0.025-0.04,,AES  EMA  SEM  TEM  XRD ,Radio Frequency Melting,,,,,,,,,,,
B22 Fe39 Ni39,10.1016/0022-3093(83)90470-2,,,,,,,,,,,,,AM,Melt Spinning,Ribbon,,,,,AES  EMA  SEM  TEM  XRD ,Radio Frequency Melting,,,,,,,,,,,
B22 Fe39 Ni39,10.1016/B978-0-444-86939-5.50148-2,,,,,,,,,,,,,,,,Width X Thickness,2.0-3.0,0.025-0.04,,,,,,,,,,,,,,
B22 Fe66 W6 Y6,10.1016/j.commatsci.2016.02.037,897.0,981.0,1497.0,2.0,,,,,,,,,,,,,,,,,,,,,,,,,,,,
B22 Fe67 Mo5 Y6,10.1007/s10973-018-7050-0,920.0,941.0,1483.0,3.5,,,,,,,,,,,,,,,,,,,,,,,,,,,,
B22 Fe67 Mo5 Y6,10.1016/j.jallcom.2007.09.063,,,,,,,1380.0,,,,,,,,,,,,,,,,,,,,,,,,,
B22 Fe67 Ni5 Y6,10.1016/j.jallcom.2007.09.063,866.0,891.0,1469.0,1.0,,,,,,,,,,,,,,,,,,,,,,,,,,,,
B22 Fe67 W5 Y6,10.1016/j.commatsci.2016.02.037,882.0,970.0,1497.0,3.0,,,,,,,,,,,,,,,,,,,,,,,,,,,,
B22 Fe68 Mo4 Y6,10.1007/s10973-018-7050-0,915.0,944.0,1488.0,6.5,,,,,,,,,,,,,,,,,,,,,,,,,,,,
B22 Fe68 Mo4 Y6,10.1016/j.jallcom.2007.09.063,,,,,,,1385.0,,,,,,,,,,,,,,,,,,,,,,,,,
B22 Fe68 Ni4 Y6,10.1016/j.jallcom.2007.09.063,872.0,907.0,1470.0,1.5,,,1365.0,,,,,,,,,,,,,,,,,,,,,,,,,
B22 Fe68 W4 Y6,10.1016/j.commatsci.2016.02.037,874.0,971.0,1504.0,4.0,,,,,,,,,,,,,,,,,,,,,,,,,,,,
B22 Fe69 Mo3 Y6,10.1016/j.jallcom.2007.09.063,908.0,958.0,1488.0,6.0,,,1379.0,,,,,,,,,,,,,,,,,,,,,,,,,
B22 Fe69 Ni3 Y6,10.1016/j.jallcom.2007.09.063,874.0,910.0,1503.0,1.5,,,1370.0,,,,,,,,,,,,,,,,,,,,,,,,,
B22 Fe69 W3 Y6,10.1016/j.commatsci.2016.02.037,868.0,973.0,1505.0,4.0,,,,,,,,,,,,,,,,,,,,,,,,,,,,
B22 Fe70 Mo2 Y6,10.1007/s10973-018-7050-0,907.0,969.0,1508.0,3.5,,,,,,,,,,,,,,,,,,,,,,,,,,,,
B22 Fe70 Mo2 Y6,10.1016/j.jallcom.2007.09.063,,,,,,,1378.0,,,,,,,,,,,,,,,,,,,,,,,,,
B22 Fe70 Ni2 Y6,10.1016/j.jallcom.2007.09.063,,925.0,1509.0,2.0,,,1377.0,,,,,,,,,,,,,,,,,,,,,,,,,
B22 Fe70 Ni2 Y6,10.1016/j.jallcom.2008.07.087,880.0,,,,,,,,,,,,,,,,,,,,,,,,,,,,,,,
B22 Fe70 W2 Y6,10.1016/j.commatsci.2016.02.037,867.0,970.0,1521.0,3.0,,,,,,,,,,,,,,,,,,,,,,,,,,,,
B22 Fe71 Mo1 Y6,10.1007/s10973-018-7050-0,902.0,960.0,1517.0,2.5,,,,,,,,,,,,,,,,,,,,,,,,,,,,
B22 Fe71 Mo1 Y6,10.1016/j.jallcom.2007.09.063,,,,,,,1376.0,,,,,,,,,,,,,,,,,,,,,,,,,
B22 Fe71 Ni1 Y6,10.1016/j.commatsci.2016.02.037,883.0,926.0,1507.0,2.0,,,,,,,,,,,,,,,,,,,,,,,,,,,,
B22 Fe71 Ni1 Y6,10.1016/j.jallcom.2007.09.063,,,,,,,1382.0,,,,,,,,,,,,,,,,,,,,,,,,,
B22 Fe71 W1 Y6,10.1007/s10973-018-7050-0,845.0,956.0,1423.0,3.0,,,,,,,,,,,,,,,,,,,,,,,,,,,,
B22 Fe72 Hf2 Y4,10.1016/j.jallcom.2008.05.014,,938.6,,,,,,,,,,,,,,,,,,,,,,,,,,,,,,
B22 Fe72 Ti1 Y5,10.1016/j.jallcom.2007.08.011,860.5,930.6,1430.5,,,,1390.4,,,,,,,,,,,,,,,,,,,,,,,,,
B22 Fe72 Ti2 Y4,10.1016/j.jallcom.2007.08.011,841.5,914.2,1419.7,,,,1392.3,,,,,,,,,,,,,,,,,,,,,,,,,
B22 Fe72 Y6,10.1016/j.commatsci.2016.02.037,898.0,950.0,1413.0,2.0,,,,,,,,,,,,,,,,,,,,,,,,,,,,
B22 Fe72 Y6,10.1016/j.jallcom.2007.09.063,,944.0,1419.0,,,,1391.0,,,,,,,,,,,,,,,,,,,,,,,,,
B22 Fe75 Si3,10.1016/0025-5416(88)90289-3,,,,,,,,,,,,,AM,Melt Spinning,Ribbon,Width X Thickness,1,0.03,,DTA  MS  OM  SEM  TEM  UPS  XRD  -,,,,,,,,,,,,
B22 Fe78,10.1007/BF00540638,,,,,,,,,,,,,AM,Melt Spinning,Ribbon,Width X Thickness,2-Jan, 0.02-0.03,Ar-gas,TEM XRD,Radio Frequency Melting,,,,,,,,,,,
B22 Fe78,10.1016/0025-5416(88)90289-3,,,,,,,,,,,,,,,,,1,0.03,,DTA  MS  OM  SEM  TEM  UPS  XRD  -,,,,,,,,,,,,
B22 Mo46.8 Ru31.2,10.1016/0022-3093(84)90650-1,,,,,,,,,,,,,AM,,Foil,,,,,SEM  TEM  XRD ,,,,,,,,,,,,
B22 Mo68 Si10,10.1016/0036-9748(82)90083-7,,,,,,,,,,,,,AM,Melt Spinning,Ribbon,Width X Thickness,1,0.02,Ar-gas,TEM  XRD ,Arc Melting,,,,,,,,,,,
B22 Mo70 Si8,10.1016/0036-9748(82)90083-7,,,,,,,,,,,,,AM,Melt Spinning,Ribbon,Width X Thickness,1,0.02,Ar-gas,TEM  XRD ,Arc Melting,,,,,,,,,,,
B22 Ni78,10.1007/BF00540638,,,,,,,,,,,,,CR,Melt Spinning,Ribbon,Width X Thickness,2-Jan, 0.02-0.03,Ar-gas,TEM XRD,Radio Frequency Melting,,,,,,,,,,,
B22 Ni78,10.1007/BF01742239,,,,,,,,,,,,,,,,,1.5,0.015,,,Arc Melting,,,,,,,,,,,
B22.32 Dy7 Fe66.96 Mo3.72,10.1007/s10973-018-7050-0,880.0,957.0,1406.0,2.0,,,,,,,,,,,,,,,,,,,,,,,,,,,,
B22.5 F12.5 Fe65,10.3379/jmsjmag.11.S1_277,,,,,,,,,,,,,AM,Deposition,Thin Film,,,,Vacuum,TEM XRD,,,,,,,,,,,,
B22.5 Fe67.5 Si10,10.1007/BF02643346,,,,,,,,,,,,,AM,Quenching,Wire,,,,,DTA  OM  SEM  TEM  UPS  XRD  -,Radio Frequency Melting,,,,,,,,,,,
B22.5 Fe70 Si7.5,10.1007/BF02643346,,,,,,,,,,,,,AM,Quenching,Wire,,,,,DTA  OM  SEM  TEM  UPS  XRD  -,Radio Frequency Melting,,,,,,,,,,,
B22.5 Fe70 Si7.5,10.1016/0025-5416(88)90289-3,,,,,,,,,,,,,,Melt Spinning,Ribbon,Width X Thickness,1,0.03,,DTA  MS  OM  SEM  TEM  UPS  XRD  -,,,,,,,,,,,,
B22.5 Fe72.5 Si5,10.1007/BF02643346,,,,,,,,,,,,,AM,Quenching,Wire,,,,,DTA  OM  SEM  TEM  UPS  XRD  -,Radio Frequency Melting,,,,,,,,,,,
B22.5 Fe77.5,10.1007/BF02643346,,,,,,,,,,,,,AM,Quenching,Wire,,,,,DTA  OM  SEM  TEM  UPS  XRD  -,Radio Frequency Melting,,,,,,,,,,,
B22.5 Ni70 Si7.5,10.1016/0022-3093(85)90007-9,,,,,,,,,,,,,AM,Melt Spinning,Ribbon,Width X Thickness,2,0.02,Ar-gas, OM  XRD ,,,,,,,,,,,,
B22.56 Co20.3 Dy6 Fe47.38 Mo3.76,10.1016/j.jallcom.2017.02.098,845.0,929.0,1367.0,2.0,,,,,,,,,,,,,,,,,,,,,,,,,,,,
B22.56 Co27.07 Dy6 Fe40.61 Mo3.76,10.1016/j.jallcom.2017.02.098,847.0,927.0,1366.0,2.0,,,,,,,,,,,,,,,,,,,,,,,,,,,,
B22.56 Co33.84 Dy6 Fe33.84 Mo3.76,10.1016/j.jallcom.2017.02.098,831.0,912.0,1365.0,2.0,,,,,,,,,,,,,,,,,,,,,,,,,,,,
B22.56 Co6.77 Dy6 Fe60.91 Mo3.76,10.1016/j.jallcom.2017.02.098,860.0,945.0,1385.0,2.0,,,,,,,,,,,,,,,,,,,,,,,,,,,,
B22.56 Dy6 Fe67.68 Mo3.76,10.1007/s10973-018-7050-0,854.0,945.0,1400.0,3.0,,,,,,,,,,,,,,,,,,,,,,,,,,,,
B22.8 Dy5 Fe68.4 Mo3.8,10.1007/s10973-018-7050-0,853.0,942.0,1401.0,2.0,,,,,,,,,,,,,,,,,,,,,,,,,,,,
B23 Co14.2 Fe56.8 Nb6,10.1016/j.commatsci.2016.02.037,809.0,864.0,1475.0,2.0,,,,,,,,,,,,,,,,,,,,,,,,,,,,
B23 Fe12.3 Ni64.7,10.1016/B978-0-444-86939-5.50113-5,,,,,,,,,,,,,AM,Melt Spinning,Ribbon,,,,,AES  EMA  ND  SEM  TEM  XRD ,Radio Frequency Melting,,,,,,,,,,,
B23 Fe38.5 Ni38.5,10.1016/B978-0-444-86939-5.50113-5,,,,,,,,,,,,,AM,Melt Spinning,Ribbon,,,,,AES  EMA  ND  SEM  TEM  XRD ,Radio Frequency Melting,,,,,,,,,,,
B23 Fe46.2 Ni30.8,10.1016/B978-0-444-86939-5.50113-5,,,,,,,,,,,,,AM,Melt Spinning,Ribbon,,,,,AES  EMA  ND  SEM  TEM  XRD ,Radio Frequency Melting,,,,,,,,,,,
B23 Fe60.1 Ni16.9,10.1016/B978-0-444-86939-5.50113-5,,,,,,,,,,,,,AM,Melt Spinning,Ribbon,,,,,AES  EMA  ND  SEM  TEM  XRD ,Radio Frequency Melting,,,,,,,,,,,
B23 Fe71 Nb6,10.1016/j.commatsci.2016.02.037,819.0,865.0,1494.0,1.5,,,,,,,,,,,,,,,,,,,,,,,,,,,,
B23.04 Dy4 Fe69.12 Mo3.84,10.1007/s10973-018-7050-0,848.0,923.0,1396.0,2.0,,,,,,,,,,,,,,,,,,,,,,,,,,,,
B23.04 Er4.8 Fe68.16 Nb4,10.1016/j.jallcom.2014.07.222,868.0,964.0,1463.0,5.5,,,,,,,,,,,,,,,,,,,,,,,,,,,,
B23.04 Fe68.16 Gd4.8 Nb4,10.1016/j.jallcom.2014.07.222,865.0,982.0,1485.0,3.5,,,,,,,,,,,,,,,,,,,,,,,,,,,,
B23.04 Fe68.16 Ho4.8 Nb4,10.1016/j.jallcom.2014.07.222,866.0,967.0,1467.0,5.0,,,,,,,,,,,,,,,,,,,,,,,,,,,,
B23.04 Fe68.16 Nb4 Tb4.8,10.1016/j.jallcom.2014.07.222,863.0,991.0,1474.0,3.5,,,,,,,,,,,,,,,,,,,,,,,,,,,,
B23.04 Fe68.16 Nb4 Tm4.8,10.1016/j.jallcom.2014.07.222,868.0,936.0,1396.0,6.5,,,,,,,,,,,,,,,,,,,,,,,,,,,,
B24 C12 Co64,10.1143/JJAP.31.3403,,,,,,,,,,,,,AM,Melt Spinning,Ribbon,,,,, XRD,Radio Frequency Melting,,,,,,,,,,,
B24 C16 Co60,10.1143/JJAP.31.3403,,,,,,,,,,,,,AM,Melt Spinning,Ribbon,,,,, XRD,Radio Frequency Melting,,,,,,,,,,,
B24 C20 Co56,10.1143/JJAP.31.3403,,,,,,,,,,,,,AM,Melt Spinning,Ribbon,,,,, XRD,Radio Frequency Melting,,,,,,,,,,,
B24 C4 Co72,10.1143/JJAP.31.3403,,,,,,,,,,,,,AM,Melt Spinning,Ribbon,,,,, XRD,Radio Frequency Melting,,,,,,,,,,,
B24 C4 Ni72,10.1007/BF01742239,,,,,,,,,,,,,CR,Melt Spinning,Ribbon,Width X Thickness,1.5,0.015,Ar-gas,TEM XRD,Arc Melting,,,,,,,,,,,
B24 C8 Ni68,10.1007/BF01742239,,,,,,,,,,,,,AM,Melt Spinning,Ribbon,Width X Thickness,1.5,0.015,Ar-gas,TEM XRD,Arc Melting,,,,,,,,,,,
B24 Co14.2 Fe55.8 Nb6,10.1016/j.commatsci.2016.02.037,821.0,868.0,1477.0,2.0,,,,,,,,,,,,,,,,,,,,,,,,,,,,
B24 Co14.2 Fe56.8 Nb5,10.1016/j.commatsci.2016.02.037,823.0,868.0,1496.0,2.0,,,,,,,,,,,,,,,,,,,,,,,,,,,,
B24 Co24 Mn52,10.1016/B978-0-444-86939-5.50256-6,,,,,,,,,,,,,AM,Melt Spinning,Ribbon,,,,,XRD,,,,,,,,,,,,
B24 Co27 Mn49,10.1016/B978-0-444-86939-5.50256-6,,,,,,,,,,,,,AM,Melt Spinning,Ribbon,,,,,XRD,,,,,,,,,,,,
B24 Co28 Mn48,10.1016/B978-0-444-86939-5.50256-6,,,,,,,,,,,,,AM,Melt Spinning,Ribbon,,,,,XRD,,,,,,,,,,,,
B24 Co33 Mn43,10.1016/B978-0-444-86939-5.50256-6,,,,,,,,,,,,,AM,Melt Spinning,Ribbon,,,,,XRD,,,,,,,,,,,,
B24 Co34 Mn42,10.1016/B978-0-444-86939-5.50256-6,,,,,,,,,,,,,AM,Melt Spinning,Ribbon,,,,,XRD,,,,,,,,,,,,
B24 Co38 Mn38,10.1016/0022-3093(84)90701-4,,,,,,,,,,,,,AM,Melt Spinning,Ribbon,,,,,XRD,,,,,,,,,,,,
B24 Co39 Mn37,10.1016/B978-0-444-86939-5.50256-6,,,,,,,,,,,,,AM,Melt Spinning,Ribbon,,,,,XRD,,,,,,,,,,,,
B24 Co40 Fe27 Mo1.5 Si1.5 Ti3 Zr3,10.1016/j.jmatprotec.2007.12.048,811.0,856.0,1379.0,1.5,,,,,,,,,,,,,,,,,,,,,,,,,,,,
B24 Co42 Mn34,10.1016/B978-0-444-86939-5.50256-6,,,,,,,,,,,,,AM,Melt Spinning,Ribbon,,,,,XRD,,,,,,,,,,,,
B24 Co45.5 Mn30.5,10.1109/TMAG.1980.1060859,,,,,,,,,,,,,AM,Melt Spinning,Ribbon,Width X Thickness,0.5-1,0.02-0.03,,XRD,Radio Frequency Melting,,,,,,,,,,,
B24 Co45.6 Mn30.4,10.1143/JJAP.23.1537,,,,,,,,,,,,,AM,Melt Spinning,Ribbon,,,,,XRD,,,,,,,,,,,,
B24 Co46.5 Mn29.5,10.1016/B978-0-444-86939-5.50256-6,,,,,,,,,,,,,AM,Melt Spinning,Ribbon,,,,,XRD,,,,,,,,,,,,
B24 Co48 Mn28,10.1016/B978-0-444-86939-5.50256-6,,,,,,,,,,,,,AM,Melt Spinning,Ribbon,,,,,XRD,,,,,,,,,,,,
B24 Co49.4 Mn26.6,10.1109/TMAG.1980.1060859,,,,,,,,,,,,,AM,Melt Spinning,Ribbon,Width X Thickness,0.5-1,0.02-0.03,,XRD,Radio Frequency Melting,,,,,,,,,,,
B24 Co49.5 Mn26.5,10.1109/TMAG.1980.1060859,,,,,,,,,,,,,AM,Melt Spinning,Ribbon,Width X Thickness,0.5-1,0.02-0.03,,XRD,Radio Frequency Melting,,,,,,,,,,,
B24 Co52 Mn24,10.1016/B978-0-444-86939-5.50256-6,,,,,,,,,,,,,AM,Melt Spinning,Ribbon,,,,,XRD,,,,,,,,,,,,
B24 Co53 Mn23,10.1109/TMAG.1980.1060859,,,,,,,,,,,,,AM,Melt Spinning,Ribbon,Width X Thickness,0.5-1,0.02-0.03,,XRD,Radio Frequency Melting,,,,,,,,,,,
B24 Co53.2 Mn22.8,10.1109/TMAG.1980.1060859,,,,,,,,,,,,,AM,Melt Spinning,Ribbon,Width X Thickness,0.5-1,0.02-0.03,,XRD,Radio Frequency Melting,,,,,,,,,,,
B24 Co60.8 Mn15.2,10.1109/TMAG.1980.1060859,,,,,,,,,,,,,AM,Melt Spinning,Ribbon,Width X Thickness,0.5-1,0.02-0.03,,XRD,Radio Frequency Melting,,,,,,,,,,,
B24 Co61 Mn15,10.1109/TMAG.1980.1060859,,,,,,,,,,,,,AM,Melt Spinning,Ribbon,Width X Thickness,0.5-1,0.02-0.03,,XRD,Radio Frequency Melting,,,,,,,,,,,
B24 Co68 Mn8,10.1109/TMAG.1980.1060859,,,,,,,,,,,,,AM,Melt Spinning,Ribbon,Width X Thickness,0.5-1,0.02-0.03,,XRD,Radio Frequency Melting,,,,,,,,,,,
B24 Co68.4 Mn7.6,10.1109/TMAG.1980.1060859,,,,,,,,,,,,,AM,Melt Spinning,Ribbon,Width X Thickness,0.5-1,0.02-0.03,,XRD,Radio Frequency Melting,,,,,,,,,,,
B24 Co76,10.1109/TMAG.1980.1060859,,,,,,,,,,,,,AM,Melt Spinning,Ribbon,Width X Thickness,0.5-1,0.02-0.03,,XRD,Radio Frequency Melting,,,,,,,,,,,
B24 Cr10 Fe60 Nb6,10.1016/j.msea.2008.03.019,847.0,895.0,,1.8,,,,,,,,,,,,,,,,,,,,,,,,,,,,
B24 Cr10 Fe61 Nb5,10.1016/j.msea.2008.03.019,842.0,885.0,,2.2,,,,,,,,,,,,,,,,,,,,,,,,,,,,
B24 Cr5 Fe63 Nb8,10.1016/j.msea.2008.03.019,842.0,880.0,,2.2,,,,,,,,,,,,,,,,,,,,,,,,,,,,
B24 Cr6 Fe64 Nb6,10.1016/j.msea.2008.03.019,866.0,915.0,,3.3,,,,,,,,,,,,,,,,,,,,,,,,,,,,
B24 Cr8 Fe60 Nb8,10.1016/j.msea.2008.03.019,860.0,915.0,,3.4,,,,,,,,,,,,,,,,,,,,,,,,,,,,
B24 Cr8 Fe62 Nb6,10.1016/j.msea.2008.03.019,881.0,914.0,,1.7,,,,,,,,,,,,,,,,,,,,,,,,,,,,
B24 Fe38 Ni38,10.1016/B978-0-444-86939-5.50148-2,,,,,,,,,,,,,AM,Melt Spinning,Ribbon,Width X Thickness,2.0-3.0,0.025-0.04,,AES  EMA  SEM  TEM  XRD ,Radio Frequency Melting,,,,,,,,,,,
B24 Fe57 Ni19,10.1016/B978-0-444-86939-5.50148-2,,,,,,,,,,,,,AM,Melt Spinning,Ribbon,Width X Thickness,2.0-3.0,0.025-0.04,,AES  EMA  SEM  TEM  XRD ,Radio Frequency Melting,,,,,,,,,,,
B24 Fe66 N10,10.1016/0921-5093(94)90793-5,,,,,,,,,,,,,AM,Deposition,Thin Film,,,,Ar-gas,TEM XRD,,,,,,,,,,,,
B24 Fe66 Ni10,10.1016/0921-5093(91)90146-E,,,,,,,,,,,,,AM,Melt Spinning,,,,,,AES  EMA  TEM  XRD ,Radio Frequency Melting,,,,,,,,,,,
B24 Fe70 Nb6,10.1557/JMR.2008.0055,839.0,875.0,,,,,1411.0,,,,,,,,,,,,,,,,,,,,,,,,,
B24 Fe76,10.3379/jmsjmag.11.S1_277,,,,,,,,,,,,,AM,Deposition,Thin Film,,,,Vacuum,TEM XRD,,,,,,,,,,,,
B24 Mo46 Ru30,10.7567/JJAPS.26S3.1309,,,,,,,,,,,,,AM,,Thin Film,,,,,SEM ,,,,,,,,,,,,
B24 Ni68 Si8,10.1016/0022-3093(85)90007-9,,,,,,,,,,,,,AM,Melt Spinning,Ribbon,Width X Thickness,2,0.02,Ar-gas, OM  XRD ,,,,,,,,,,,,
B24 Ni76,10.1007/BF01742239,,,,,,,,,,,,,CR,Melt Spinning,Ribbon,Width X Thickness,1.5,0.015,Ar-gas,TEM XRD,Arc Melting,,,,,,,,,,,
B24.24 Cr3.03 Fe64.65 Nb8.08,10.1016/j.msea.2008.03.019,851.0,899.0,,1.7,,,,,,,,,,,,,,,,,,,,,,,,,,,,
B24.5 Fe52.5 N23,10.1016/0921-5093(94)90793-5,,,,,,,,,,,,,AM,Deposition,Thin Film,,,,Ar-gas,TEM XRD,,,,,,,,,,,,
B24.8 Fe37.6 Ni37.6,10.1016/0025-5416(88)90060-2,,,,,,,,,,,,,AM,,,,,,,AES  EMA  SEM  TEM  XRD ,,,,,,,,,,,,
B25 Co13.45 Fe56.05 Nb5.5,10.1016/j.commatsci.2016.02.037,821.0,879.0,1510.0,2.5,,,,,,,,,,,,,,,,,,,,,,,,,,,,
B25 Co65 Zr10,10.1016/0921-5093(91)90040-T,,,,,,,,,,,,,AM,Melt Spinning,Ribbon,Width X Thickness,1,0.02-0.03,Ar-gas,TEM XRD,Arc Melting,,,,,,,,,,,
B25 Co67.5 Cr7.5,10.1016/0025-5416(88)90328-X,,,,,,,,,,,,,AM,Melt Spinning,Ribbon,Width X Thickness,1,0.02,Ar-gas,,Arc Melting,,,,,,,,,,,
B25 Co67.5 Mn7.5,10.1016/0025-5416(88)90328-X,,,,,,,,,,,,,AM,Melt Spinning,Ribbon,Width X Thickness,1,0.02,,XRD,Arc Melting,,,,,,,,,,,
B25 Co70 Fe5,10.1016/0022-3093(83)90473-8,,,,,,,,,,,,,AM,Melt Spinning,Ribbon,Width X Thickness,1,0.018,,XRD ,,,,,,,,,,,,
B25 Co75,10.1016/0025-5416(88)90328-X,,,,,,,,,,,,,AM,Melt Spinning,Ribbon,Width X Thickness,1,0.02,Ar-gas,,Arc Melting,,,,,,,,,,,
B25 Cr70 Fe5,10.1016/0921-5093(91)90054-Q,,,,,,,,,,,,,AM,Melt Spinning,Ribbon,Width X Thickness,1,0.018,, SEM  XRD,Radio Frequency Melting,,,,,,,,,,,
B25 F15 Fe60,10.3379/jmsjmag.11.S1_277,,,,,,,,,,,,,AM,Deposition,Thin Film,,,,Vacuum,TEM XRD,,,,,,,,,,,,
B25 Fe18 Zr57,10.1016/0025-5416(88)90012-2,,,,,,,,,,,,,AM,Melt Spinning,Ribbon,,,,,,Radio Frequency Melting,,,,,,,,,,,
B25 Fe5 La70,10.1016/0022-3093(83)90473-8,,,,,,,,,,,,,AM,Melt Spinning,Ribbon,Width X Thickness,1,0.018,, SEM  XRD ,Radio Frequency Melting,,,,,,,,,,,
B25 Fe5 Mo70,10.1016/0022-3093(83)90473-8,,,,,,,,,,,,,AM,Melt Spinning,Ribbon,Width X Thickness,1,0.018,, SEM  XRD ,Radio Frequency Melting,,,,,,,,,,,
B25 Fe5 Ni70,10.1016/0022-3093(83)90473-8,,,,,,,,,,,,,AM,Melt Spinning,Ribbon,Width X Thickness,1,0.018,,AES  EMA  SEM  TEM  XRD ,Radio Frequency Melting,,,,,,,,,,,
B25 Fe5 W70,10.1016/0022-3093(83)90473-8,,,,,,,,,,,,,AM,Melt Spinning,Ribbon,Width X Thickness,1,0.018,,SEM ,Radio Frequency Melting,,,,,,,,,,,
B25 Fe50 N25,10.1016/0921-5093(94)90793-5,,,,,,,,,,,,,AM,Deposition,Thin Film,,0.0005,,Ar-gas,TEM XRD,,,,,,,,,,,,
B25 Fe56 Ni19,10.1016/B978-0-444-86939-5.50148-2,,,,,,,,,,,,,AM,Melt Spinning,Ribbon,Width X Thickness,2.0-3.0,0.025-0.04,,AES  EMA  SEM  TEM  XRD ,Radio Frequency Melting,,,,,,,,,,,
B25 Fe65 Ni10,10.1016/0036-9748(83)90251-X,,,,,,,,,,,,,AM,Melt Spinning,Ribbon,,,,,AES  EMA  SEM  TEM  XRD ,Radio Frequency Melting,,,,,,,,,,,
B25 Fe75,10.1016/0022-3093(83)90473-8,,,,,,,,,,,,,AM,Melt Spinning,Ribbon,Width X Thickness,1,0.018,,['XRD ' ' SEM  XRD ' 'AES  EMA  SEM  TEM  XRD ' 'SEM '],,,,,,,,,,,,
B25 Fe75,10.1016/0025-5416(88)90289-3,,,,,,,,,,,,,,,,,,0.03,,DTA  MS  OM  SEM  TEM  UPS  XRD  -,,,,,,,,,,,,
B25 Fe75,10.1016/0921-5093(91)90054-Q,,,,,,,,,,,,,,,,,,,, SEM  XRD,Radio Frequency Melting,,,,,,,,,,,
B25 Mo60 Si15,10.1016/0036-9748(82)90083-7,,,,,,,,,,,,,CR,Melt Spinning,Ribbon,Width X Thickness,1,0.02,Ar-gas,TEM  XRD ,Arc Melting,,,,,,,,,,,
B25 Mo65 Si10,10.1016/0036-9748(82)90083-7,,,,,,,,,,,,,AM,Melt Spinning,Ribbon,Width X Thickness,1,0.02,Ar-gas,TEM  XRD ,Arc Melting,,,,,,,,,,,
B25 Mo70 Si5,10.1016/0036-9748(82)90083-7,,,,,,,,,,,,,CR,Melt Spinning,Ribbon,Width X Thickness,1,0.02,Ar-gas,TEM  XRD ,Arc Melting,,,,,,,,,,,
B25 Mo75,10.1016/0036-9748(82)90083-7,,,,,,,,,,,,,CR,Melt Spinning,Ribbon,Width X Thickness,1,0.02,Ar-gas,TEM  XRD ,Arc Melting,,,,,,,,,,,
B25.4 Fe55.9 Ni18.7,10.1016/0025-5416(88)90060-2,,,,,,,,,,,,,AM,,,,,,,AES  EMA  SEM  TEM  XRD ,,,,,,,,,,,,
B25.5 Ni66 Si8.5,10.1016/0022-3093(85)90007-9,,,,,,,,,,,,,AM,Melt Spinning,Ribbon,Width X Thickness,2,0.02,Ar-gas, OM  XRD ,,,,,,,,,,,,
B26 C12 Ni62,10.1007/BF01742239,,,,,,,,,,,,,AM,Melt Spinning,Ribbon,Width X Thickness,1.5,0.015,Ar-gas,TEM XRD,Arc Melting,,,,,,,,,,,
B26 C14 Ni60,10.1007/BF01742239,,,,,,,,,,,,,AM,Melt Spinning,Ribbon,Width X Thickness,1.5,0.015,Ar-gas,TEM XRD,Arc Melting,,,,,,,,,,,
B26 C2 Ni72,10.1007/BF01742239,,,,,,,,,,,,,CR,Melt Spinning,Ribbon,Width X Thickness,1.5,0.015,Ar-gas,TEM XRD,Arc Melting,,,,,,,,,,,
B26 C4 Ni70,10.1007/BF01742239,,,,,,,,,,,,,AC,Melt Spinning,Ribbon,Width X Thickness,1.5,0.015,Ar-gas,TEM XRD,Arc Melting,,,,,,,,,,,
B26 C6 Ni68,10.1007/BF01742239,,,,,,,,,,,,,AM,Melt Spinning,Ribbon,Width X Thickness,1.5,0.015,Ar-gas,TEM XRD,Arc Melting,,,,,,,,,,,
B26 Co74,10.1007/BF00540638,,,,,,,,,,,,,AM,Melt Spinning,Ribbon,Width X Thickness,2-Jan, 0.02-0.03,Ar-gas,TEM XRD,Radio Frequency Melting,,,,,,,,,,,
B26 Cr4 Fe63 Nb7,10.1016/j.msea.2008.03.019,865.0,912.0,,3.6,,,,,,,,,,,,,,,,,,,,,,,,,,,,
B26 Cr6 Fe62 Nb6,10.1016/j.msea.2008.03.019,871.0,907.0,,3.1,,,,,,,,,,,,,,,,,,,,,,,,,,,,
B26 Cr8 Fe61 Nb5,10.1016/j.msea.2008.03.019,870.0,920.0,,2.9,,,,,,,,,,,,,,,,,,,,,,,,,,,,
B26 Fe37 Ni37,10.1016/B978-0-444-86939-5.50148-2,,,,,,,,,,,,,AM,Melt Spinning,Ribbon,Width X Thickness,2.0-3.0,0.025-0.04,,AES  EMA  SEM  TEM  XRD ,Radio Frequency Melting,,,,,,,,,,,
B26 Ni72 Si2,10.1016/0921-5093(91)90078-2,,,,,,,,,,,,,AM,Melt Spinning,Ribbon,Width X Thickness,0.6,0.017,Ar-gas, XRD ,,,,,,,,,,,,
B26 Ni74,10.1007/BF00540638,,,,,,,,,,,,,CR,Melt Spinning,Ribbon,Width X Thickness,2-Jan, 0.02-0.03,Ar-gas,TEM XRD,Radio Frequency Melting,,,,,,,,,,,
B26 Ni74,10.1007/BF01742239,,,,,,,,,,,,,,,,,1.5,0.015,,,Arc Melting,,,,,,,,,,,
