Repository: IntelAntique/Skunkworks

# Skunkworks
Algorithm to check for equivalent alloys

File: MDF_DMREF_Metallic_Glasses_v7.csv (part 13 of 22)
Composition,Reference,Tg_[K],Tx_[K],Tl_[K],Dmax_[mm],Zmax_[mm],E_[GPA],Tm_[K],Sigma_[Mpa],Possion_Ratio,Fracture_Strength_[MPa],Rc_[K/s],G_[GPa],Is_Amorphous,Casting,Type,Size_Measure,Size1,Size2,Environment,Characterization,Melting,density_[g/cm^3],Acoustic_Velocity_Long_[km/s],Acoustic_Velocity_Trans_[km/s],K_[GPa],E/density_[GPacm^3/g],Debye_Temp_[K],Yield_Strength_[Gpa],Kc_[Mpa m^05],Gbas_[Gpa],Kbas_[Gpa],Vbas
B27 Fe18.5 Ni54.5,10.1016/B978-0-444-86939-5.50148-2,,,,,,,,,,,,,AM,Melt Spinning,Ribbon,Width X Thickness,2.0-3.0,0.025-0.04,,AES  EMA  SEM  TEM  XRD ,Radio Frequency Melting,,,,,,,,,,,
B27 Fe36.5 Ni36.5,10.1016/0022-3093(83)90470-2,,,,,,,,,,,,,AM,Melt Spinning,Ribbon,,,,,AES  EMA  SEM  TEM  XRD ,Radio Frequency Melting,,,,,,,,,,,
B27 Fe54.5 Ni18.5,10.1016/B978-0-444-86939-5.50148-2,,,,,,,,,,,,,AM,Melt Spinning,Ribbon,Width X Thickness,2.0-3.0,0.025-0.04,,AES  EMA  SEM  TEM  XRD ,Radio Frequency Melting,,,,,,,,,,,
B27 Ni70 Si3,10.1016/0921-5093(91)90078-2,,,,,,,,,,,,,AM,Melt Spinning,Ribbon,Width X Thickness,0.6,0.017,Ar-gas, XRD ,,,,,,,,,,,,
B28 C10 Ni62,10.1007/BF01742239,,,,,,,,,,,,,AM,Melt Spinning,Ribbon,Width X Thickness,1.5,0.015,Ar-gas,TEM XRD,Arc Melting,,,,,,,,,,,
B28 C12 Co60,10.1143/JJAP.31.3403,,,,,,,,,,,,,AM,Melt Spinning,Ribbon,,,,, XRD,Radio Frequency Melting,,,,,,,,,,,
B28 C16 Ni56,10.1007/BF01742239,,,,,,,,,,,,,AM,Melt Spinning,Ribbon,Width X Thickness,1.5,0.015,Ar-gas,TEM XRD,Arc Melting,,,,,,,,,,,
B28 C2 Ni70,10.1007/BF01742239,,,,,,,,,,,,,AM,Melt Spinning,Ribbon,Width X Thickness,1.5,0.015,Ar-gas,TEM XRD,Arc Melting,,,,,,,,,,,
B28 C4 Ni68,10.1007/BF01742239,,,,,,,,,,,,,AM,Melt Spinning,Ribbon,Width X Thickness,1.5,0.015,Ar-gas,TEM XRD,Arc Melting,,,,,,,,,,,
B28 C6 Ni66,10.1007/BF01742239,,,,,,,,,,,,,AM,Melt Spinning,Ribbon,Width X Thickness,1.5,0.015,Ar-gas,TEM XRD,Arc Melting,,,,,,,,,,,
B28 C8 Ni64,10.1007/BF01742239,,,,,,,,,,,,,AM,Melt Spinning,Ribbon,Width X Thickness,1.5,0.015,Ar-gas,TEM XRD,Arc Melting,,,,,,,,,,,
B28 Co25 Mn47,10.1016/B978-0-444-86939-5.50256-6,,,,,,,,,,,,,AM,Melt Spinning,Ribbon,,,,,XRD,,,,,,,,,,,,
B28 Co30 Mn42,10.1016/B978-0-444-86939-5.50256-6,,,,,,,,,,,,,AM,Melt Spinning,Ribbon,,,,,XRD,,,,,,,,,,,,
B28 Co36 Mn36,10.1016/B978-0-444-86939-5.50256-6,,,,,,,,,,,,,AM,Melt Spinning,Ribbon,,,,,XRD,,,,,,,,,,,,
B28 Co37 Mn35,10.1016/B978-0-444-86939-5.50256-6,,,,,,,,,,,,,AM,Melt Spinning,Ribbon,,,,,XRD,,,,,,,,,,,,
B28 Co41 Mn31,10.1016/B978-0-444-86939-5.50256-6,,,,,,,,,,,,,AM,Melt Spinning,Ribbon,,,,,XRD,,,,,,,,,,,,
B28 Co41.5 Mn30.5,10.1016/B978-0-444-86939-5.50256-6,,,,,,,,,,,,,AM,Melt Spinning,Ribbon,,,,,XRD,,,,,,,,,,,,
B28 Co43 Mn29,10.1109/TMAG.1980.1060859,,,,,,,,,,,,,AM,Melt Spinning,Ribbon,Width X Thickness,0.5-1,0.02-0.03,,XRD,Radio Frequency Melting,,,,,,,,,,,
B28 Co43.2 Mn28.8,10.1109/TMAG.1980.1060859,,,,,,,,,,,,,AM,Melt Spinning,Ribbon,Width X Thickness,0.5-1,0.02-0.03,,XRD,Radio Frequency Melting,,,,,,,,,,,
B28 Co45 Mn27,10.1016/B978-0-444-86939-5.50256-6,,,,,,,,,,,,,AM,Melt Spinning,Ribbon,,,,,XRD,,,,,,,,,,,,
B28 Co45.5 Mn26.5,10.1016/B978-0-444-86939-5.50256-6,,,,,,,,,,,,,AM,Melt Spinning,Ribbon,,,,,XRD,,,,,,,,,,,,
B28 Co47 Mn25,10.1109/TMAG.1980.1060859,,,,,,,,,,,,,AM,Melt Spinning,Ribbon,Width X Thickness,0.5-1,0.02-0.03,,XRD,Radio Frequency Melting,,,,,,,,,,,
B28 Co50 Mn22,10.1109/TMAG.1980.1060859,,,,,,,,,,,,,AM,Melt Spinning,Ribbon,Width X Thickness,0.5-1,0.02-0.03,,XRD,Radio Frequency Melting,,,,,,,,,,,
B28 Co50.4 Mn21.6,10.1109/TMAG.1980.1060859,,,,,,,,,,,,,AM,Melt Spinning,Ribbon,Width X Thickness,0.5-1,0.02-0.03,,XRD,Radio Frequency Melting,,,,,,,,,,,
B28 Co57.6 Mn14.4,10.1109/TMAG.1980.1060859,,,,,,,,,,,,,AM,Melt Spinning,Ribbon,Width X Thickness,0.5-1,0.02-0.03,,XRD,Radio Frequency Melting,,,,,,,,,,,
B28 Co58 Mn14,10.1109/TMAG.1980.1060859,,,,,,,,,,,,,AM,Melt Spinning,Ribbon,Width X Thickness,0.5-1,0.02-0.03,,XRD,Radio Frequency Melting,,,,,,,,,,,
B28 Co64.8 Mn7.2,10.1109/TMAG.1980.1060859,,,,,,,,,,,,,AM,Melt Spinning,Ribbon,Width X Thickness,0.5-1,0.02-0.03,,XRD,Radio Frequency Melting,,,,,,,,,,,
B28 Co65 Mn7,10.1109/TMAG.1980.1060859,,,,,,,,,,,,,AM,Melt Spinning,Ribbon,Width X Thickness,0.5-1,0.02-0.03,,XRD,Radio Frequency Melting,,,,,,,,,,,
B28 Co72,10.1109/TMAG.1980.1060859,,,,,,,,,,,,,AM,Melt Spinning,Ribbon,Width X Thickness,0.5-1,0.02-0.03,,XRD,Radio Frequency Melting,,,,,,,,,,,
B28 Ni72,10.1007/BF01742239,,,,,,,,,,,,,AM,Melt Spinning,Ribbon,Width X Thickness,1.5,0.015,Ar-gas,TEM XRD,Arc Melting,,,,,,,,,,,
B28.5 Fe53.5 Ni18,10.1016/B978-0-444-86939-5.50148-2,,,,,,,,,,,,,AM,Melt Spinning,Ribbon,Width X Thickness,2.0-3.0,0.025-0.04,,AES  EMA  SEM  TEM  XRD ,Radio Frequency Melting,,,,,,,,,,,
B29 Fe18 Ni53,10.1016/B978-0-444-86939-5.50148-2,,,,,,,,,,,,,AM,Melt Spinning,Ribbon,Width X Thickness,2.0-3.0,0.025-0.04,,AES  EMA  SEM  TEM  XRD ,Radio Frequency Melting,,,,,,,,,,,
B29 Fe64 N7,10.1016/0921-5093(94)90793-5,,,,,,,,,,,,,AM,Deposition,Thin Film,,0.0005,,Ar-gas,TEM XRD,,,,,,,,,,,,
B29 Fe71,10.3379/jmsjmag.11.S1_277,,,,,,,,,,,,,AM,Deposition,Thin Film,,,,Vacuum,TEM XRD,,,,,,,,,,,,
B3 C10 Cr3 Fe68 Mo10 P6,10.1016/j.pmatsci.2011.07.001,,,,,,180.0,,,0.326,,,67.7,,,,,,,,,,,,,172.0,,,,,,,
B3 Cr8.5 Nb3 Ni69 P16.5,10.1038/ncomms10313,668.0,,1134.0,10.0,,,,,,,,,,,,,,,,,,,,,,,,,,,,
B3 Cu22 Mg65 Y10,10.1016/j.intermet.2006.01.002,410.0,476.0,738.0,,,,715.0,,,,,,,,,,,,,,,,,,,,,,,,,
B3 Cu50 Ti20 Zr27,10.1016/j.jallcom.2006.08.219,677.0,749.0,,,,,,,,,,,,,,,,,,,,,,,,,,,,,,
B3 Cu50 Ti30 Zr17,10.1016/j.jallcom.2006.08.219,674.0,732.0,,,,,,,,,,,,,,,,,,,,,,,,,,,,,,
B3 Fe79 P18,10.1007/978-1-4613-4178-9_27,,,,,,,,,,,,,AM,Melt Spinning,Ribbon,,,,,MS  XRD,,,,,,,,,,,,
B3 Fe82 Nd15,10.2320/matertrans1989.34.895,,,,,,,,,,,,,AM,Quenching,Ribbon,Width X Thickness,2,0.015,, XRD TEM SEM,Radio Frequency Melting,,,,,,,,,,,
B3 Fe83 P14,10.1007/978-1-4613-4178-9_27,,,,,,,,,,,,,CR,Melt Spinning,Ribbon,,,,,MS  XRD,,,,,,,,,,,,
B3 Fe90 Zr7,10.1016/0921-5093(94)90178-3,,,,,,,,,,,,,AM,Melt Spinning,Ribbon,Width X Thickness,1-13.0,0.01-0.02,,,Arc Melting,,,,,,,,,,,
B3 Fe90 Zr7,10.1063/1.354555,,,,,,,,,,,,,,,,,13,0.02,,,,,,,,,,,,,,
B30 C12 Ni58,10.1007/BF01742239,,,,,,,,,,,,,AM,Melt Spinning,Ribbon,Width X Thickness,1.5,0.015,Ar-gas,TEM XRD,Arc Melting,,,,,,,,,,,
B30 Co70,10.1007/BF00540638,,,,,,,,,,,,,AM,Melt Spinning,Ribbon,Width X Thickness,2-Jan, 0.02-0.03,Ar-gas,TEM XRD,Radio Frequency Melting,,,,,,,,,,,
B30 Co70,10.1016/0025-5416(88)90328-X,,,,,,,,,,,,,,,,,1,0.02,,,Arc Melting,,,,,,,,,,,
B30 Fe16.8 Zr53.2,10.1016/0025-5416(88)90012-2,,,,,,,,,,,,,AM,Melt Spinning,Ribbon,,,,,,Radio Frequency Melting,,,,,,,,,,,
B30 Mo60 Si10,10.1016/0036-9748(82)90083-7,,,,,,,,,,,,,CR,Melt Spinning,Ribbon,Width X Thickness,1,0.02,Ar-gas,TEM  XRD ,Arc Melting,,,,,,,,,,,
B30 Mo70,10.1016/0036-9748(82)90083-7,,,,,,,,,,,,,CR,Melt Spinning,Ribbon,Width X Thickness,1,0.02,Ar-gas,TEM  XRD ,Arc Melting,,,,,,,,,,,
B30 Ni70,10.1007/BF00540638,,,,,,,,,,,,,AM,Melt Spinning,Ribbon,Width X Thickness,2-Jan, 0.02-0.03,Ar-gas,TEM XRD,Radio Frequency Melting,,,,,,,,,,,
B31 Co41 Mn28,10.1016/B978-0-444-86939-5.50256-6,,,,,,,,,,,,,AM,Melt Spinning,Ribbon,,,,,XRD,,,,,,,,,,,,
B31.5 Co43 Fe20 Ta5.5,10.1016/j.actamat.2003.12.008,910.0,982.0,1526.0,2.0,,,,,,,,,,,,,,,,,,,,,,,,,,,,
B31.5 F3.5 Fe65,10.3379/jmsjmag.11.S1_277,,,,,,,,,,,,,AM,Deposition,Thin Film,,,,Vacuum,TEM XRD,,,,,,,,,,,,
B32 Co41 Mn27,10.1109/TMAG.1980.1060859,,,,,,,,,,,,,AM,Melt Spinning,Ribbon,Width X Thickness,0.5-1,0.02-0.03,,XRD,Radio Frequency Melting,,,,,,,,,,,
B32 Co44 Mn24,10.1109/TMAG.1980.1060859,,,,,,,,,,,,,AM,Melt Spinning,Ribbon,Width X Thickness,0.5-1,0.02-0.03,,XRD,Radio Frequency Melting,,,,,,,,,,,
B32 Co46.4 Mn21.6,10.1109/TMAG.1980.1060859,,,,,,,,,,,,,AM,Melt Spinning,Ribbon,Width X Thickness,0.5-1,0.02-0.03,,XRD,Radio Frequency Melting,,,,,,,,,,,
B32 Co47 Mn21,10.1109/TMAG.1980.1060859,,,,,,,,,,,,,AM,Melt Spinning,Ribbon,Width X Thickness,0.5-1,0.02-0.03,,XRD,Radio Frequency Melting,,,,,,,,,,,
B32 Co54.4 Mn13.6,10.1109/TMAG.1980.1060859,,,,,,,,,,,,,AM,Melt Spinning,Ribbon,Width X Thickness,0.5-1,0.02-0.03,,XRD,Radio Frequency Melting,,,,,,,,,,,
B32 Co54.5 Mn13.5,10.1109/TMAG.1980.1060859,,,,,,,,,,,,,AM,Melt Spinning,Ribbon,Width X Thickness,0.5-1,0.02-0.03,,XRD,Radio Frequency Melting,,,,,,,,,,,
B32 Co61 Mn7,10.1109/TMAG.1980.1060859,,,,,,,,,,,,,AM,Melt Spinning,Ribbon,Width X Thickness,0.5-1,0.02-0.03,,XRD,Radio Frequency Melting,,,,,,,,,,,
B32 Co68,10.1109/TMAG.1980.1060859,,,,,,,,,,,,,AM,Melt Spinning,Ribbon,Width X Thickness,0.5-1,0.02-0.03,,XRD,Radio Frequency Melting,,,,,,,,,,,
B32 Fe36 N32,10.1016/0921-5093(94)90793-5,,,,,,,,,,,,,AM,Deposition,Thin Film,,,,Ar-gas,TEM XRD,,,,,,,,,,,,
B33 Fe42 N25,10.1016/0921-5093(94)90793-5,,,,,,,,,,,,,AM,Deposition,Thin Film,,,,Ar-gas,TEM XRD,,,,,,,,,,,,
B34 C10 Ni56,10.1007/BF01742239,,,,,,,,,,,,,AM,Melt Spinning,Ribbon,Width X Thickness,1.5,0.015,Ar-gas,TEM XRD,Arc Melting,,,,,,,,,,,
B34 C12 Ni54,10.1007/BF01742239,,,,,,,,,,,,,AM,Melt Spinning,Ribbon,Width X Thickness,1.5,0.015,Ar-gas,TEM XRD,Arc Melting,,,,,,,,,,,
B34 C14 Ni52,10.1007/BF01742239,,,,,,,,,,,,,AM,Melt Spinning,Ribbon,Width X Thickness,1.5,0.015,Ar-gas,TEM XRD,Arc Melting,,,,,,,,,,,
B34 C6 Ni60,10.1007/BF01742239,,,,,,,,,,,,,AM,Melt Spinning,Ribbon,Width X Thickness,1.5,0.015,Ar-gas,TEM XRD,Arc Melting,,,,,,,,,,,
B34 Co33 Ni33,10.1016/0921-5093(91)90149-H,,,,,,,,,,,,,AM,Melt Spinning,Ribbon,,,,Air,OM  TEM  XRD,Radio Frequency Melting,,,,,,,,,,,
B34 Co66,10.1016/0921-5093(91)90149-H,,,,,,,,,,,,,AM,Melt Spinning,Ribbon,,,,Air,OM  TEM  XRD,Radio Frequency Melting,,,,,,,,,,,
B34 Ni66,10.1007/BF00540638,,,,,,,,,,,,,AM,Melt Spinning,Ribbon,Width X Thickness,2-Jan, 0.02-0.03,Ar-gas,TEM XRD,Radio Frequency Melting,,,,,,,,,,,
B34 Ni66,10.1007/BF01742239,,,,,,,,,,,,,,,,,1.5,0.015,,,Arc Melting,,,,,,,,,,,
B34 Ni66,10.1016/0921-5093(91)90149-H,,,,,,,,,,,,,,,,,,,Air,OM  TEM  XRD,,,,,,,,,,,,
B35 Co56 Ta9,10.1016/j.pmatsci.2011.07.001,,,,,,246.9,,,0.315,,,93.8,,,,,,,,,,9.265,,,224.1,26.6,,,,,,
B35 Co58 Ta7,10.1016/j.pmatsci.2011.07.001,,,,,,240.6,,,0.315,,,91.5,,,,,,,,,,8.96,,,215.7,26.8,,,,,,
B35 Co65,10.1016/0025-5416(88)90328-X,,,,,,,,,,,,,AM,Melt Spinning,Ribbon,Width X Thickness,1,0.02,Ar-gas,,Arc Melting,,,,,,,,,,,
B35 F5 Fe60,10.3379/jmsjmag.11.S1_277,,,,,,,,,,,,,AM,Deposition,Thin Film,,,,Vacuum,TEM XRD,,,,,,,,,,,,
B35 Fe65,10.3379/jmsjmag.11.S1_277,,,,,,,,,,,,,AM,Deposition,Thin Film,,,,Vacuum,TEM XRD,,,,,,,,,,,,
B36 Co64,10.1007/BF00540638,,,,,,,,,,,,,AM,Melt Spinning,Ribbon,Width X Thickness,2-Jan, 0.02-0.03,Ar-gas,TEM XRD,Radio Frequency Melting,,,,,,,,,,,
B37 Fe63,10.3379/jmsjmag.11.S1_277,,,,,,,,,,,,,AM,Deposition,Thin Film,,,,Vacuum,TEM XRD,,,,,,,,,,,,
B38 C10 Ni52,10.1007/BF01742239,,,,,,,,,,,,,AM,Melt Spinning,Ribbon,Width X Thickness,1.5,0.015,Ar-gas,TEM XRD,Arc Melting,,,,,,,,,,,
B38 C12 Ni50,10.1007/BF01742239,,,,,,,,,,,,,AM,Melt Spinning,Ribbon,Width X Thickness,1.5,0.015,Ar-gas,TEM XRD,Arc Melting,,,,,,,,,,,
B38 C14 Ni48,10.1007/BF01742239,,,,,,,,,,,,,AM,Melt Spinning,Ribbon,Width X Thickness,1.5,0.015,Ar-gas,TEM XRD,Arc Melting,,,,,,,,,,,
B38 C6 Ni56,10.1007/BF01742239,,,,,,,,,,,,,AM,Melt Spinning,Ribbon,Width X Thickness,1.5,0.015,Ar-gas,TEM XRD,Arc Melting,,,,,,,,,,,
B38 Co62,10.1007/BF00540638,,,,,,,,,,,,,AM,Melt Spinning,Ribbon,Width X Thickness,2-Jan, 0.02-0.03,Ar-gas,TEM XRD,Radio Frequency Melting,,,,,,,,,,,
B38 F2 Fe60,10.3379/jmsjmag.11.S1_277,,,,,,,,,,,,,AM,Deposition,Thin Film,,,,Vacuum,TEM XRD,,,,,,,,,,,,
B38 Fe20 N42,10.1016/0921-5093(94)90793-5,,,,,,,,,,,,,AM,Deposition,Thin Film,,,,Ar-gas,TEM XRD,,,,,,,,,,,,
B38 Ni62,10.1007/BF00540638,,,,,,,,,,,,,AM,Melt Spinning,Ribbon,Width X Thickness,2-Jan, 0.02-0.03,Ar-gas,TEM XRD,Radio Frequency Melting,,,,,,,,,,,
B38 Ni62,10.1007/BF01742239,,,,,,,,,,,,,,,,,1.5,0.015,,,Arc Melting,,,,,,,,,,,
B39 Fe61,10.3379/jmsjmag.11.S1_277,,,,,,,,,,,,,AM,Deposition,Thin Film,,,,Vacuum,TEM XRD,,,,,,,,,,,,
B4 C10 Fe86,10.1016/0022-3093(84)90653-7,,,,,,,,,,,,,AM,Melt Spinning,Ribbon,,,,,XRD ,,,,,,,,,,,,
B4 C4 Co10 Fe66 Mo4 P9 Si3,10.1063/1.2820608,744.0,788.0,1221.0,6.0,,,,,,,,,,,,,,,,,,,,,,,,,,,,
B4 C4 Co20 Fe56 Mo4 P9 Si3,10.1063/1.2820608,736.0,778.0,1220.0,5.0,,,,,,,,,,,,,,,,,,,,,,,,,,,,
B4 C4 Co30 Fe46 Mo4 P9 Si3,10.1016/j.jallcom.2017.02.098,734.0,775.0,1233.0,3.0,,,,,,,,,,,,,,,,,,,,,,,,,,,,
B4 C4 Fe73 Ga3 Mo4 P10 Si2,10.1016/j.commatsci.2016.02.037,744.0,801.0,1283.0,2.0,,,,,,,,,,,,,,,,,,,,,,,,,,,,
B4 C4 Fe74 Ga2 Mo4 P10 Si2,10.1016/j.commatsci.2016.02.037,740.0,790.0,1276.0,1.5,,,,,,,,,,,,,,,,,,,,,,,,,,,,
B4 C4 Fe74 Mo5 P10 Si3,10.1063/1.2189910,758.0,799.0,1263.0,3.0,,,,,,,,,,,,,,,,,,,,,,,,,,,,
B4 C4 Fe75 Ga3 Mo2 P10 Si2,10.1103/PhysRevB.73.104204,738.0,798.0,1230.0,2.5,,,,,,,,,,,,,,,,,,,,,,,,,,,,
B4 C4 Fe75 Mo4 P10 Si3,10.1063/1.2189910,752.0,799.0,1227.0,4.0,,,,,,,,,,,,,,,,,,,,,,,,,,,,
B4 C4 Fe76 Ga2 Mo2 P10 Si2,10.1103/PhysRevB.73.104204,736.0,788.0,1247.0,2.0,,,,,,,,,,,,,,,,,,,,,,,,,,,,
B4 C4 Fe76 Mo3 P10 Si3,10.1063/1.2189910,750.0,793.0,1250.0,3.5,,,,,,,,,,,,,,,,,,,,,,,,,,,,
B4 C4 Fe76 Mo4 P9 Si3,10.1063/1.2189910,744.0,788.0,1245.0,4.0,,,,,,,,,,,,,,,,,,,,,,,,,,,,
B4 C4 Fe77 Mo2 P10 Si3,10.1063/1.2189910,742.0,783.0,1264.0,2.5,,,,,,,,,,,,,,,,,,,,,,,,,,,,
B4 C4 Fe78 Mo1 P10 Si3,10.1063/1.2189910,742.0,780.0,1268.0,1.5,,,,,,,,,,,,,,,,,,,,,,,,,,,,
B4 C4 Fe79 P10 Si3,10.1063/1.2189910,740.0,774.0,1263.0,1.0,,,,,,,,,,,,,,,,,,,,,,,,,,,,
B4 C7 Cr5 Fe75 P9,10.1063/1.2189910,733.0,766.0,1300.0,2.0,,,,,,,,,,,,,,,,,,,,,,,,,,,,
B4 Co21 Fe75,10.1016/0921-5093(91)90884-P,,,,,,,,,,,,,AM,Melt Spinning,Ribbon,,,,,XRD ,,,,,,,,,,,,
B4 Co86 Zr10,10.1016/0921-5093(91)90040-T,,,,,,,,,,,,,AM,Melt Spinning,Ribbon,Width X Thickness,1,0.02-0.03,Ar-gas,TEM XRD,Arc Melting,,,,,,,,,,,
B4 Cr10 Fe86,10.1016/0921-5093(91)90054-Q,,,,,,,,,,,,,AM,Melt Spinning,Ribbon,Width X Thickness,1,0.04,,AXS  SEM  TEM  XRD,Radio Frequency Melting,,,,,,,,,,,
B4 Cr12 Fe84,10.1016/0921-5093(91)90054-Q,,,,,,,,,,,,,CR,Melt Spinning,Ribbon,Width X Thickness,1,0.04,,AXS  SEM  TEM  XRD,Radio Frequency Melting,,,,,,,,,,,
B4 Cr14 Fe82,10.1016/0921-5093(91)90054-Q,,,,,,,,,,,,,CR,Melt Spinning,Ribbon,Width X Thickness,1,0.04,,AXS  SEM  TEM  XRD,Radio Frequency Melting,,,,,,,,,,,
B4 Cr15 Fe81,10.1016/0921-5093(91)90054-Q,,,,,,,,,,,,,CR,Melt Spinning,Ribbon,Width X Thickness,1,0.04,,AXS  SEM  TEM  XRD,Radio Frequency Melting,,,,,,,,,,,
B4 Cr16 Fe80,10.1016/0921-5093(91)90054-Q,,,,,,,,,,,,,CR,Melt Spinning,Ribbon,Width X Thickness,1,0.04,,AXS  SEM  TEM  XRD,Radio Frequency Melting,,,,,,,,,,,
B4 Cr20 Fe76,10.1016/0921-5093(91)90054-Q,,,,,,,,,,,,,CR,Melt Spinning,Ribbon,Width X Thickness,1,0.04,,AXS  SEM  TEM  XRD,Radio Frequency Melting,,,,,,,,,,,
B4 Cr5 Fe91,10.1016/0921-5093(91)90054-Q,,,,,,,,,,,,,CR,Melt Spinning,Ribbon,Width X Thickness,1,0.04,,AXS  SEM  TEM  XRD,Radio Frequency Melting,,,,,,,,,,,
B4 Cr8 Fe88,10.1016/0921-5093(91)90054-Q,,,,,,,,,,,,,AM,Melt Spinning,Ribbon,Width X Thickness,1,0.04,,AXS  SEM  TEM  XRD,Radio Frequency Melting,,,,,,,,,,,
B4 Cr8.5 Nb3 Ni69 P15.5,10.1038/ncomms10313,668.0,,1187.0,7.0,,,,,,,,,,,,,,,,,,,,,,,,,,,,
B4 F16 Fe80,10.3379/jmsjmag.11.S1_277,,,,,,,,,,,,,CR,Deposition,Thin Film,,,,Vacuum,TEM XRD,,,,,,,,,,,,
B4 Fe23 Zr73,10.1016/0025-5416(88)90012-2,,,,,,,,,,,,,AM,Melt Spinning,Ribbon,,,,,,Radio Frequency Melting,,,,,,,,,,,
B4 Fe80 P12 Si4,10.2320/matertrans1989.37.1715,,789.0,,,,,,,,,,,,,,,,,,,,,,,,,,,,,,
B4 Fe84 P12,10.1007/978-1-4613-4178-9_27,,,,,,,,,,,,,CR,Melt Spinning,Ribbon,,,,,MS  XRD,,,,,,,,,,,,
B4 Fe89 Hf7,10.1016/0921-5093(94)90178-3,,,,,,,,,,,,,AM,Melt Spinning,Ribbon,Width X Thickness,13-Jan, 0.01-0.02,Ar-gas,TEM XRD,Arc Melting,,,,,,,,,,,
B4 Fe89 Hf7,10.1016/0921-5093(94)90254-2,,,,,,,,,,,,,,,,,,,,XRD,,,,,,,,,,,,
B4 Fe89 Zr7,10.1016/0921-5093(94)90265-8,,,,,,,,,,,,,AM,Melt Spinning,Ribbon,Width X Thickness,1.0-2.0,0.02,,,Radio Frequency Melting,,,,,,,,,,,
B4 Fe90 Zr6,10.2320/matertrans1989.33.80,,,,,,,,,,,,,AM,Deposition,Thin Film,,,,,TEM XRD,Arc Melting,,,,,,,,,,,
B4 Fe93 Zr3,10.2320/matertrans1989.33.80,,,,,,,,,,,,,CR,Deposition,Thin Film,,,,,TEM XRD,Arc Melting,,,,,,,,,,,
B4 Ni36 Zr60,10.1016/0022-3093(84)90623-9,,,,,,,,,,,,,AM,Melt Spinning,Ribbon,Thickness,0.02,,Ar-gas, XRD,Arc Melting,,,,,,,,,,,
B4 Pd80 Si16,10.1016/0022-3093(86)90263-2,,,,,,,,,,,,,AM,Melt Spinning,Ribbon,Width X Thickness,1.5,0.05,,XRD,Radio Frequency Melting,,,,,,,,,,,
B4.17 Co12.5 V83.33,10.1016/0022-3093(93)90189-5,,,,,,,,,,,,,AM,Melt Spinning,Ribbon,Thickness, 0.015-0.03,,Ar-gas,XRD,Radio Frequency Melting,,,,,,,,,,,
B4.5 Fe84 Zr11.5,10.2320/matertrans1989.33.80,,,,,,,,,,,,,AM,Deposition,Thin Film,,,,,TEM XRD,Arc Melting,,,,,,,,,,,
B4.75 Fe81.39 Nd13.86,10.1016/0921-5093(91)90117-6,,,,,,,,,,,,,AM,Quenching,Ribbon,Thickness, 17-0.02,,, XRD,Radio Frequency Melting,,,,,,,,,,,
B40 C2 Ni58,10.1007/BF01742239,,,,,,,,,,,,,AM,Melt Spinning,Ribbon,Width X Thickness,1.5,0.015,Ar-gas,TEM XRD,Arc Melting,,,,,,,,,,,
B40 C4 Ni56,10.1007/BF01742239,,,,,,,,,,,,,CR,Melt Spinning,Ribbon,Width X Thickness,1.5,0.015,Ar-gas,TEM XRD,Arc Melting,,,,,,,,,,,
B40 C6 Ni54,10.1007/BF01742239,,,,,,,,,,,,,AC,Melt Spinning,Ribbon,Width X Thickness,1.5,0.015,Ar-gas,TEM XRD,Arc Melting,,,,,,,,,,,
B40 C8 Ni52,10.1007/BF01742239,,,,,,,,,,,,,AM,Melt Spinning,Ribbon,Width X Thickness,1.5,0.015,Ar-gas,TEM XRD,Arc Melting,,,,,,,,,,,
B40 Co40 Y20,10.1246/cl.1975.1227,,,,,,,,,,,,,AM,Melt Spinning,Foil,Width X Thickness,10,0.01,Inert gas,XRD,Electron Beam Melting,,,,,,,,,,,
B40 Co60,10.1007/BF00540638,,,,,,,,,,,,,AM,Melt Spinning,Ribbon,Width X Thickness,2-Jan, 0.02-0.03,Ar-gas,TEM XRD,Radio Frequency Melting,,,,,,,,,,,
B40 Co60,10.1016/0025-5416(88)90328-X,,,,,,,,,,,,,,,,,1,0.02,,,Arc Melting,,,,,,,,,,,
B40 Ni60,10.1007/BF00540638,,,,,,,,,,,,,AM,Melt Spinning,Ribbon,Width X Thickness,2-Jan, 0.02-0.03,Ar-gas,TEM XRD,Radio Frequency Melting,,,,,,,,,,,
B41 C6 Ni53,10.1007/BF01742239,,,,,,,,,,,,,CR,Melt Spinning,Ribbon,Width X Thickness,1.5,0.015,Ar-gas,TEM XRD,Arc Melting,,,,,,,,,,,
B42 C10 Ni48,10.1007/BF01742239,,,,,,,,,,,,,AM,Melt Spinning,Ribbon,Width X Thickness,1.5,0.015,Ar-gas,TEM XRD,Arc Melting,,,,,,,,,,,
B42 C12 Ni46,10.1007/BF01742239,,,,,,,,,,,,,AM,Melt Spinning,Ribbon,Width X Thickness,1.5,0.015,Ar-gas,TEM XRD,Arc Melting,,,,,,,,,,,
B42 C14 Ni44,10.1007/BF01742239,,,,,,,,,,,,,AM,Melt Spinning,Ribbon,Width X Thickness,1.5,0.015,Ar-gas,TEM XRD,Arc Melting,,,,,,,,,,,
B42 C16 Ni42,10.1007/BF01742239,,,,,,,,,,,,,AM,Melt Spinning,Ribbon,Width X Thickness,1.5,0.015,Ar-gas,TEM XRD,Arc Melting,,,,,,,,,,,
B42 C2 Ni56,10.1007/BF01742239,,,,,,,,,,,,,AM,Melt Spinning,Ribbon,Width X Thickness,1.5,0.015,Ar-gas,TEM XRD,Arc Melting,,,,,,,,,,,
B42 C8 Ni50,10.1007/BF01742239,,,,,,,,,,,,,AM,Melt Spinning,Ribbon,Width X Thickness,1.5,0.015,Ar-gas,TEM XRD,Arc Melting,,,,,,,,,,,
B42 Ni58,10.1007/BF00540638,,,,,,,,,,,,,AM,Melt Spinning,Ribbon,Width X Thickness,2-Jan, 0.02-0.03,Ar-gas,TEM XRD,Radio Frequency Melting,,,,,,,,,,,
B42 Ni58,10.1007/BF01742239,,,,,,,,,,,,,['AM' 'CR'],,,,1.5,0.015,,,Arc Melting,,,,,,,,,,,
B42.5 C2.5 Ni55,10.1007/BF01742239,,,,,,,,,,,,,CR,Melt Spinning,Ribbon,Width X Thickness,1.5,0.015,Ar-gas,TEM XRD,Arc Melting,,,,,,,,,,,
B42.5 Co7.5 V50,10.1016/0022-3093(93)90189-5,,,,,,,,,,,,,AM,Melt Spinning,Ribbon,Thickness, 0.015-0.03,,Ar-gas,XRD,Radio Frequency Melting,,,,,,,,,,,
B43.83 Fe4.68 Nd51.49,10.1016/0025-5416(88)90313-8,,,,,,,,,,,,,AM,Quenching,Ribbon,,,,, XRD,Radio Frequency Melting,,,,,,,,,,,
B44 C2.5 Ni53.5,10.1007/BF01742239,,,,,,,,,,,,,CR,Melt Spinning,Ribbon,Width X Thickness,1.5,0.015,Ar-gas,TEM XRD,Arc Melting,,,,,,,,,,,
B46 C12 Ni42,10.1007/BF01742239,,,,,,,,,,,,,AM,Melt Spinning,Ribbon,Width X Thickness,1.5,0.015,Ar-gas,TEM XRD,Arc Melting,,,,,,,,,,,
B46 C20 Ni34,10.1007/BF01742239,,,,,,,,,,,,,AM,Melt Spinning,Ribbon,Width X Thickness,1.5,0.015,Ar-gas,TEM XRD,Arc Melting,,,,,,,,,,,
B46 C4 Ni50,10.1007/BF01742239,,,,,,,,,,,,,CR,Melt Spinning,Ribbon,Width X Thickness,1.5,0.015,Ar-gas,TEM XRD,Arc Melting,,,,,,,,,,,
B46 C8 Ni46,10.1007/BF01742239,,,,,,,,,,,,,CR,Melt Spinning,Ribbon,Width X Thickness,1.5,0.015,Ar-gas,TEM XRD,Arc Melting,,,,,,,,,,,
B46 Ni54,10.1007/BF01742239,,,,,,,,,,,,,CR,Melt Spinning,Ribbon,Width X Thickness,1.5,0.015,Ar-gas,TEM XRD,Arc Melting,,,,,,,,,,,
B48 Ni52,10.1007/BF01742239,,,,,,,,,,,,,CR,Melt Spinning,Ribbon,Width X Thickness,1.5,0.015,Ar-gas,TEM XRD,Arc Melting,,,,,,,,,,,
B5 C10 Co20 Fe40 Ni15 P10,10.1016/j.commatsci.2016.02.037,675.0,735.0,1255.0,2.5,,,,,,,,,,,,,,,,,,,,,,,,,,,,
B5 C10 Co35 Fe40 P10,10.1016/j.commatsci.2016.02.037,704.0,760.0,1267.0,2.0,,,,,,,,,,,,,,,,,,,,,,,,,,,,
B5 C10 Fe40 Ni35 P10,10.1016/j.commatsci.2016.02.037,643.0,698.0,1220.0,1.5,,,,,,,,,,,,,,,,,,,,,,,,,,,,
B5 C15 Ni80,10.1007/BF01742239,,,,,,,,,,,,,CR,Melt Spinning,Ribbon,Width X Thickness,1.5,0.015,Ar-gas,TEM XRD,Arc Melting,,,,,,,,,,,
B5 C2.5 Co25 Fe25 Ni25 P10 Si7.5,10.1016/j.commatsci.2016.02.037,725.0,758.0,1264.0,1.0,,,,,,,,,,,,,,,,,,,,,,,,,,,,
B5 C2.5 Co25 Fe25 Ni25 P12.5 Si5,10.1016/j.commatsci.2016.02.037,707.0,746.0,1227.0,2.0,,,,,,,,,,,,,,,,,,,,,,,,,,,,
B5 C20 Ni75,10.1007/BF01742239,,,,,,,,,,,,,CR,Melt Spinning,Ribbon,Width X Thickness,1.5,0.015,Ar-gas,TEM XRD,Arc Melting,,,,,,,,,,,
B5 C5 Co25 Fe25 Ni25 P10 Si5,10.1016/j.commatsci.2016.02.037,705.0,745.0,1233.0,2.0,,,,,,,,,,,,,,,,,,,,,,,,,,,,
B5 C5 Ni90,10.1007/BF01742239,,,,,,,,,,,,,CR,Melt Spinning,Ribbon,Width X Thickness,1.5,0.015,Ar-gas,TEM XRD,Arc Melting,,,,,,,,,,,
B5 C7 Cr3 Fe63 Mo10 P12,10.1016/j.pmatsci.2011.07.001,,,,,,173.0,,,0.333,,,65.2,,,,,,,,,,,,,174.0,,,,,,,
B5 C7 Fe72 Ga4 P8.7 Si3.3,10.1016/j.matdes.2016.05.102,782.0,801.0,1290.0,2.0,,,,,,,,,,,,,,,,,,,,,,,,,,,,
B5 C7 Fe74 Ga2 P8.7 Si3.3,10.1016/j.commatsci.2016.02.037,784.0,800.0,1283.0,3.0,,,,,,,,,,,,,,,,,,,,,,,,,,,,
B5 C7 Fe75 Ga1 P8.7 Si3.3,10.1016/j.commatsci.2016.02.037,781.0,794.0,1282.0,3.0,,,,,,,,,,,,,,,,,,,,,,,,,,,,
B5 C7 Fe76 P8.7 Si3.3,10.1016/j.commatsci.2016.02.037,779.0,795.0,1292.0,1.0,,,,,,,,,,,,,,,,,,,,,,,,,,,,
B5 C7.5 Co25 Fe25 Ni25 P10 Si2.5,10.1016/j.commatsci.2016.02.037,676.0,714.0,1276.0,1.0,,,,,,,,,,,,,,,,,,,,,,,,,,,,
B5 Cr8.5 Nb3 Ni69 P14.5,10.1038/ncomms10313,668.0,,1214.0,5.0,,,,,,,,,,,,,,,,,,,,,,,,,,,,
B5 Cu50 Ti20 Zr25,10.1016/j.jallcom.2006.08.219,670.0,747.0,,,,,,,,,,,,,,,,,,,,,,,,,,,,,,
B5 Cu50 Ti30 Zr15,10.1016/j.jallcom.2006.08.219,673.0,733.0,,,,,,,,,,,,,,,,,,,,,,,,,,,,,,
B5 Fe71 Zr24,10.1016/0025-5416(88)90004-3,,,,,,,,,,,,,AM,Mechanical,Powder,,,,,TEM XRD,,,,,,,,,,,,
B5 Fe80 Si15,10.1007/BF02643346,,,,,,,,,,,,,AM,Quenching,Wire,,,,,DTA  OM  SEM  TEM  UPS  XRD  -,Radio Frequency Melting,,,,,,,,,,,
B5 Fe80 Si15,10.1016/0025-5416(88)90289-3,,,,,,,,,,,,,,Melt Spinning,Ribbon,Width X Thickness,1,0.03,,DTA  MS  OM  SEM  TEM  UPS  XRD  -,,,,,,,,,,,,
B5 Fe80 Zr15,10.2320/matertrans1989.33.80,,,,,,,,,,,,,AM,Deposition,Thin Film,,,,,TEM XRD,Arc Melting,,,,,,,,,,,
B5 Fe81 Nd14,10.1016/0921-5093(91)90036-M,,,,,,,,,,,,,OT,Quenching,Ribbon,,,,, XRD TEM,,,,,,,,,,,,
B5 Fe83 P12,10.1007/978-1-4613-4178-9_27,,,,,,,,,,,,,AM,Melt Spinning,Ribbon,,,,,MS  XRD,,,,,,,,,,,,
B5 Fe84 P11,10.1007/978-1-4613-4178-9_27,,,,,,,,,,,,,CR,Melt Spinning,Ribbon,,,,,MS  XRD,,,,,,,,,,,,
B5 Fe90 Zr5,10.2320/matertrans1989.33.80,,,,,,,,,,,,,AC,Deposition,Thin Film,,,,,TEM XRD,Arc Melting,,,,,,,,,,,
B5 Fe95,10.3379/jmsjmag.11.S1_277,,,,,,,,,,,,,CR,Deposition,Thin Film,,,,Vacuum,TEM XRD,,,,,,,,,,,,
B5 Mo70 Si25,10.1016/0036-9748(82)90083-7,,,,,,,,,,,,,CR,Melt Spinning,Ribbon,Width X Thickness,1,0.02,Ar-gas,TEM  XRD ,Arc Melting,,,,,,,,,,,
B5 Mo75 Si20,10.1016/0036-9748(82)90083-7,,,,,,,,,,,,,CR,Melt Spinning,Ribbon,Width X Thickness,1,0.02,Ar-gas,TEM  XRD ,Arc Melting,,,,,,,,,,,
B5 Mo80 Si15,10.1016/0036-9748(82)90083-7,,,,,,,,,,,,,CR,Melt Spinning,Ribbon,Width X Thickness,1,0.02,Ar-gas,TEM  XRD ,Arc Melting,,,,,,,,,,,
B5 Mo85 Si10,10.1016/0036-9748(82)90083-7,,,,,,,,,,,,,CR,Melt Spinning,Ribbon,Width X Thickness,1,0.02,Ar-gas,TEM  XRD ,Arc Melting,,,,,,,,,,,
B5 Mo90 Si5,10.1016/0036-9748(82)90083-7,,,,,,,,,,,,,CR,Melt Spinning,Ribbon,Width X Thickness,1,0.02,Ar-gas,TEM  XRD ,Arc Melting,,,,,,,,,,,
B5 Ni95,10.1007/BF01742239,,,,,,,,,,,,,CR,Melt Spinning,Ribbon,Width X Thickness,1.5,0.015,Ar-gas,TEM XRD,Arc Melting,,,,,,,,,,,
B5.28 Co78.33 Si16.39,10.1016/0025-5416(88)90296-0,,,,,,,,,,,,,AM,Melt Spinning,Ribbon,Width X Thickness,5,0.03,,TEM  XRD,Radio Frequency Melting,,,,,,,,,,,
B5.5 C5 Cr4 Fe65.5 Ga4 Mo4 P12,10.1016/j.commatsci.2016.02.037,745.0,806.0,1322.0,3.0,,,,,,,,,,,,,,,,,,,,,,,,,,,,
B5.5 C5 Cr4 Fe65.5 Ga4 Mo4 P12,10.1016/j.pmatsci.2011.07.001,,,,,,149.7,,,0.28,,,58.5,,,,,,,,,,7.3,5.12,2.83,113.4,20.5,416.9,,,,,
B5.5 Ni81.5 P13,10.1016/0921-5093(91)90078-2,,,,,,,,,,,,,AM,Melt Spinning,Ribbon,Width X Thickness,0.6,0.017,, XRD ,,,,,,,,,,,,
B5.5 Ni81.5 P13,10.1016/B978-0-444-86939-5.50097-X,,,,,,,,,,,,,,,,,,,,TEM ,Radio Frequency Melting,,,,,,,,,,,
B50 C12 Ni38,10.1007/BF01742239,,,,,,,,,,,,,AM,Melt Spinning,Ribbon,Width X Thickness,1.5,0.015,Ar-gas,TEM XRD,Arc Melting,,,,,,,,,,,
B50 C20 Ni30,10.1007/BF01742239,,,,,,,,,,,,,AM,Melt Spinning,Ribbon,Width X Thickness,1.5,0.015,Ar-gas,TEM XRD,Arc Melting,,,,,,,,,,,
B50 C4 Ni46,10.1007/BF01742239,,,,,,,,,,,,,CR,Melt Spinning,Ribbon,Width X Thickness,1.5,0.015,Ar-gas,TEM XRD,Arc Melting,,,,,,,,,,,
B50 C8 Ni42,10.1007/BF01742239,,,,,,,,,,,,,AC,Melt Spinning,Ribbon,Width X Thickness,1.5,0.015,Ar-gas,TEM XRD,Arc Melting,,,,,,,,,,,
B54 Ni46,10.1007/BF01742239,,,,,,,,,,,,,CR,Melt Spinning,Ribbon,Width X Thickness,1.5,0.015,Ar-gas,TEM XRD,Arc Melting,,,,,,,,,,,
B55 C12 Ni33,10.1007/BF01742239,,,,,,,,,,,,,AM,Melt Spinning,Ribbon,Width X Thickness,1.5,0.015,Ar-gas,TEM XRD,Arc Melting,,,,,,,,,,,
B55 C16 Ni29,10.1007/BF01742239,,,,,,,,,,,,,AM,Melt Spinning,Ribbon,Width X Thickness,1.5,0.015,Ar-gas,TEM XRD,Arc Melting,,,,,,,,,,,
B55 C20 N25,10.2320/jinstmet1952.56.4_459,,,,,,,,,,,,,AM,Deposition,Thin Film,,,,,,,,,,,,,,,,,
B55 C8 Ni37,10.1007/BF01742239,,,,,,,,,,,,,AM,Melt Spinning,Ribbon,Width X Thickness,1.5,0.015,Ar-gas,TEM XRD,Arc Melting,,,,,,,,,,,
B58 C4 Ni38,10.1007/BF01742239,,,,,,,,,,,,,CR,Melt Spinning,Ribbon,Width X Thickness,1.5,0.015,Ar-gas,TEM XRD,Arc Melting,,,,,,,,,,,
B58 N42,10.2320/jinstmet1952.56.4_459,,,,,,,,,,,,,AM,Deposition,Thin Film,,,,,,,,,,,,,,,,,
B58.43 Fe0.42 Nd41.15,10.1016/0025-5416(88)90313-8,,,,,,,,,,,,,AM,Quenching,Ribbon,,,,, XRD,Radio Frequency Melting,,,,,,,,,,,
B58.43 Fe14.13 Nd27.44,10.1016/0025-5416(88)90313-8,,,,,,,,,,,,,AM,Quenching,Ribbon,,,,, XRD,Radio Frequency Melting,,,,,,,,,,,
B58.43 Fe27.85 Nd13.72,10.1016/0025-5416(88)90313-8,,,,,,,,,,,,,AM,Quenching,Ribbon,,,,, XRD,Radio Frequency Melting,,,,,,,,,,,
B59 C4 Ni37,10.1007/BF01742239,,,,,,,,,,,,,AM,Melt Spinning,Ribbon,Width X Thickness,1.5,0.015,Ar-gas,TEM XRD,Arc Melting,,,,,,,,,,,
B6 Be0.02 C13 Cr10 Er2 Fe59.98 Mo9,10.1016/j.pmatsci.2011.07.001,,,,,,205.1,,,0.3,,,79.2,,,,,,,,,,7.81,5.91,3.18,167.2,26.25,474.84,,,,,
B6 C10 Fe84,10.1016/0022-3093(84)90653-7,,,,,,,,,,,,,AM,Melt Spinning,Ribbon,,,,,XRD ,,,,,,,,,,,,
B6 C12 Cr7 Er2 Fe56 Mn5 Mo12,10.1016/j.jallcom.2008.07.087,793.0,832.0,1401.0,8.0,,,,,,,,,,,,,,,,,,,,,,,,,,,,
B6 C12.99 Cr9.99 Er2 Fe59.97 Mo9 Ni0.05,10.1016/j.pmatsci.2011.07.001,,,,,,199.2,,,0.3,,,76.6,,,,,,,,,,7.93,5.82,3.11,166.6,25.11,462.75,,,,,
B6 C13 Cr10 Er2 Fe59.98 In0.02 Mo9,10.1016/j.pmatsci.2011.07.001,,,,,,194.1,,,0.27,,,76.3,,,,,,,,,,7.75,5.61,3.14,142.2,25.06,459.28,,,,,
B6 C13 Cr10 Er2 Fe59.98 Mo9 Pb0.02,10.1016/j.pmatsci.2011.07.001,,,,,,206.7,,,0.3,,,79.6,,,,,,,,,,7.98,5.89,3.16,170.7,25.91,463.23,,,,,
B6 C13 Cr10 Er2 Fe60 Mo9,10.1016/j.pmatsci.2011.07.001,,,,,,205.5,,,0.3,,,79.2,,,,,,,,,,7.92,5.89,3.16,169.1,25.96,471.4,,,,,
B6 C13 Cr10 Fe59.98 Mo9 V0.02 Y2,10.1016/j.pmatsci.2011.07.001,,,,,,203.7,,,0.3,,,78.1,,,,,,,,,,7.71,5.99,3.18,172.7,26.41,475.4,,,,,
B6 C15 Co3 Cr15 Fe45 Mo14 Y2,10.1016/j.jallcom.2017.02.098,834.0,880.0,1446.0,8.0,,,,,,,,,,,,,,,,,,,,,,,,,,,,
B6 C15 Co48 Cr15 Er2 Mo14,10.1557/jmr.2006.0109,848.0,933.0,1394.0,10.0,,,,,,,,,,,,,,,,,,,,,,,,,,,,
B6 C15 Co5 Cr15 Fe43 Mo14 Y2,10.1016/j.jallcom.2017.02.098,835.0,872.0,1442.0,9.0,,,,,,,,,,,,,,,,,,,,,,,,,,,,
B6 C15 Co50 Cr15 Mo14,10.1557/jmr.2006.0109,819.0,895.0,1417.0,2.0,,,,,,,,,,,,,,,,,,,,,,,,,,,,
B6 C15 Co7 Cr15 Fe41 Mo14 Y2,10.1016/j.jallcom.2017.02.098,838.0,875.0,1436.0,16.0,,,,,,,,,,,,,,,,,,,,,,,,,,,,
B6 C15 Co7 Cr15 Fe41 Mo14 Y2,10.1016/j.pmatsci.2011.07.001,,,,,,220.2,,,0.31,,,84.1,,,,,,,,,,7.9,6.21,3.26,192.5,27.86,487.9,,,,,
B6 C15 Co7 Cr15 Fe41 Mo14 Y2,10.1038/ncomms10313,820.0,,1407.0,,,,,,,,,,,,,,,,,,,,,,,,,,,,,
B6 C15 Co9 Cr15 Fe39 Mo14 Y2,10.1016/j.jallcom.2017.02.098,838.0,888.0,1466.0,10.0,,,,,,,,,,,,,,,,,,,,,,,,,,,,
B6 C15 Cr15 Er2 Fe48 Mo14,10.1016/j.jallcom.2017.02.098,844.0,880.0,1446.0,8.0,,,,,,,,,,,,,,,,,,,,,,,,,,,,
B6 C15 Cr15 Er2 Fe48 Mo14,10.1016/j.pmatsci.2011.07.001,,,,,,224.0,,,0.31,,,85.8,,,,,,,,,,7.9,6.23,3.3,191.9,28.36,488.5,,,,,
B6 C15 Cr15 Fe48 Mo14 Y2,10.1016/j.commatsci.2016.02.037,839.0,886.0,1464.0,7.0,,,,,,,,,,,,,,,,,,,,,,,,,,,,
B6 C15 Cr15 Fe48 Mo14 Y2,10.1038/ncomms10313,822.0,,1452.0,9.0,,,,,,,,,,,,,,,,,,,,,,,,,,,,
B6 C15 Cr20 Fe41 Mo10 W6 Y2,10.1016/j.commatsci.2016.02.037,881.0,918.0,1518.0,6.0,,,,,,,,,,,,,,,,,,,,,,,,,,,,
B6 C15 Cr20 Fe43 Mo10 W4 Y2,10.1016/j.commatsci.2016.02.037,858.0,920.0,1503.0,8.0,,,,,,,,,,,,,,,,,,,,,,,,,,,,
B6 C15 Cr20 Fe45 Mo10 W2 Y2,10.1016/j.commatsci.2016.02.037,856.0,913.0,1500.0,6.0,,,,,,,,,,,,,,,,,,,,,,,,,,,,
B6 C15 Cr20 Fe47 Mo10 Y2,10.1016/j.commatsci.2016.02.037,854.0,909.0,1494.0,5.0,,,,,,,,,,,,,,,,,,,,,,,,,,,,
B6 C15 Cr5 Er2 Fe58 Mo14,10.1016/j.jallcom.2008.07.087,793.0,829.0,1416.0,6.0,,,,,,,,,,,,,,,,,,,,,,,,,,,,
B6 C15 Er2 Fe63 Mo14,10.1016/j.jallcom.2008.07.087,771.0,830.0,1389.0,3.0,,,,,,,,,,,,,,,,,,,,,,,,,,,,
B6 C8 Fe86,10.1016/0022-3093(84)90653-7,,,,,,,,,,,,,AM,Melt Spinning,Ribbon,,,,,XRD ,,,,,,,,,,,,
B6 Co80 Nb14,10.1016/0022-3093(84)90636-7,,,,,,,,,,,,,AM,Melt Spinning,Ribbon,Width X Thickness,2,0.04,,XRD TEM SEM,Radio Frequency Melting,,,,,,,,,,,
B6 Co84 Nb10,10.1016/0022-3093(84)90636-7,,,,,,,,,,,,,OT,Melt Spinning,Ribbon,Width X Thickness,2,0.04,,XRD TEM SEM,Radio Frequency Melting,,,,,,,,,,,
B6 Cr10 Fe84,10.1016/0921-5093(91)90054-Q,,,,,,,,,,,,,AM,Melt Spinning,Ribbon,Width X Thickness,1,0.04,,AXS  SEM  TEM  XRD,Radio Frequency Melting,,,,,,,,,,,
B6 Cr12 Fe82,10.1016/0921-5093(91)90054-Q,,,,,,,,,,,,,CR,Melt Spinning,Ribbon,Width X Thickness,1,0.04,,AXS  SEM  TEM  XRD,Radio Frequency Melting,,,,,,,,,,,
B6 Cr14 Fe80,10.1016/0921-5093(91)90054-Q,,,,,,,,,,,,,CR,Melt Spinning,Ribbon,Width X Thickness,1,0.04,,AXS  SEM  TEM  XRD,Radio Frequency Melting,,,,,,,,,,,
B6 Cr15 Fe79,10.1016/0921-5093(91)90054-Q,,,,,,,,,,,,,CR,Melt Spinning,Ribbon,Width X Thickness,1,0.04,,AXS  SEM  TEM  XRD,Radio Frequency Melting,,,,,,,,,,,
B6 Cr16 Fe78,10.1016/0921-5093(91)90054-Q,,,,,,,,,,,,,CR,Melt Spinning,Ribbon,Width X Thickness,1,0.04,,AXS  SEM  TEM  XRD,Radio Frequency Melting,,,,,,,,,,,
B6 Cr18 Fe76,10.1016/0921-5093(91)90054-Q,,,,,,,,,,,,,CR,Melt Spinning,Ribbon,Width X Thickness,1,0.04,,AXS  SEM  TEM  XRD,Radio Frequency Melting,,,,,,,,,,,
B6 Cr20 Fe74,10.1016/0921-5093(91)90054-Q,,,,,,,,,,,,,CR,Melt Spinning,Ribbon,Width X Thickness,1,0.04,,AXS  SEM  TEM  XRD,Radio Frequency Melting,,,,,,,,,,,
B6 Cr22 Fe72,10.1016/0921-5093(91)90054-Q,,,,,,,,,,,,,CR,Melt Spinning,Ribbon,Width X Thickness,1,0.04,,AXS  SEM  TEM  XRD,Radio Frequency Melting,,,,,,,,,,,
B6 Cr24 Fe70,10.1016/0921-5093(91)90054-Q,,,,,,,,,,,,,CR,Melt Spinning,Ribbon,Width X Thickness,1,0.04,,AXS  SEM  TEM  XRD,Radio Frequency Melting,,,,,,,,,,,
B6 Cr26 Fe68,10.1016/0921-5093(91)90054-Q,,,,,,,,,,,,,CR,Melt Spinning,Ribbon,Width X Thickness,1,0.04,,AXS  SEM  TEM  XRD,Radio Frequency Melting,,,,,,,,,,,
B6 Cr5 Fe89,10.1016/0921-5093(91)90054-Q,,,,,,,,,,,,,CR,Melt Spinning,Ribbon,Width X Thickness,1,0.04,,AXS  SEM  TEM  XRD,Radio Frequency Melting,,,,,,,,,,,
B6 Cr8 Fe86,10.1016/0921-5093(91)90054-Q,,,,,,,,,,,,,AM,Melt Spinning,Ribbon,Width X Thickness,1,0.04,,AXS  SEM  TEM  XRD,Radio Frequency Melting,,,,,,,,,,,
B6 Cr8.5 Nb3 Ni69 P13.5,10.1038/ncomms10313,671.0,,1243.0,4.0,,,,,,,,,,,,,,,,,,,,,,,,,,,,
B6 F5 Fe89,10.3379/jmsjmag.11.S1_277,,,,,,,,,,,,,CR,Deposition,Thin Film,,,,Vacuum,TEM XRD,,,,,,,,,,,,
B6 Fe22.6 Zr71.4,10.1016/0025-5416(88)90012-2,,,,,,,,,,,,,AM,Melt Spinning,Ribbon,,,,,,Radio Frequency Melting,,,,,,,,,,,
B6 Fe76 Ni18,10.1016/0022-3093(84)90642-2,,,,,,,,,,,,,AM,,,,,,,AES  EMA  SEM  TEM  XRD ,,,,,,,,,,,,
B6 Fe78 Nd16,10.1016/0921-5093(91)90036-M,,,,,,,,,,,,,OT,Quenching,Ribbon,,,,, XRD TEM,,,,,,,,,,,,
B6 Fe79 P15,10.1007/978-1-4613-4178-9_27,,,,,,,,,,,,,AM,Melt Spinning,Ribbon,,,,,MS  XRD,,,,,,,,,,,,
B6 Fe80 P14,10.1007/978-1-4613-4178-9_27,,,,,,,,,,,,,AM,Melt Spinning,Ribbon,,,,,MS  XRD,,,,,,,,,,,,
B6 Fe81 P13,10.1007/978-1-4613-4178-9_27,,,,,,,,,,,,,AM,Melt Spinning,Ribbon,,,,,MS  XRD,,,,,,,,,,,,
B6 Fe81.5 Si12.5,10.1007/BF02643346,,,,,,,,,,,,,AC,Quenching,Wire,,,,,DTA  OM  SEM  TEM  UPS  XRD  -,Radio Frequency Melting,,,,,,,,,,,
B6 Fe82 Nd12,10.2320/matertrans1989.34.895,,,,,,,,,,,,,AM,Quenching,Ribbon,Width X Thickness,2,0.015,, XRD TEM SEM,Radio Frequency Melting,,,,,,,,,,,
B6 Fe82 P12,10.1007/978-1-4613-4178-9_27,,,,,,,,,,,,,AM,Melt Spinning,Ribbon,,,,,MS  XRD,,,,,,,,,,,,
B6 Fe83 P11,10.1007/978-1-4613-4178-9_27,,,,,,,,,,,,,AM,Melt Spinning,Ribbon,,,,,MS  XRD,,,,,,,,,,,,
B6 Fe84 P10,10.1007/978-1-4613-4178-9_27,,,,,,,,,,,,,CR,Melt Spinning,Ribbon,,,,,MS  XRD,,,,,,,,,,,,
B6 Fe84 Zr10,10.2320/matertrans1989.33.80,,,,,,,,,,,,,AM,Deposition,Thin Film,,,,,TEM XRD,Arc Melting,,,,,,,,,,,
B6 Fe87 Zr7,10.1016/0921-5093(94)90265-8,,,,,,,,,,,,,AM,Melt Spinning,Ribbon,Width X Thickness,1.0-2.0,0.02,,,Radio Frequency Melting,,,,,,,,,,,
B6 Ni34 Zr60,10.1016/0022-3093(84)90623-9,,,,,,,,,,,,,AM,Melt Spinning,Ribbon,Thickness,0.02,,Ar-gas, XRD,Arc Melting,,,,,,,,,,,
B6 Ni80 P14,10.1016/0921-5093(91)90017-H,,,,,,,,,,,,,AM,Melt Spinning,Ribbon,Width X Thickness,1.5-2.5,0.025,,,,,,,,,,,,,,
B6 Ni80 P14,10.1016/0921-5093(91)90078-2,,,,,,,,,,,,,,,,,0.6,0.017,, XRD ,,,,,,,,,,,,
B6.1 Fe82.1 Nd11.8,10.1016/0921-5093(91)90117-6,,,,,,,,,,,,,AM,Quenching,Ribbon,Thickness, 17-0.02,,, XRD TEM,Radio Frequency Melting,,,,,,,,,,,
B6.59 Be0.06 C14.28 Cr1.1 Er2.2 Fe65.89 Mo9.88,10.1016/j.pmatsci.2011.07.001,,,,,,204.4,,,0.3,,,78.8,,,,,,,,,,7.63,5.98,3.21,167.9,26.8,479.83,,,,,
B7 C7 Fe86,10.1016/0022-3093(84)90653-7,,,,,,,,,,,,,AM,Melt Spinning,Ribbon,Width X Thickness,2-Jan,0.03-0.04,,XRD ,Radio Frequency Melting,,,,,,,,,,,
B7 Co77 Zr16,10.1016/0921-5093(91)90040-T,,,,,,,,,,,,,AM,Melt Spinning,Ribbon,Width X Thickness,1,0.02-0.03,Ar-gas,TEM XRD,Arc Melting,,,,,,,,,,,
B7 Co80 P13,10.1016/0022-3093(79)90040-1,,,,,,,,,,,,,AM,Melt Spinning,Ribbon,,,,,XRD,Radio Frequency Melting,,,,,,,,,,,
B7 F2 Fe91,10.3379/jmsjmag.11.S1_277,,,,,,,,,,,,,CR,Deposition,Thin Film,,,,Vacuum,TEM XRD,,,,,,,,,,,,
B7 F33 Fe60,10.3379/jmsjmag.11.S1_277,,,,,,,,,,,,,AC,Deposition,Thin Film,,,,Vacuum,TEM XRD,,,,,,,,,,,,
B7 Fe78 Si15,10.1016/0921-5093(94)90210-0,,,,,,,,,,,,,AM,Melt Spinning,Ribbon,Width X Thickness,1,0.03-0.04,,DTA  UPS  XRD  -,Radio Frequency Melting,,,,,,,,,,,
B7 Fe79 P14,10.1007/978-1-4613-4178-9_27,,,,,,,,,,,,,AM,Melt Spinning,Ribbon,,,,,MS  XRD,,,,,,,,,,,,
B7 Fe80 P13,10.1007/978-1-4613-4178-9_27,,,,,,,,,,,,,AM,Melt Spinning,Ribbon,,,,,MS  XRD,,,,,,,,,,,,
B7 Fe80 P13,10.1143/JJAP.10.1730,,,,,,,,,,,,,,,Foil,Thickness,0.1,,,,,,,,,,,,,,,
B7 Fe81 P12,10.1007/978-1-4613-4178-9_27,,,,,,,,,,,,,AM,Melt Spinning,Ribbon,,,,,MS  XRD,,,,,,,,,,,,
B7 Fe82 P11,10.1007/978-1-4613-4178-9_27,,,,,,,,,,,,,AM,Melt Spinning,Ribbon,,,,,MS  XRD,,,,,,,,,,,,
B7 Fe82 P11,10.1016/0022-3093(86)90480-1,,,,,,,,,,,,,,,,Width X Thickness,1,0.03,,,,,,,,,,,,,,
B7 Fe83 P10,10.1007/978-1-4613-4178-9_27,,,,,,,,,,,,,AM,Melt Spinning,Ribbon,,,,,MS  XRD,,,,,,,,,,,,
B7 Fe84 P9,10.1007/978-1-4613-4178-9_27,,,,,,,,,,,,,CR,Melt Spinning,Ribbon,,,,,MS  XRD,,,,,,,,,,,,
B7 Fe90 Zr3,10.2320/matertrans1989.33.80,,,,,,,,,,,,,AC,Deposition,Thin Film,,,,,TEM XRD,Arc Melting,,,,,,,,,,,
B7.5 C2.5 Co25 Fe25 Ni25 P10 Si5,10.1016/j.commatsci.2016.02.037,720.0,759.0,1263.0,1.5,,,,,,,,,,,,,,,,,,,,,,,,,,,,
B7.5 C5 Co25 Fe25 Ni25 P7.5 Si5,10.1016/j.commatsci.2016.02.037,719.0,752.0,1257.0,1.0,,,,,,,,,,,,,,,,,,,,,,,,,,,,
B7.5 Fe75 Si17.5,10.1007/BF02643346,,,,,,,,,,,,,CR,Quenching,Wire,,,,,DTA  OM  SEM  TEM  UPS  XRD  -,Radio Frequency Melting,,,,,,,,,,,
B7.5 Fe75 Si17.5,10.1016/0025-5416(88)90289-3,,,,,,,,,,,,,AM,Melt Spinning,Ribbon,Width X Thickness,1,0.03,,DTA  MS  OM  SEM  TEM  UPS  XRD  -,,,,,,,,,,,,
B7.5 Fe77.5 Nd15,10.1016/0921-5093(94)90236-4,,,,,,,,,,,,,AM,Quenching,Ribbon,,,,, XRD TEM SEM,Radio Frequency Melting,,,,,,,,,,,
B7.5 Fe77.5 Si15,10.1007/BF02643346,,,,,,,,,,,,,AM,Quenching,Wire,,,,,DTA  OM  SEM  TEM  UPS  XRD  -,Radio Frequency Melting,,,,,,,,,,,
B7.5 Fe80 Si12.5,10.1007/BF02643346,,,,,,,,,,,,,AM,Quenching,Wire,,,,,DTA  OM  SEM  TEM  UPS  XRD  -,Radio Frequency Melting,,,,,,,,,,,
B7.5 Fe80 Si12.5,10.1016/0025-5416(88)90289-3,,,,,,,,,,,,,,Melt Spinning,Ribbon,Width X Thickness,1,0.03,,DTA  MS  OM  SEM  TEM  UPS  XRD  -,,,,,,,,,,,,
B7.5 Fe82.5 Nd10,10.1080/08957958908201685,,,,,,,,,,,,,AM,Deposition,,,,,,SEM  XRD ,Arc Melting,,,,,,,,,,,
B7.5 Fe82.5 Si10,10.1007/BF02643346,,,,,,,,,,,,,CR,Quenching,Wire,,,,,DTA  OM  SEM  TEM  UPS  XRD  -,Radio Frequency Melting,,,,,,,,,,,
B7.5 Mo70 Si22.5,10.1016/0036-9748(82)90083-7,,,,,,,,,,,,,AM,Melt Spinning,Ribbon,Width X Thickness,1,0.02,Ar-gas,TEM  XRD ,Arc Melting,,,,,,,,,,,
B7.8 Fe78.2 Nd14,10.1016/0921-5093(91)90117-6,,,,,,,,,,,,,AM,Quenching,Ribbon,Thickness, 17-0.02,,, XRD TEM,Radio Frequency Melting,,,,,,,,,,,
B78 N22,10.2320/jinstmet1952.56.4_459,,,,,,,,,,,,,AM,Deposition,Thin Film,,,,,,,,,,,,,,,,,
B8 C6 Fe86,10.1016/0022-3093(84)90653-7,,,,,,,,,,,,,AM,Melt Spinning,Ribbon,,,,,XRD ,,,,,,,,,,,,
B8 C7 Fe85,10.1016/0022-3093(84)90653-7,,,,,,,,,,,,,AM,Melt Spinning,Ribbon,Width X Thickness,1,0.02,,XRD ,Radio Frequency Melting,,,,,,,,,,,
B8 C8 Fe84,10.1016/0022-3093(84)90653-7,,,,,,,,,,,,,AM,Melt Spinning,Ribbon,,,,,XRD ,,,,,,,,,,,,
B8 C9 Fe83,10.1016/0022-3093(84)90653-7,,,,,,,,,,,,,AM,Melt Spinning,Ribbon,Width X Thickness,1,0.02,,XRD ,Radio Frequency Melting,,,,,,,,,,,
B8 Cr10 Fe82,10.1016/0921-5093(91)90054-Q,,,,,,,,,,,,,AM,Melt Spinning,Ribbon,Width X Thickness,1,0.04,,AXS  SEM  TEM  XRD,Radio Frequency Melting,,,,,,,,,,,
B8 Cr12 Fe80,10.1016/0921-5093(91)90054-Q,,,,,,,,,,,,,CR,Melt Spinning,Ribbon,Width X Thickness,1,0.04,,AXS  SEM  TEM  XRD,Radio Frequency Melting,,,,,,,,,,,
B8 Cr14 Fe78,10.1016/0921-5093(91)90054-Q,,,,,,,,,,,,,CR,Melt Spinning,Ribbon,Width X Thickness,1,0.04,,AXS  SEM  TEM  XRD,Radio Frequency Melting,,,,,,,,,,,
B8 Cr15 Fe77,10.1016/0921-5093(91)90054-Q,,,,,,,,,,,,,CR,Melt Spinning,Ribbon,Width X Thickness,1,0.04,,AXS  SEM  TEM  XRD,Radio Frequency Melting,,,,,,,,,,,
B8 Cr16 Fe76,10.1016/0921-5093(91)90054-Q,,,,,,,,,,,,,CR,Melt Spinning,Ribbon,Width X Thickness,1,0.04,,AXS  SEM  TEM  XRD,Radio Frequency Melting,,,,,,,,,,,
B8 Cr18 Fe74,10.1016/0921-5093(91)90054-Q,,,,,,,,,,,,,AC,Melt Spinning,Ribbon,Width X Thickness,1,0.04,,AXS  SEM  TEM  XRD,Radio Frequency Melting,,,,,,,,,,,
B8 Cr20 Fe72,10.1016/0921-5093(91)90054-Q,,,,,,,,,,,,,AC,Melt Spinning,Ribbon,Width X Thickness,1,0.04,,AXS  SEM  TEM  XRD,Radio Frequency Melting,,,,,,,,,,,
B8 Cr22 Fe70,10.1016/0921-5093(91)90054-Q,,,,,,,,,,,,,AC,Melt Spinning,Ribbon,Width X Thickness,1,0.04,,AXS  SEM  TEM  XRD,Radio Frequency Melting,,,,,,,,,,,
B8 Cr24 Fe68,10.1016/0921-5093(91)90054-Q,,,,,,,,,,,,,AC,Melt Spinning,Ribbon,Width X Thickness,1,0.04,,AXS  SEM  TEM  XRD,Radio Frequency Melting,,,,,,,,,,,
B8 Cr26 Fe66,10.1016/0921-5093(91)90054-Q,,,,,,,,,,,,,AC,Melt Spinning,Ribbon,Width X Thickness,1,0.04,,AXS  SEM  TEM  XRD,Radio Frequency Melting,,,,,,,,,,,
B8 Cr5 Fe87,10.1016/0921-5093(91)90054-Q,,,,,,,,,,,,,CR,Melt Spinning,Ribbon,Width X Thickness,1,0.04,,AXS  SEM  TEM  XRD,Radio Frequency Melting,,,,,,,,,,,
B8 Cr8 Fe84,10.1016/0921-5093(91)90054-Q,,,,,,,,,,,,,AM,Melt Spinning,Ribbon,Width X Thickness,1,0.04,,AXS  SEM  TEM  XRD,Radio Frequency Melting,,,,,,,,,,,
B8 F33 Fe59,10.3379/jmsjmag.11.S1_277,,,,,,,,,,,,,AC,Deposition,Thin Film,,,,Vacuum,TEM XRD,,,,,,,,,,,,
B8 Fe22 Zr70,10.1016/0025-5416(88)90012-2,,,,,,,,,,,,,AM,Melt Spinning,Ribbon,,,,,,Radio Frequency Melting,,,,,,,,,,,
B8 Fe76 Nd16,10.1016/0921-5093(94)90260-7,,,,,,,,,,,,,AM,Quenching,,,,,, XRD TEM SEM,Radio Frequency Melting,,,,,,,,,,,
