Repository: IntelAntique/Skunkworks

# Skunkworks
Algorithm to check for equivalent alloys

File: MDF_DMREF_Metallic_Glasses_v7.csv (part 14 of 22)
Composition,Reference,Tg_[K],Tx_[K],Tl_[K],Dmax_[mm],Zmax_[mm],E_[GPA],Tm_[K],Sigma_[Mpa],Possion_Ratio,Fracture_Strength_[MPa],Rc_[K/s],G_[GPa],Is_Amorphous,Casting,Type,Size_Measure,Size1,Size2,Environment,Characterization,Melting,density_[g/cm^3],Acoustic_Velocity_Long_[km/s],Acoustic_Velocity_Trans_[km/s],K_[GPa],E/density_[GPacm^3/g],Debye_Temp_[K],Yield_Strength_[Gpa],Kc_[Mpa m^05],Gbas_[Gpa],Kbas_[Gpa],Vbas
B8 Fe77 Nd15,10.1007/BF00729765,,,,,,,,,,,,,AM,Quenching,Ribbon,Width X Thickness,2,0.02,, XRD TEM,Radio Frequency Melting,,,,,,,,,,,
B8 Fe77 Nd15,10.1016/0025-5416(88)90310-2,,,,,,,,,,,,,,,,,,,, XRD,,,,,,,,,,,,
B8 Fe77 Nd15,10.1016/0921-5093(94)90837-0,,,,,,,,,,,,,OT,Mechanical,Powder,,,,,SEM  XRD ,,,,,,,,,,,,
B8 Fe77 Nd15,10.1016/0925-8388(93)90074-W,,,,,,,,,,,,,,,,,,0.03,, XRD TEM SEM,,,,,,,,,,,,
B8 Fe79 Nd13,10.1016/0921-5093(94)90212-7,,,,,,,,,,,,,OT,,,,,,,SEM  XRD ,,,,,,,,,,,,
B8 Fe79 Nd13,10.1016/0921-5093(94)90260-7,,,,,,,,,,,,,AM,Quenching,,,,,, XRD TEM SEM,Radio Frequency Melting,,,,,,,,,,,
B8 Fe79 P13,10.1007/978-1-4613-4178-9_27,,,,,,,,,,,,,AM,Melt Spinning,Ribbon,,,,,MS  XRD,,,,,,,,,,,,
B8 Fe80 P12,10.1007/978-1-4613-4178-9_27,,,,,,,,,,,,,AM,Melt Spinning,Ribbon,,,,,MS  XRD,,,,,,,,,,,,
B8 Fe81 P11,10.1007/978-1-4613-4178-9_27,,,,,,,,,,,,,AM,Melt Spinning,Ribbon,,,,,MS  XRD,,,,,,,,,,,,
B8 Fe82 P10,10.1007/978-1-4613-4178-9_27,,,,,,,,,,,,,AM,Melt Spinning,Ribbon,,,,,MS  XRD,,,,,,,,,,,,
B8 Fe83 P9,10.1007/978-1-4613-4178-9_27,,,,,,,,,,,,,AM,Melt Spinning,Ribbon,,,,,MS  XRD,,,,,,,,,,,,
B8 Fe85 Zr7,10.1016/0921-5093(94)90265-8,,,,,,,,,,,,,AM,Melt Spinning,Ribbon,Width X Thickness,1.0-2.0,0.02,,,Radio Frequency Melting,,,,,,,,,,,
B8 Mo55.5 Ru36.5,10.7567/JJAPS.26S3.1309,,,,,,,,,,,,,AM,,Thin Film,,,,,SEM ,,,,,,,,,,,,
B8 Ni32 Zr60,10.1016/0022-3093(84)90623-9,,,,,,,,,,,,,AM,Melt Spinning,Ribbon,Thickness,0.02,,Ar-gas, XRD,Arc Melting,,,,,,,,,,,
B8.5 Fe84.5 Zr7,10.2320/matertrans1989.33.80,,,,,,,,,,,,,AM,Deposition,Thin Film,,,,,TEM XRD,Arc Melting,,,,,,,,,,,
B9 C11 Fe80,10.1016/0022-3093(84)90653-7,,,,,,,,,,,,,AM,Melt Spinning,Ribbon,Width X Thickness,2-Jan,0.02,,XRD ,,,,,,,,,,,,
B9 C9 Fe82,10.1016/0022-3093(84)90653-7,,,,,,,,,,,,,AM,Melt Spinning,Ribbon,Width X Thickness,1,0.02,,XRD ,Radio Frequency Melting,,,,,,,,,,,
B9 Co85 Fe6,10.1016/0022-3093(83)90473-8,,,,,,,,,,,,,AM,Melt Spinning,Ribbon,Width X Thickness,1,0.018,,XRD ,,,,,,,,,,,,
B9 Cr85 Fe6,10.1016/0921-5093(91)90054-Q,,,,,,,,,,,,,AM,Melt Spinning,Ribbon,Width X Thickness,1,0.018,, SEM  XRD,Radio Frequency Melting,,,,,,,,,,,
B9 Cu2 Fe75.5 Si13.5,10.1016/j.jallcom.2008.07.125,693.7,791.5,,,,,,,,,,,,,,,,,,,,,,,,,,,,,,
B9 Fe6 La85,10.1016/0022-3093(83)90473-8,,,,,,,,,,,,,AM,Melt Spinning,Ribbon,Width X Thickness,1,0.018,, SEM  XRD ,Radio Frequency Melting,,,,,,,,,,,
B9 Fe6 Mo85,10.1016/0022-3093(83)90473-8,,,,,,,,,,,,,AM,Melt Spinning,Ribbon,Width X Thickness,1,0.018,, SEM  XRD ,Radio Frequency Melting,,,,,,,,,,,
B9 Fe6 Ni85,10.1016/0022-3093(83)90473-8,,,,,,,,,,,,,AM,Melt Spinning,Ribbon,Width X Thickness,1,0.018,,AES  EMA  SEM  TEM  XRD ,Radio Frequency Melting,,,,,,,,,,,
B9 Fe6 W85,10.1016/0022-3093(83)90473-8,,,,,,,,,,,,,AM,Melt Spinning,Ribbon,Width X Thickness,1,0.018,,SEM ,Radio Frequency Melting,,,,,,,,,,,
B9 Fe78 P13,10.1007/978-1-4613-4178-9_27,,,,,,,,,,,,,AM,Melt Spinning,Ribbon,,,,,MS  XRD,,,,,,,,,,,,
B9 Fe78 Si13,10.1016/0022-3093(84)90127-3,,,,,,,,,,,,,AM,,Ribbon,Width X Thickness,2,0.03,,DTA  MS  OM  SEM  TEM  UPS  XRD  -,,,,,,,,,,,,
B9 Fe78 Si13,10.1016/0921-5093(94)90743-9,,,,,,,,,,,,,,,Bulk,,,,,DTA  TEM  UPS  XRD  -,Radio Frequency Melting,,,,,,,,,,,
B9 Fe79 P12,10.1007/978-1-4613-4178-9_27,,,,,,,,,,,,,AM,Melt Spinning,Ribbon,,,,,MS  XRD,,,,,,,,,,,,
B9 Fe80 P11,10.1007/978-1-4613-4178-9_27,,,,,,,,,,,,,AM,Melt Spinning,Ribbon,,,,,MS  XRD,,,,,,,,,,,,
B9 Fe81 P10,10.1007/978-1-4613-4178-9_27,,,,,,,,,,,,,AM,Melt Spinning,Ribbon,,,,,MS  XRD,,,,,,,,,,,,
B9 Fe82 Nd9,10.2320/matertrans1989.34.895,,,,,,,,,,,,,AM,Quenching,Ribbon,Width X Thickness,2,0.015,, XRD TEM SEM,Radio Frequency Melting,,,,,,,,,,,
B9 Fe82 P9,10.1007/978-1-4613-4178-9_27,,,,,,,,,,,,,AM,Melt Spinning,Ribbon,,,,,MS  XRD,,,,,,,,,,,,
B9 Fe84 Nb7,10.1016/0921-5093(94)90178-3,,,,,,,,,,,,,AM,Melt Spinning,Ribbon,Width X Thickness,['13' '1-13'],['0.02' '0.01-0.02'],, TEM XRD,Radio Frequency Melting,,,,,,,,,,,
B9 Fe85.5 Nb5.5,10.2320/jinstmet1952.58.1_106,,,,,,,,,,,,,CR,Deposition,Thin Film,Thickness,0.0015-0.002,,Ar-gas,HREM  TEM XRD,,,,,,,,,,,,
B9 Fe91,10.1016/0022-3093(83)90473-8,,,,,,,,,,,,,AM,Melt Spinning,Ribbon,Width X Thickness,1,0.018,,['XRD ' ' SEM  XRD ' 'AES  EMA  SEM  TEM  XRD ' 'SEM '],,,,,,,,,,,,
B9 Fe91,10.1016/0921-5093(91)90054-Q,,,,,,,,,,,,,,,,,,,, SEM  XRD,Radio Frequency Melting,,,,,,,,,,,
B9 Fe91,10.1016/j.jallcom.2008.07.087,600.0,600.0,1628.0,,,,,,,,26000000.0,,,,,,,,,,,,,,,,,,,,,
B9.4 Fe80.3 Nb10.3,10.2320/jinstmet1952.58.1_106,,,,,,,,,,,,,AM,Deposition,Thin Film,Thickness,0.0015-0.002,,Ar-gas,HREM  TEM XRD,,,,,,,,,,,,
B9.5 Fe83 Nb7.5,10.2320/jinstmet1952.58.1_106,,,,,,,,,,,,,AC,Deposition,Thin Film,Thickness,0.0015-0.002,,Ar-gas,HREM  TEM XRD,,,,,,,,,,,,
B9.5 Fe83.4 Nb7.1,10.2320/jinstmet1952.58.1_106,,,,,,,,,,,,,AC,Deposition,Thin Film,Thickness,0.0015-0.002,,Ar-gas,HREM  TEM XRD,,,,,,,,,,,,
B9.72 Fe82 Si8.28,10.1016/0025-5416(88)90214-5,,,,,,,,,,,,,AM,,Tape,,,,,DTA  MS  OM  SEM  TEM  UPS  XRD  -,,,,,,,,,,,,
Ba12.5 Cu62.5 Y25,10.1143/JJAP.27.L70,,,,,,,,,,,,,AM,,Thin Film,,,,Ar-gas,XRD,Arc Melting,,,,,,,,,,,
Ba22 Cu67 Yb11,10.1143/JJAP.27.L70,,,,,,,,,,,,,AM,,Thin Film,,,,Ar-gas,XRD,Arc Melting,,,,,,,,,,,
Be0.11 Cu59.93 Ti9.99 Zr29.97,10.1016/S1359-6462(03)00285-9,720.0,762.0,1130.0,5.0,,,,,,,,,,,,,,,,,,,,,,,,,,,,
Be10 Cu54 Ti9 Zr27,10.2320/matertrans.42.1800,720.0,762.0,1130.0,5.0,,,,,,,,,,,,,,,,,,,,,,,,,,,,
Be10 Ti90,10.1016/0001-6160(79)90087-7,,,,,,,,,,,,,CR,Melt Spinning,Ribbon,,,,,TEM  XRD,,,,,,,,,,,,
Be10 Zr90,10.1016/0001-6160(79)90087-7,,,,,,,,,,,,,CR,Melt Spinning,Ribbon,,,,,TEM  XRD,,,,,,,,,,,,
Be12.5 Cu47.5 Zr40,10.1016/j.actamat.2008.02.044,698.0,756.0,1156.0,3.0,,,,,,,,,,,,,,,,,,,,,,,,,,,,
Be18 Cu10 Ni9 Ti49.5 Zr13.5,10.1016/j.jallcom.2018.11.299,582.0,656.0,1046.0,7.0,,,,,,,,,,,,,,,,,,,,,,,,,,,,
Be18 Cu14 Nb8 Ni12 Zr48,10.1016/j.pmatsci.2011.07.001,,,,,,94.0,,,0.368,,,34.4,,,,,,,,,,6.7,4.95,2.264,118.4,14.02,295.2,,,,,
Be18 Cu14 Nb8 Ni12 Zr48,10.1016/S0022-3093(02)01876-8,656.0,724.0,1072.0,8.0,,,,,,,,,,,,,,,,,,,,,,,,,,,,
Be18 Cu14 Nb8 Ni12 Zr48,10.1063/1.4872249,,,,,,94.0,,,0.368,,,34.4,,,,,,,,,,6.7,,,118.4,14.03,,,,33.0,89.8,0.34
Be18 Cu9 Ni8 Ti40 Zr25,10.1016/j.msea.2003.10.115,621.0,668.0,1009.0,,8.0,,,,,,,,,,,,,,,,,,,,,,,,,,,
Be18 Cu9 Ni8 Ti40 Zr25,10.1016/j.msea.2006.06.053,,,,8.0,,,,,,,,,,,,,,,,,,,,,,,,,,,,
Be18 Cu9 Ni8 Ti50 Zr15,10.1016/j.jallcom.2018.11.299,622.0,662.0,1009.0,6.0,,,,,,,,,,,,,,,,,,,,,,,,,,,,
Be18 Cu9 Ni8 Ti50 Zr15,10.2320/matertrans.45.595,,,,,6.0,,,,,,,,,,,,,,,,,,,,,,,,,,,
Be18 Cu9 Ni8 Ti55 Zr10,10.1016/j.msea.2006.06.053,629.0,667.0,1013.0,6.0,,,,,,,,,,,,,,,,,,,,,,,,,,,,
Be18 Cu9 Ni8 Ti55 Zr10,10.2320/matertrans.45.595,,,,,6.0,,,,,,,,,,,,,,,,,,,,,,,,,,,
Be18 Cu9 Ni8 Ti60 Zr5,10.2320/matertrans.45.595,638.0,672.0,1085.0,,,,,,,,,,,,,,,,,,,,,,,,,,,,,
Be18 Cu9 Ni8 Ti65,10.2320/matertrans.45.595,635.0,670.0,1136.0,,,,,,,,,,,,,,,,,,,,,,,,,,,,,
Be18.4 Cu8 Ni9.2 Ti50.6 Zr13.8,10.1016/j.jallcom.2018.11.299,586.0,653.0,1050.0,8.0,,,,,,,,,,,,,,,,,,,,,,,,,,,,
Be18.8 Cu6 Ni9.4 Ti51.7 Zr14.1,10.1016/j.jallcom.2018.11.299,593.0,649.0,1079.0,8.0,,,,,,,,,,,,,,,,,,,,,,,,,,,,
Be19.2 Cu4 Ni9.6 Ti52.8 Zr14.4,10.1016/j.jallcom.2018.11.299,599.0,646.0,1123.0,10.0,,,,,,,,,,,,,,,,,,,,,,,,,,,,
Be19.6 Cu2 Ni9.8 Ti53.9 Zr14.7,10.1016/j.jallcom.2018.11.299,603.0,642.0,1143.0,7.0,,,,,,,,,,,,,,,,,,,,,,,,,,,,
Be2 Cu25 Mg63 Tb10,10.1016/j.intermet.2008.08.011,,,740.0,7.0,,,704.0,,,,,,,,,,,,,,,,,,,,,,,,,
Be2.5 Zr97.5,10.1016/0001-6160(79)90087-7,,,,,,,,,,,,,CR,Melt Spinning,Ribbon,,,,,TEM  XRD,,,,,,,,,,,,
Be20 Co20 Hf20 Ti20 Zr20,10.1016/j.commatsci.2016.02.037,683.0,722.0,1187.0,3.0,,,,,,,,,,,,,,,,,,,,,,,,,,,,
Be20 Cu10 Fe2 Mg12 Nb12 Ni6 Y2 Zr36,10.1016/S0022-3093(02)01876-8,670.0,712.0,1029.0,5.0,,,,,,,,,,,,,,,,,,,,,,,,,,,,
Be20 Cu10 Mg12 Nb12 Ni8 Y2 Zr36,10.1016/S0022-3093(02)01876-8,653.0,733.0,1029.0,5.0,,,,,,,,,,,,,,,,,,,,,,,,,,,,
Be20 Cu12 Ni3 Ti40 Zr25,10.1016/j.pmatsci.2011.07.001,,,,,,96.5,,,0.354,,,35.5,,,,,,,,,,5.445,5.369,2.554,109.6,17.66,338.0,,,,,
Be20 Cu15.25 Ni9.75 Ti16.5 Zr38.5,10.1016/j.jallcom.2008.07.087,,,,,,,,,,,1.4,,,,,,,,,,,,,,,,,,,,,
Be20 Cu15.25 Ni9.75 Ti16.5 Zr38.5,10.1016/S1359-6462(99)00417-0,630.0,678.0,1003.0,,,,,,,,,,,,,,,,,,,,,,,,,,,,,
Be20 Cu20 Hf20 Ti20 Zr20,10.1016/j.commatsci.2016.02.037,632.0,715.0,1194.0,5.0,,,,,,,,,,,,,,,,,,,,,,,,,,,,
Be20 Cu8 Mg24 Ni8 Ti10 Y4 Zr26,10.1016/S0022-3093(02)01876-8,650.0,700.0,951.0,5.0,,,,,,,,,,,,,,,,,,,,,,,,,,,,
Be20 Hf20 Ni20 Ti20 Zr20,10.1016/j.commatsci.2016.02.037,657.0,709.0,1108.0,8.0,,,,,,,,,,,,,,,,,,,,,,,,,,,,
Be20 Nb10 Zr70,10.1063/1.325060,,,,,,,,,,,,,AC,Melt Spinning,Ribbon,Width X Thickness,1.0-2.0,0.03,,OM SEM TEM XRD,Arc Melting,,,,,,,,,,,
Be20 Nb15 Zr65,10.1063/1.325060,,,,,,,,,,,,,AC,Melt Spinning,Ribbon,Width X Thickness,1.0-2.0,0.03,,OM SEM TEM XRD,Arc Melting,,,,,,,,,,,
Be20 Nb20 Zr60,10.1063/1.325060,,,,,,,,,,,,,AC,Melt Spinning,Ribbon,Width X Thickness,1.0-2.0,0.03,,OM SEM TEM XRD,Arc Melting,,,,,,,,,,,
Be20 Ni10 Ti55 Zr15,10.1016/j.jallcom.2018.11.299,604.0,639.0,1171.0,5.0,,,,,,,,,,,,,,,,,,,,,,,,,,,,
Be20 Ti80,10.1016/0001-6160(79)90087-7,,,,,,,,,,,,,AC,Melt Spinning,Ribbon,,,,,TEM  XRD,,,,,,,,,,,,
Be20 Zr80,10.1016/0001-6160(79)90087-7,,,,,,,,,,,,,AC,Melt Spinning,Ribbon,,,,,TEM  XRD,,,,,,,,,,,,
Be20.5 Cu12.5 Fe12 Ni5 Ti14 Zr36,10.1016/j.pmatsci.2011.07.001,,,,,,92.7,,,0.364,,,34.0,,,,,,,,,,6.52,4.933,2.283,113.4,14.21,310.2,,,,,
Be20.5 Cu12.5 Fe12 Ni5 Ti14 Zr36,10.1063/1.4872249,,,,,,92.7,,,0.364,,,34.0,,,,,,,,,,6.52,,,113.4,14.22,,,,33.0,89.8,0.34
Be21.25 Cu13.77 Ni9.98 Ti15.12 Zr39.88,10.1016/j.jallcom.2008.07.087,629.0,686.0,1006.0,,,,,,,,1.4,,,,,,,,,,,,,,,,,,,,,
Be21.5 Cu11 Mg0.5 Ni11 Ti15 Y1 Zr40,10.1016/j.pmatsci.2011.07.001,,,,,,94.2,,,0.357,,,34.7,,,,,,,,,,6.048,5.081,2.396,109.9,15.58,315.3,,,,,
Be21.5 Cu11 Mg0.5 Ni11 Ti15 Y1 Zr40,10.1016/S0022-3093(02)01876-8,630.0,674.0,975.0,5.0,,,,,,,,,,,,,,,,,,,,,,,,,,,,
Be21.5 Cu11 Mg0.5 Ni11 Ti15 Y1 Zr40,10.1063/1.4872249,,,,,,94.2,,,0.357,,,34.7,,,,,,,,,,6.05,,,109.9,15.57,,,,33.0,89.8,0.34
Be22 Cu13 Fe8 Nb8 Ni4 Zr45,10.1016/j.pmatsci.2011.07.001,,,,,,95.5,,,0.361,,,35.1,,,,,,,,,,6.543,4.97,2.315,114.9,14.59,304.0,,,,,
Be22 Cu13 Fe8 Nb8 Ni4 Zr45,10.1063/1.4872249,,,,,,95.5,,,0.361,,,35.1,,,,,,,,,,6.54,,,114.9,14.6,,,,33.0,89.8,0.34
Be22 Cu13 Nb10 Ni10 Zr45,10.1016/j.pmatsci.2011.07.001,,,,,,98.9,,,0.36,,,36.4,,,,,,,,,,6.523,5.05,2.361,117.9,15.16,308.2,,,,,
Be22 Cu13 Nb10 Ni10 Zr45,10.1063/1.4872249,,,,,,98.9,,,0.36,,,36.4,,,,,,,,,,6.52,,,117.9,15.17,,,,33.0,89.8,0.34
Be22.05 Cu12.25 Ni9.8 Ti13.72 Y2 Zr40.18,10.1063/1.4872249,,,,,,107.3,,,0.34,,,40.2,,,,,,,,,,5.86,,,108.7,18.31,,,,33.0,89.8,0.34
Be22.5 C1 Cu12.5 Ni9 Ti14 Zr41,10.1016/j.pmatsci.2011.07.001,,,,,,105.7,,,0.336,,,39.5,,,,,,,,,,6.161,5.097,2.534,107.3,17.15,335.7,,,,,
Be22.5 C1 Cu12.5 Ni9 Ti14 Zr41,10.1063/1.4872249,,,,,,105.7,,,0.336,,,39.5,,,,,,,,,,6.16,,,107.3,17.16,,,,33.0,89.8,0.34
Be22.5 C2 Cu12.5 Ni8 Ti14 Zr41,10.1016/S0022-3093(02)01876-8,628.0,683.0,997.0,5.0,,,,,,,,,,,,,,,,,,,,,,,,,,,,
Be22.5 C8 Cu12.5 Ni2 Ti14 Zr41,10.1016/S0022-3093(02)01876-8,629.0,727.0,992.0,3.0,,,,,,,,,,,,,,,,,,,,,,,,,,,,
Be22.5 Cu12.5 Fe10 Ti14 Zr41,10.1016/j.pmatsci.2011.07.001,,,,,,103.9,,,0.342,,,38.7,,,,,,,,,,6.086,5.151,2.522,109.8,17.08,332.8,,,,,
Be22.5 Cu12.5 Fe10 Ti14 Zr41,10.1063/1.4872249,,,,,,103.9,,,0.342,,,38.7,,,,,,,,,,6.09,,,109.8,17.06,,,,33.0,89.8,0.34
Be22.5 Cu12.5 Fe2 Ni8 Ti14 Zr41,10.1016/j.pmatsci.2011.07.001,,,,,,97.8,,,0.355,,,36.1,,,,,,,,,,6.083,5.135,2.436,112.3,16.08,321.5,,,,,
Be22.5 Cu12.5 Fe2 Ni8 Ti14 Zr41,10.1063/1.4872249,,,,,,97.8,,,0.355,,,36.1,,,,,,,,,,6.08,,,112.3,16.09,,,,33.0,89.8,0.34
Be22.5 Cu12.5 Fe5 Ni5 Ti14 Zr41,10.1016/j.pmatsci.2011.07.001,,,,,,98.4,,,0.354,,,36.3,,,,,,,,,,6.108,5.13,2.439,112.3,16.11,322.4,,,,,
Be22.5 Cu12.5 Fe5 Ni5 Ti14 Zr41,10.1063/1.4872249,,,,,,98.4,,,0.354,,,36.3,,,,,,,,,,6.11,,,112.3,16.1,,,,33.0,89.8,0.34
Be22.5 Cu12.5 Fe8 Ni2 Ti14 Zr41,10.1016/j.pmatsci.2011.07.001,,,,,,93.8,,,0.341,,,35.0,,,,,,,,,,5.938,4.942,2.427,98.4,15.79,317.4,,,,,
Be22.5 Cu12.5 Fe8 Ni2 Ti14 Zr41,10.1063/1.4872249,,,,,,93.8,,,0.341,,,35.0,,,,,,,,,,5.94,,,98.4,15.79,,,,33.0,89.8,0.34
Be22.5 Cu12.5 Ni10 Ti13.8 Zr41.2,10.1016/j.jallcom.2008.07.087,,,,,,,,,,,1.4,,,,,,,,,,,,,,,,,,,,,
Be22.5 Cu12.5 Ni10 Ti13.8 Zr41.2,10.1016/j.jallcom.2008.07.087,,,,50.0,,,,,,,,,,,,,,,,,,,,,,,,,,,,
Be22.5 Cu12.5 Ni10 Ti13.8 Zr41.2,10.1016/j.scriptamat.2007.10.040,,712.0,993.0,,,,,,0.35,,,37.4,,,,,,,,,,,,,,,,,,,,
Be22.5 Cu12.5 Ni10 Ti13.8 Zr41.2,10.1016/S1359-6462(99)00417-0,623.0,672.0,996.0,,50.0,,,,,,,,,,,,,,,,,,,,,,,,,,,
Be22.5 Cu12.5 Ni10 Ti13.8 Zr41.2,10.1038/ncomms10313,608.0,,991.0,,,,,,,,,,,,,,,,,,,,,,,,,,,,,
Be22.5 Cu12.5 Ni10 Ti14 Y0.02 Zr40.99,10.1016/j.pmatsci.2011.07.001,,,,,,107.3,,,0.34,,,40.2,,,,,,,,,,5.86,5.263,2.619,108.7,18.31,339.2,,,,,
Be22.5 Cu12.5 Ni10 Ti14 Zr41,10.1016/j.pmatsci.2011.07.001,,,,,,101.2,,,0.352,,,37.4,,,,,,,,,,6.125,5.174,2.472,114.1,16.53,326.8,,,,,
Be22.5 Cu12.5 Ni10 Ti14 Zr41,10.1063/1.4872249,,,,,,101.3,,,0.356,,,36.5,,,,,,,,,,6.16,,,115.3,16.44,,1.86,45.0,33.0,89.8,0.34
Be22.5 Cu12.5 Zr65,10.1016/j.scriptamat.2007.10.040,585.0,684.0,1098.0,4.0,,,,,0.39,,,27.5,,,,,,,,,,,,,,,,,,,,
Be23 Cr6 Cu9 Ni10 Ti24 Zr28,10.1016/j.jallcom.2018.11.299,637.0,686.0,1071.0,6.0,,,,,,,,,,,,,,,,,,,,,,,,,,,,
Be23 Cu9 Fe6 Ni10 Ti24 Zr28,10.1016/j.jallcom.2018.11.299,643.0,694.0,1107.0,4.0,,,,,,,,,,,,,,,,,,,,,,,,,,,,
Be23 Cu9 Ni10 Ti24 V6 Zr28,10.1016/j.jallcom.2018.11.299,635.0,677.0,1064.0,7.0,,,,,,,,,,,,,,,,,,,,,,,,,,,,
Be23.75 Cu11.25 Ni10 Ti12.37 Zr42.63,10.1016/j.jallcom.2008.07.087,,,,,,,,,,,5.0,,,,,,,,,,,,,,,,,,,,,
Be23.75 Cu11.25 Ni10 Ti12.37 Zr42.63,10.1016/S1359-6462(99)00417-0,623.0,712.0,1057.0,,,,,,,,,,,,,,,,,,,,,,,,,,,,,
Be24 Cu12 Fe8 Nb8 Zr48,10.1016/j.pmatsci.2011.07.001,,,,,,95.7,,,0.36,,,35.2,,,,,,,,,,6.436,4.994,2.338,113.6,14.87,305.4,,,,,
Be24 Cu12 Fe8 Nb8 Zr48,10.1016/S0022-3093(02)01876-8,658.0,751.0,1071.0,8.0,,,,,,,,,,,,,,,,,,,,,,,,,,,,
Be24 Cu12 Fe8 Nb8 Zr48,10.1063/1.4872249,,,,,,95.7,,,0.36,,,35.2,,,,,,,,,,6.44,,,113.6,14.86,,,,33.0,89.8,0.34
Be25 Cu10 Ni10 Ti11 Zr44,10.1016/j.jallcom.2008.07.087,,,,,,,,,,,12.5,,,,,,,,,,,,,,,,,,,,,
Be25 Cu10 Ni10 Ti11 Zr44,10.1016/S1359-6462(99)00417-0,625.0,739.0,1206.0,,,,,,,,,,,,,,,,,,,,,,,,,,,,,
Be25 Cu20 Ti11 Zr44,10.1016/j.scriptamat.2008.09.001,,,,2.13,,95.8,,,,,,,,,,,,,,,,,,,,,,,,,,
Be25 Cu20 Ti11 Zr44,10.1063/1.4872249,,,,,,95.8,,,0.356,,,35.3,,,,,,,,,,6.03,,,111.2,15.89,,1.8,84.7,33.0,89.8,0.34
Be25 Cu25 Zr50,10.1016/j.pmatsci.2011.07.001,,,,,,96.8,,,0.35,,,35.8,,,,,,,,,,6.12,,,108.9,15.8,,,,,,
Be25 Cu25 Zr50,10.1063/1.4872249,,,,,,96.8,,,0.35,,,35.8,,,,,,,,,,6.12,,,108.9,15.82,,,,33.0,89.8,0.34
Be25 Cu9.3 Fe0.5 Ni10.2 Ti11 Zr44,10.1063/1.4872249,,,,,,96.8,,,0.356,,,35.7,,,,,,,,,,6.05,,,112.2,16.0,,1.86,25.2,33.0,89.8,0.34
Be25 Nb10 Zr65,10.1063/1.325060,,,,,,,,,,,,,AC,Melt Spinning,Ribbon,Width X Thickness,1.0-2.0,0.03,,OM SEM TEM XRD,Arc Melting,,,,,,,,,,,
Be25 Nb15 Zr60,10.1063/1.325060,,,,,,,,,,,,,AC,Melt Spinning,Ribbon,Width X Thickness,1.0-2.0,0.03,,OM SEM TEM XRD,Arc Melting,,,,,,,,,,,
Be26 Cr6 Cu10 Ti27 Zr31,10.1016/j.jallcom.2018.11.299,611.0,678.0,1018.0,14.0,,,,,,,,,,,,,,,,,,,,,,,,,,,,
Be26 Cu10 Fe6 Ti27 Zr31,10.1016/j.jallcom.2018.11.299,617.0,685.0,1037.0,13.0,,,,,,,,,,,,,,,,,,,,,,,,,,,,
Be26 Cu10 Ni6 Ti27 Zr31,10.1016/j.jallcom.2018.11.299,610.0,682.0,1023.0,15.0,,,,,,,,,,,,,,,,,,,,,,,,,,,,
Be26 Cu10 Ti27 V6 Zr31,10.1016/j.jallcom.2018.11.299,610.0,666.0,1027.0,15.0,,,,,,,,,,,,,,,,,,,,,,,,,,,,
Be26.25 Cu10.15 Ni8.6 Ti9.6 Zr45.4,10.1016/j.pmatsci.2011.07.001,,,,,,99.9,,,0.35,,,37.0,,,,,,,,,,6.048,5.163,2.473,111.9,16.52,325.6,,,,,
Be26.25 Cu10.15 Ni8.6 Ti9.6 Zr45.4,10.1063/1.4872249,,,,,,99.9,,,0.35,,,37.0,,,,,,,,,,6.05,,,111.9,16.51,,,,33.0,89.8,0.34
Be26.25 Cu8.75 Ni10 Ti9.62 Zr45.38,10.1016/j.jallcom.2008.07.087,,,,,,,,,,,17.5,,,,,,,,,,,,,,,,,,,,,
Be26.25 Cu8.75 Ni10 Ti9.62 Zr45.38,10.1016/S1359-6462(99)00417-0,623.0,740.0,1239.0,,,,,,,,,,,,,,,,,,,,,,,,,,,,,
Be26.75 Cu8.25 Ti30 Zr35,10.1016/j.pmatsci.2011.07.001,,,,,,86.9,,,0.37,,,31.8,,,,,,,,,,5.4,,,113.7,16.1,,,,,,
Be26.75 Cu8.25 Ti30 Zr35,10.1063/1.4872249,,,,,,86.9,,,0.37,,,31.8,,,,,,,,,,5.4,,,113.7,16.09,,1.43,85.0,33.0,89.8,0.34
Be27.3 Cu8.19 Ni9.93 Ti8.19 Zr46.4,10.1038/ncomms10313,595.0,,1050.0,,,,,,,,,,,,,,,,,,,,,,,,,,,,,
Be27.5 Cu15 Ti24 Zr33.5,10.1016/j.scriptamat.2008.09.001,606.0,720.0,,2.16,,99.6,,,,,,,,,,,,,,,,,,,,,,,,,,
Be27.5 Cu15 Ti24 Zr33.5,10.1063/1.4872249,,,,,,99.6,,,0.353,,,36.8,,,,,,,,,,5.58,,,113.0,17.85,,1.75,82.3,33.0,89.8,0.34
Be27.5 Cu7.5 Ni10 Ti8.25 Zr46.75,10.1016/j.jallcom.2008.07.087,,,,,,,,,,,28.0,,,,,,,,,,,,,,,,,,,,,
Be27.5 Cu7.5 Ni10 Ti8.25 Zr46.75,10.1016/j.pmatsci.2011.07.001,,,,,,100.5,,,0.35,,,37.2,,,,,,,,,,6.014,5.182,2.487,111.9,16.7,327.1,,,,,
Be27.5 Cu7.5 Ni10 Ti8.25 Zr46.75,10.1016/j.scriptamat.2007.10.040,625.0,738.0,,,,,,,0.36,,,35.0,,,,,,,,,,,,,,,,,,,,
Be27.5 Cu7.5 Ni10 Ti8.25 Zr46.75,10.1016/S1359-6462(99)00417-0,622.0,727.0,1185.0,,,,,,,,,,,,,,,,,,,,,,,,,,,,,
Be27.5 Cu7.5 Ni10 Ti8.25 Zr46.75,10.1063/1.4872249,,,,,,100.5,,,0.35,,,37.2,,,,,,,,,,6.01,,,111.9,16.72,,1.86,54.6,33.0,89.8,0.34
Be27.5 Cu7.5 Ti30 Zr35,10.1016/j.pmatsci.2011.07.001,,,,,,92.5,,,0.34,,,34.5,,,,,,,,,,5.329,5.172,2.545,96.5,17.36,,,,,,
Be27.5 Cu7.5 Ti30 Zr35,10.1063/1.4872249,,,,,,92.5,,,0.34,,,34.5,,,,,,,,,,5.33,,,96.5,17.35,,,,33.0,89.8,0.34
Be27.64 Cu7.54 Ni10.05 Ti8.29 Zr46.48,10.1063/1.1350624,622.0,727.0,1185.0,,,,,,,,28.0,,,,,,,,,,,,,,,,,,,,,
Be28 Cu10 Ni11 Ti15 Y2 Zr34,10.1016/j.pmatsci.2011.07.001,,,,,,110.3,,,0.32,,,41.7,,,,,,,,,,5.778,5.251,2.686,103.7,19.09,356.3,,,,,
Be28 Cu10 Ni11 Ti15 Y2 Zr34,10.1063/1.4872249,,,,,,110.3,,,0.32,,,41.7,,,,,,,,,,5.78,,,103.7,19.08,,,,33.0,89.8,0.34
Be30 Cr5 Ti40 Zr25,10.1016/j.scriptamat.2007.10.040,599.0,692.0,1101.0,8.0,,,,,0.35,,,35.2,,,,,,,,,,,,,,,,,,,,
Be30 Cr5 Ti45 Zr20,10.1016/j.pmatsci.2011.07.001,,,,,,105.6,,,0.35,,,39.2,,,,,,,,,,4.76,,,114.5,22.2,,,,,,
Be30 Cr5 Ti45 Zr20,10.1016/j.scriptamat.2007.10.040,602.0,678.0,1135.0,7.0,,,,,0.35,,,39.2,,,,,,,,,,,,,,,,,,,,
Be30 Nb5 Zr65,10.1063/1.325060,,,,,,,,,,,,,AM,Melt Spinning,Ribbon,Width X Thickness,1.0-2.0,0.03,,OM SEM TEM XRD,Arc Melting,,,,,,,,,,,
Be30 Ti20 Zr50,10.1016/j.actamat.2008.02.001,565.3,635.9,,,,,,,,,,,,,,,,,,,,,,,,,,,,,,
Be30 Ti35 Zr35,10.1016/j.actamat.2008.02.001,565.2,622.0,1126.5,,,,,,,,,,,,,,,,,,,,,,,,,,,,,
Be30 Ti40 Zr30,10.1016/j.actamat.2008.02.001,566.7,612.2,1121.9,,,,,,,,,,,,,,,,,,,,,,,,,,,,,
Be30 Ti45 Zr25,10.1016/j.actamat.2008.02.001,581.0,621.1,1123.2,,,,,,,,,,,,,,,,,,,,,,,,,,,,,
Be30 Ti50 Zr20,10.1016/j.actamat.2008.02.001,561.2,604.4,,,,,,,,,,,,,,,,,,,,,,,,,,,,,,
Be30 Ti70,10.1016/0001-6160(79)90087-7,,,,,,,,,,,,,AC,Melt Spinning,Ribbon,,,,,TEM  XRD,,,,,,,,,,,,
Be30 Zr70,10.1016/0001-6160(79)90087-7,,,,,,,,,,,,,AM,Melt Spinning,Ribbon,, 1-2,0.03,,TEM  XRD,,,,,,,,,,,,
Be30 Zr70,10.1063/1.325060,,,,,,,,,,,,,,,,Width X Thickness,1.0-2.0,,,OM SEM TEM XRD,Arc Melting,,,,,,,,,,,
Be30 Zr70,10.1179/095066010X12646898728200,613.0,648.0,1393.0,,,,,,,,,,,,,,,,,,,,,,,,,,,,,
Be32.5 Nb2.5 Zr65,10.1016/0022-3093(84)90672-0,,,,,,,,,,,,,AM,Melt Spinning,Ribbon,Width X Thickness,0.05-1.0,0.015,,XRD,Radio Frequency Melting,,,,,,,,,,,
Be32.5 Nb2.5 Zr65,10.1063/1.325060,,,,,,,,,,,,,,,,,1.0-2.0,0.03,,OM SEM TEM XRD,Arc Melting,,,,,,,,,,,
Be32.5 Nb4 Zr63.5,10.1016/0022-3093(84)90672-0,,,,,,,,,,,,,AM,Melt Spinning,Ribbon,Width X Thickness,0.05-1.0,0.015,,XRD,Radio Frequency Melting,,,,,,,,,,,
Be32.5 Nb5 Zr62.5,10.1016/0022-3093(84)90672-0,,,,,,,,,,,,,AM,Melt Spinning,Ribbon,Width X Thickness,0.05-1.0,0.015,,XRD,Radio Frequency Melting,,,,,,,,,,,
Be32.5 Nb5 Zr62.5,10.1063/1.325060,,,,,,,,,,,,,,,,,1.0-2.0,0.03,,OM SEM TEM XRD,Arc Melting,,,,,,,,,,,
Be32.5 Ti35 Zr32.5,10.1016/j.actamat.2008.02.001,572.4,651.5,1195.1,,,,,,,,,,,,,,,,,,,,,,,,,,,,,
Be32.5 Zr67.5,10.1016/0022-3093(84)90672-0,,,,,,,,,,,,,AM,Melt Spinning,Ribbon,Width X Thickness,0.05-1.0,0.015,,XRD,Radio Frequency Melting,,,,,,,,,,,
Be32.5 Zr67.5,10.1179/095066010X12646898728200,614.0,,1238.0,,,,,,,,,,,,,,,,,,,,,,,,,,,,,
Be35 Nb10 Zr55,10.1063/1.325060,,,,,,,,,,,,,AM,Melt Spinning,Ribbon,Width X Thickness,1.0-2.0,0.03,,OM SEM TEM XRD,Arc Melting,,,,,,,,,,,
Be35 Nb2.5 Zr62.5,10.1063/1.325060,,,,,,,,,,,,,AM,Melt Spinning,Ribbon,Width X Thickness,1.0-2.0,0.03,,OM SEM TEM XRD,Arc Melting,,,,,,,,,,,
Be35 Nb5 Zr60,10.1063/1.325060,,,,,,,,,,,,,AM,Melt Spinning,Ribbon,Width X Thickness,1.0-2.0,0.03,,OM SEM TEM XRD,Arc Melting,,,,,,,,,,,
Be35 Ti10 Zr55,10.1016/j.actamat.2008.02.001,579.9,662.4,,,,,,,,,,,,,,,,,,,,,,,,,,,,,,
Be35 Ti15 Zr50,10.1016/j.actamat.2008.02.001,575.4,671.0,,,,,,,,,,,,,,,,,,,,,,,,,,,,,,
Be35 Ti20 Zr45,10.1016/j.actamat.2008.02.001,577.7,675.7,,,,,,,,,,,,,,,,,,,,,,,,,,,,,,
Be35 Ti25 Zr40,10.1016/j.actamat.2008.02.001,573.2,682.0,1207.3,,,,,,,,,,,,,,,,,,,,,,,,,,,,,
Be35 Ti30 Zr35,10.1016/j.actamat.2008.02.001,592.0,712.2,1134.5,6.0,,,,,,,,,,,,,,,,,,,,,,,,,,,,
Be35 Ti30 Zr35,10.1016/j.scriptamat.2007.10.040,595.0,713.0,1201.0,,,,,,0.35,,,36.4,,,,,,,,,,,,,,,,,,,,
Be35 Ti35 Zr30,10.1016/j.actamat.2008.02.001,581.0,685.8,1118.0,6.0,,,,,,,,,,,,,,,,,,,,,,,,,,,,
Be35 Ti40 Zr25,10.1016/j.actamat.2008.02.001,595.3,674.7,1123.6,6.0,,,,,,,,,,,,,,,,,,,,,,,,,,,,
Be35 Ti40 Zr25,10.1016/j.scriptamat.2007.10.040,598.0,675.0,1125.0,,,,,,0.34,,,37.2,,,,,,,,,,,,,,,,,,,,
Be35 Ti45 Zr20,10.1016/j.actamat.2008.02.001,592.9,653.5,1121.5,6.0,,,,,,,,,,,,,,,,,,,,,,,,,,,,
Be35 Ti45 Zr20,10.1016/j.pmatsci.2011.07.001,,,,,,96.8,,,0.36,,,35.7,,,,,,,,,,4.59,,,111.4,21.0,,,,,,
Be35 Ti45 Zr20,10.1016/j.scriptamat.2007.10.040,597.0,654.0,123.0,,,,,,0.36,,,35.7,,,,,,,,,,,,,,,,,,,,
Be35 Ti50 Zr15,10.1016/j.actamat.2008.02.001,586.4,639.1,1187.5,,,,,,,,,,,,,,,,,,,,,,,,,,,,,
Be35 Zr65,10.1016/0001-6160(79)90087-7,,,,,,,,,,,,,AM,Melt Spinning,Ribbon,,,,,TEM  XRD,,,,,,,,,,,,
Be35 Zr65,10.1016/j.jallcom.2008.07.087,623.0,623.0,1238.0,,,,,,,,10000000.0,,,,,,,,,,,,,,,,,,,,,
Be35 Zr65,10.1063/1.325060,,,,,,,,,,,,,,,,Width X Thickness,1.0-2.0,0.03,,OM SEM TEM XRD,Arc Melting,,,,,,,,,,,
Be37 Ti63,10.1016/j.jallcom.2008.07.087,673.0,673.0,1353.0,,,,,,,,6300000.0,,,,,,,,,,,,,,,,,,,,,
Be37.5 Ti20 Zr42.5,10.1016/j.actamat.2008.02.001,587.8,678.4,1153.8,,,,,,,,,,,,,,,,,,,,,,,,,,,,,
Be37.5 Ti25 Zr37.5,10.1016/j.actamat.2008.02.001,587.1,686.2,1130.7,,,,,,,,,,,,,,,,,,,,,,,,,,,,,
Be37.5 Ti30 Zr32.5,10.1016/j.actamat.2008.02.001,587.2,700.5,1119.8,,,,,,,,,,,,,,,,,,,,,,,,,,,,,
Be37.5 Ti35 Zr27.5,10.1016/j.actamat.2008.02.001,590.4,713.2,1116.0,,,,,,,,,,,,,,,,,,,,,,,,,,,,,
Be37.5 Ti62.5,10.1016/0001-6160(79)90087-7,,,,,,,,,,,,,AM,Melt Spinning,Ribbon,,,,,TEM  XRD,,,,,,,,,,,,
Be40 Ti15 Zr45,10.1016/j.actamat.2008.02.001,599.4,684.8,,,,,,,,,,,,,,,,,,,,,,,,,,,,,,
Be40 Ti20 Zr40,10.1016/j.actamat.2008.02.001,597.8,688.9,1180.2,,,,,,,,,,,,,,,,,,,,,,,,,,,,,
Be40 Ti25 Zr35,10.1016/j.actamat.2008.02.001,598.5,705.4,1123.0,,,,,,,,,,,,,,,,,,,,,,,,,,,,,
Be40 Ti30 Zr30,10.1016/j.actamat.2008.02.001,603.1,720.4,1117.1,,,,,,,,,,,,,,,,,,,,,,,,,,,,,
Be40 Ti35 Zr25,10.1016/j.actamat.2008.02.001,595.2,717.7,1115.8,,,,,,,,,,,,,,,,,,,,,,,,,,,,,
Be40 Ti40 Zr20,10.1016/j.actamat.2008.02.001,587.3,706.2,1126.0,,,,,,,,,,,,,,,,,,,,,,,,,,,,,
Be40 Ti50 Zr10,10.1016/0036-9748(77)90076-X,,,,,,,,,,,,,AM,Melt Spinning,Ribbon,Width X Thickness,,,, XRD,,,,,,,,,,,,
Be40 Ti50 Zr10,10.1016/B978-0-444-86939-5.50183-4,,,,,,,,,,,,,,,,,0.95,0.035,,TEM  XRD,,,,,,,,,,,,
Be40 Ti60,10.1016/0001-6160(79)90087-7,,,,,,,,,,,,,AM,Melt Spinning,Ribbon,,,,,TEM  XRD,,,,,,,,,,,,
Be40 Zr60,10.1016/0001-6160(79)90087-7,,,,,,,,,,,,,AM,Melt Spinning,Ribbon,,,,,TEM  XRD,,,,,,,,,,,,
Be40 Zr60,10.1063/1.325060,,,,,,,,,,,,,,,,Width X Thickness,1.0-2.0,0.03,,OM SEM TEM XRD,Arc Melting,,,,,,,,,,,
Be40 Zr60,10.1179/095066010X12646898728200,623.0,673.0,1343.0,,,,,,,,,,,,,,,,,,,,,,,,,,,,,
Be41 Ti59,10.1016/0001-6160(79)90087-7,,,,,,,,,,,,,AM,Melt Spinning,Ribbon,,,,,TEM  XRD,,,,,,,,,,,,
Be42 Ti58,10.1016/0001-6160(79)90087-7,,,,,,,,,,,,,AC,Melt Spinning,Ribbon,,,,,TEM  XRD,,,,,,,,,,,,
Be43 Hf25 Zr32,10.1016/0022-3093(84)90567-2,,,,,,,,,,,,,AM,Melt Spinning,Ribbon,Width X Thickness,1.5,0.035,,XRD,Radio Frequency Melting,,,,,,,,,,,
Be43 Hf5 Zr52,10.1016/0022-3093(84)90567-2,,,,,,,,,,,,,AM,Melt Spinning,Ribbon,Width X Thickness,1.5,0.035,,XRD,Radio Frequency Melting,,,,,,,,,,,
Be43 Hf54 Zr3,10.1016/0022-3093(84)90567-2,,,,,,,,,,,,,AM,Melt Spinning,Ribbon,Width X Thickness,1.5,0.035,,XRD,Radio Frequency Melting,,,,,,,,,,,
Be45 Zr55,10.1016/0001-6160(79)90087-7,,,,,,,,,,,,,AM,Melt Spinning,Ribbon,,,,,TEM  XRD,,,,,,,,,,,,
Be45 Zr55,10.1063/1.325060,,,,,,,,,,,,,,,,Width X Thickness,1.0-2.0,0.03,,OM SEM TEM XRD,Arc Melting,,,,,,,,,,,
Be45 Zr55,10.1179/095066010X12646898728200,646.0,681.0,1413.0,,,,,,,,,,,,,,,,,,,,,,,,,,,,,
Be50 Ti50,10.1016/0001-6160(79)90087-7,,,,,,,,,,,,,AC,Melt Spinning,Ribbon,,,,,TEM  XRD,,,,,,,,,,,,
Be50 Zr50,10.1016/0001-6160(79)90087-7,,,,,,,,,,,,,AM,Melt Spinning,Ribbon,,,,,TEM  XRD,,,,,,,,,,,,
Be50 Zr50,10.1063/1.325060,,,,,,,,,,,,,,,,Width X Thickness,1.0-2.0,0.03,,OM SEM TEM XRD,Arc Melting,,,,,,,,,,,
Be50 Zr50,10.1179/095066010X12646898728200,672.0,682.0,1473.0,,,,,,,,,,,,,,,,,,,,,,,,,,,,,
Be7 Cu25 Ni15 Sn3 Ti45 Zr5,10.1016/j.jallcom.2018.11.299,680.0,741.0,1142.0,5.0,,,,,,,,,,,,,,,,,,,,,,,,,,,,
Be7 Cu25 Ni15 Sn3 Ti50,10.1016/j.jallcom.2018.11.299,688.0,733.0,1207.0,2.0,,,,,,,,,,,,,,,,,,,,,,,,,,,,
Be7.5 Zr92.5,10.1016/0001-6160(79)90087-7,,,,,,,,,,,,,CR,Melt Spinning,Ribbon,,,,,TEM  XRD,,,,,,,,,,,,
Be78.97 Cu2.37 Ni2.87 Ti2.37 Zr13.42,10.1038/ncomms10313,595.0,,1050.0,12.0,,,,,,,,,,,,,,,,,,,,,,,,,,,,
C1 Nb80 Si19,10.2320/matertrans1960.21.115,,,,,,,,,,,,,AM,Melt Spinning,Ribbon,Width X Thickness,1-1.5, 0.02-0.03,Ar-gas,,Arc Melting,,,,,,,,,,,
C10 Co67.5 Si22.5,10.1007/BF01132390,,,,,,,,,,,,,['AM' 'AC'],Melt Spinning,Ribbon,Width X Thickness,1,0.02,Ar-gas,TEM XRD,Arc Melting,,,,,,,,,,,
C10 Co75 Si15,10.1007/BF01132390,,,,,,,,,,,,,AC,Melt Spinning,Ribbon,Width X Thickness,1,0.02,Ar-gas,TEM XRD,Arc Melting,,,,,,,,,,,
C10 Co85 Si5,10.1007/BF01132390,,,,,,,,,,,,,CR,Melt Spinning,Ribbon,Width X Thickness,1,0.02,Ar-gas,TEM XRD,Arc Melting,,,,,,,,,,,
C10 Co90,10.1007/BF01132390,,,,,,,,,,,,,CR,Melt Spinning,Ribbon,Width X Thickness,1,0.02,Ar-gas,TEM XRD,Arc Melting,,,,,,,,,,,
C10 Fe65 Si25,10.1007/BF02649488,,,,,,,,,,,,,AM,Melt Spinning,Ribbon,Width X Thickness,1.5,0.02,Ar-gas,TEM XRD,Radio Frequency Melting,,,,,,,,,,,
C10 Fe70 Si20,10.1007/BF02649488,,,,,,,,,,,,,AM,Melt Spinning,Ribbon,Width X Thickness,1.5,0.02,Ar-gas,TEM XRD,Radio Frequency Melting,,,,,,,,,,,
C10 Fe72.5 P17.5,10.1007/BF01203492,,,,,,,,,,,,,AM,Melt Spinning,Ribbon,,,,,TEM  XRD ,,,,,,,,,,,,
C10 Fe74 Si16,10.2320/matertrans1960.20.76,,,,,,,,,,,,,CR,Melt Spinning,Ribbon,Width X Thickness,1,0.03,,TEM XRD,Radio Frequency Melting,,,,,,,,,,,
C10 Fe75 P15,10.1007/BF01203492,,,,,,,,,,,,,AM,Melt Spinning,Ribbon,,,,,TEM  XRD ,,,,,,,,,,,,
C10 Fe75 P15,10.1103/PhysRevB.13.4899,,,,,,,,,,,,,,Mechanical,Foil,Thickness,0.04,,,,,,,,,,,,,,,
C10 Fe77.5 P12.5,10.1007/BF01203492,,,,,,,,,,,,,AM,Melt Spinning,Ribbon,,,,,TEM  XRD ,,,,,,,,,,,,
C10 Fe77.5 P12.5,10.1016/0036-9748(83)90365-4,,,,,,,,,,,,,,,,Thickness, 0.02-0.20,,,,,,,,,,,,,,,
C10 Fe78 Si12,10.2320/matertrans1960.20.76,,,,,,,,,,,,,CR,Melt Spinning,Ribbon,Width X Thickness,1,0.03,,TEM XRD,Radio Frequency Melting,,,,,,,,,,,
C10 Fe80 P10,10.1007/BF01203492,,,,,,,,,,,,,AM,Melt Spinning,Ribbon,,,,,TEM  XRD ,,,,,,,,,,,,
C10 Fe82 Si8,10.2320/matertrans1960.20.76,,,,,,,,,,,,,CR,Melt Spinning,Ribbon,Width X Thickness,1,0.03,,TEM XRD,Radio Frequency Melting,,,,,,,,,,,
C10 Fe82.5 P7.5,10.1007/BF01203492,,,,,,,,,,,,,AC,Melt Spinning,Ribbon,,,,,TEM  XRD ,,,,,,,,,,,,
C10 Fe86 Si4,10.2320/matertrans1960.20.76,,,,,,,,,,,,,CR,Melt Spinning,Ribbon,Width X Thickness,1,0.03,,TEM XRD,Radio Frequency Melting,,,,,,,,,,,
C10 Mo20 Ni70,10.2320/matertrans1960.21.115,,,,,,,,,,,,,AM,Melt Spinning,Ribbon,Width X Thickness,1.0-2.0, 0.02-0.04,,TEM XRD,Radio Frequency Melting,,,,,,,,,,,
C10 Mo24 Ni66,10.2320/matertrans1960.21.115,,,,,,,,,,,,,AC,Melt Spinning,Ribbon,Width X Thickness,1.0-2.0, 0.02-0.04,,TEM XRD,Radio Frequency Melting,,,,,,,,,,,
C10 Mo32 Ni58,10.2320/matertrans1960.21.115,,,,,,,,,,,,,CR,Melt Spinning,Ribbon,Width X Thickness,1.0-2.0, 0.02-0.04,,TEM XRD,Radio Frequency Melting,,,,,,,,,,,
C10 Ni65 Si25,10.1007/BF01132390,,,,,,,,,,,,,CR,Melt Spinning,Ribbon,Width X Thickness,1,0.02,Ar-gas,TEM XRD,Arc Melting,,,,,,,,,,,
C10 Ni67.5 Si22.5,10.1007/BF01132390,,,,,,,,,,,,,CR,Melt Spinning,Ribbon,Width X Thickness,1,0.02,Ar-gas,TEM XRD,Arc Melting,,,,,,,,,,,
C10 Ni70 Si20,10.1007/BF01132390,,,,,,,,,,,,,CR,Melt Spinning,Ribbon,Width X Thickness,1,0.02,Ar-gas,TEM XRD,Arc Melting,,,,,,,,,,,
C10 Ni75 Si15,10.1007/BF01132390,,,,,,,,,,,,,CR,Melt Spinning,Ribbon,Width X Thickness,1,0.02,Ar-gas,TEM XRD,Arc Melting,,,,,,,,,,,
C10 Ni80 Si10,10.1007/BF01132390,,,,,,,,,,,,,CR,Melt Spinning,Ribbon,Width X Thickness,1,0.02,Ar-gas,TEM XRD,Arc Melting,,,,,,,,,,,
C10 Ni85 Si5,10.1007/BF01132390,,,,,,,,,,,,,CR,Melt Spinning,Ribbon,Width X Thickness,1,0.02,Ar-gas,TEM XRD,Arc Melting,,,,,,,,,,,
C10 Ni90,10.1007/BF01132390,,,,,,,,,,,,,CR,Melt Spinning,Ribbon,Width X Thickness,1,0.02,Ar-gas,TEM XRD,Arc Melting,,,,,,,,,,,
C10 Ni90,10.1007/BF01742239,,,,,,,,,,,,,,,,,1.5,0.015,,,,,,,,,,,,,,
C12 Co68 W20,10.2320/matertrans1960.20.329,,,,,,,,,,,,,CR,Melt Spinning,Ribbon,,,,,SEM  TEM XRD,Radio Frequency Melting,,,,,,,,,,,
C12 Co74 W14,10.2320/matertrans1960.20.329,,,,,,,,,,,,,CR,Melt Spinning,Ribbon,,,,,SEM  TEM XRD,Radio Frequency Melting,,,,,,,,,,,
C12 Fe71 Mo17,10.2320/matertrans1960.22.197,,,,,,,,,,,,,AM,Melt Spinning,Ribbon,Width X Thickness,1.5,0.03,Ar-gas,XRD,Arc Melting,,,,,,,,,,,
C12 Mo12 Ni76,10.2320/matertrans1960.21.115,,,,,,,,,,,,,CR,Melt Spinning,Ribbon,Width X Thickness,1.0-2.0, 0.02-0.04,,TEM XRD,Radio Frequency Melting,,,,,,,,,,,
C12 Mo16 Ni72,10.2320/matertrans1960.21.115,,,,,,,,,,,,,AC,Melt Spinning,Ribbon,Width X Thickness,1.0-2.0, 0.02-0.04,,TEM XRD,Radio Frequency Melting,,,,,,,,,,,
C12 Mo20 Ni68,10.2320/matertrans1960.21.115,,,,,,,,,,,,,AM,Melt Spinning,Ribbon,Width X Thickness,1.0-2.0, 0.02-0.04,,TEM XRD,Radio Frequency Melting,,,,,,,,,,,
C12 Mo24 Ni64,10.2320/matertrans1960.21.115,,,,,,,,,,,,,AM,Melt Spinning,Ribbon,Width X Thickness,1.0-2.0, 0.02-0.04,,TEM XRD,Radio Frequency Melting,,,,,,,,,,,
C12 Mo28 Ni60,10.2320/matertrans1960.21.115,,,,,,,,,,,,,AC,Melt Spinning,Ribbon,Width X Thickness,1.0-2.0, 0.02-0.04,,TEM XRD,Radio Frequency Melting,,,,,,,,,,,
C12.5 Co65 Si22.5,10.1007/BF01132390,,,,,,,,,,,,,AM,Melt Spinning,Ribbon,Width X Thickness,1,0.02,Ar-gas,TEM XRD,Arc Melting,,,,,,,,,,,
C12.5 Co67.5 Si20,10.1007/BF01132390,,,,,,,,,,,,,AM,Melt Spinning,Ribbon,Width X Thickness,1,0.02,Ar-gas,TEM XRD,Arc Melting,,,,,,,,,,,
C12.5 Fe65 Si22.5,10.1007/BF02649488,,,,,,,,,,,,,AM,Melt Spinning,Ribbon,Width X Thickness,1.5,0.02,Ar-gas,TEM XRD,Radio Frequency Melting,,,,,,,,,,,
C12.5 Fe70 Si17.5,10.1007/BF02649488,,,,,,,,,,,,,AM,Melt Spinning,Ribbon,Width X Thickness,1.5,0.02,Ar-gas,TEM XRD,Radio Frequency Melting,,,,,,,,,,,
C12.5 Fe72.5 P15,10.1007/BF01203492,,,,,,,,,,,,,AM,Melt Spinning,Ribbon,,,,,TEM  XRD ,,,,,,,,,,,,
C12.5 Fe75 P12.5,10.1007/BF01203492,,,,,,,,,,,,,AM,Melt Spinning,Ribbon,,,,,TEM  XRD ,,,,,,,,,,,,
C12.5 Fe77.5 P10,10.1007/BF01203492,,,,,,,,,,,,,AM,Melt Spinning,Ribbon,,,,,TEM  XRD ,,,,,,,,,,,,
C12.5 Fe80 P7.5,10.1007/BF01203492,,,,,,,,,,,,,AM,Melt Spinning,Ribbon,,,,,TEM  XRD ,,,,,,,,,,,,
C12.5 Ni65 Si22.5,10.1007/BF01132390,,,,,,,,,,,,,AM,Melt Spinning,Ribbon,Width X Thickness,1,0.02,Ar-gas,TEM XRD,Arc Melting,,,,,,,,,,,
C12.5 Ni67.5 Si20,10.1007/BF01132390,,,,,,,,,,,,,['AM' 'CR'],Melt Spinning,Ribbon,Width X Thickness,1,0.02,Ar-gas,TEM XRD,Arc Melting,,,,,,,,,,,
C13.99 Fe81.41 P0.1 Si3.8 Tm0.7,10.1016/j.jmatprotec.2007.12.048,717.0,767.0,1318.0,1.0,,,,,,,,,,,,,,,,,,,,,,,,,,,,
C13.99 Fe81.43 P0.08 Si3.8 Tm0.7,10.1016/j.jmatprotec.2007.12.048,687.0,752.0,1284.0,1.0,,,,,,,,,,,,,,,,,,,,,,,,,,,,
C14 Co40 Cr46,10.2320/matertrans1960.20.329,,,,,,,,,,,,,CR,Melt Spinning,Ribbon,Width X Thickness, 1-2, 0.02-0.04,,SEM TEM XRD,Radio Frequency Melting,,,,,,,,,,,
C14 Co46 Mo40,10.2320/matertrans1960.20.329,,,,,,,,,,,,,CR,Melt Spinning,Ribbon,Width X Thickness, 1-2, 0.02-0.04,,SEM TEM XRD,Radio Frequency Melting,,,,,,,,,,,
C14 Co50 Mo36,10.2320/matertrans1960.20.329,,,,,,,,,,,,,CR,Melt Spinning,Ribbon,Width X Thickness, 1-2, 0.02-0.04,,SEM TEM XRD,Radio Frequency Melting,,,,,,,,,,,
C14 Co62 Mo24,10.2320/matertrans1960.20.329,,,,,,,,,,,,,AC,Melt Spinning,Ribbon,Width X Thickness, 1-2, 0.02-0.04,,SEM TEM XRD,Radio Frequency Melting,,,,,,,,,,,
C14 Co66 W20,10.2320/matertrans1960.20.329,,,,,,,,,,,,,AC,Melt Spinning,Ribbon,,,,,SEM  TEM XRD,Radio Frequency Melting,,,,,,,,,,,
C14 Co70 Mo16,10.2320/matertrans1960.20.329,,,,,,,,,,,,,CR,Melt Spinning,Ribbon,Width X Thickness, 1-2, 0.02-0.04,,SEM TEM XRD,Radio Frequency Melting,,,,,,,,,,,
C14 Co70 W16,10.2320/matertrans1960.20.329,,,,,,,,,,,,,AC,Melt Spinning,Ribbon,,,,,SEM  TEM XRD,Radio Frequency Melting,,,,,,,,,,,
C14 Co72 W14,10.2320/matertrans1960.20.329,,,,,,,,,,,,,AM,Melt Spinning,Ribbon,,,,,SEM  TEM XRD,Radio Frequency Melting,,,,,,,,,,,
C14 Co74 Mo12,10.2320/matertrans1960.20.329,,,,,,,,,,,,,CR,Melt Spinning,Ribbon,Width X Thickness, 1-2, 0.02-0.04,,SEM TEM XRD,Radio Frequency Melting,,,,,,,,,,,
C14 Co76 Mo10,10.2320/matertrans1960.20.329,,,,,,,,,,,,,CR,Melt Spinning,Ribbon,Width X Thickness, 1-2, 0.02-0.04,,SEM TEM XRD,Radio Frequency Melting,,,,,,,,,,,
C14 Co76 W10,10.2320/matertrans1960.20.329,,,,,,,,,,,,,CR,Melt Spinning,Ribbon,,,,,SEM  TEM XRD,Radio Frequency Melting,,,,,,,,,,,
C14 Fe66 Si20,10.2320/matertrans1960.20.76,,,,,,,,,,,,,CR,Melt Spinning,Ribbon,Width X Thickness,1,0.03,,TEM XRD,Radio Frequency Melting,,,,,,,,,,,
C14 Fe70 Si16,10.2320/matertrans1960.20.76,,,,,,,,,,,,,CR,Melt Spinning,Ribbon,Width X Thickness,1,0.03,,TEM XRD,Radio Frequency Melting,,,,,,,,,,,
C14 Fe74 Si12,10.2320/matertrans1960.20.76,,,,,,,,,,,,,CR,Melt Spinning,Ribbon,Width X Thickness,1,0.03,,TEM XRD,Radio Frequency Melting,,,,,,,,,,,
C14 Fe78 Si8,10.2320/matertrans1960.20.76,,,,,,,,,,,,,CR,Melt Spinning,Ribbon,Width X Thickness,1,0.03,,TEM XRD,Radio Frequency Melting,,,,,,,,,,,
C14 Fe82 Si4,10.2320/matertrans1960.20.76,,,,,,,,,,,,,CR,Melt Spinning,Ribbon,Width X Thickness,1,0.03,,TEM XRD,Radio Frequency Melting,,,,,,,,,,,
C14 Mo20 Ni66,10.2320/matertrans1960.21.115,,,,,,,,,,,,,AM,Melt Spinning,Ribbon,Width X Thickness,1.0-2.0, 0.02-0.04,,TEM XRD,Radio Frequency Melting,,,,,,,,,,,
C14 Mo24 Ni62,10.2320/matertrans1960.21.115,,,,,,,,,,,,,AM,Melt Spinning,Ribbon,Width X Thickness,1.0-2.0, 0.02-0.04,,TEM XRD,Radio Frequency Melting,,,,,,,,,,,
C14 Mo28 Ni58,10.2320/matertrans1960.21.115,,,,,,,,,,,,,AC,Melt Spinning,Ribbon,Width X Thickness,1.0-2.0, 0.02-0.04,,TEM XRD,Radio Frequency Melting,,,,,,,,,,,
C15 Co67.5 Si17.5,10.1007/BF01132390,,,,,,,,,,,,,AM,Melt Spinning,Ribbon,Width X Thickness,1,0.02,Ar-gas,TEM XRD,Arc Melting,,,,,,,,,,,
C15 Co75 Si10,10.1007/BF01132390,,,,,,,,,,,,,CR,Melt Spinning,Ribbon,Width X Thickness,1,0.02,Ar-gas,TEM XRD,Arc Melting,,,,,,,,,,,
C15 Co80 Si5,10.1007/BF01132390,,,,,,,,,,,,,CR,Melt Spinning,Ribbon,Width X Thickness,1,0.02,Ar-gas,TEM XRD,Arc Melting,,,,,,,,,,,
C15 Co85,10.1007/BF01132390,,,,,,,,,,,,,CR,Melt Spinning,Ribbon,Width X Thickness,1,0.02,Ar-gas,TEM XRD,Arc Melting,,,,,,,,,,,
C15 Cr10 Er2 Fe64 Mo9,10.1016/j.pmatsci.2011.07.001,,,,,,224.9,,,0.28,,,88.2,,,,,,,,,,7.99,5.96,3.32,166.8,28.13,489.61,,,,,
C15 Fe65 Si20,10.1007/BF02649488,,,,,,,,,,,,,AM,Melt Spinning,Ribbon,Width X Thickness,1.5,0.02,Ar-gas,TEM XRD,Radio Frequency Melting,,,,,,,,,,,
C15 Fe70 Si15,10.1007/BF02649488,,,,,,,,,,,,,AM,Melt Spinning,Ribbon,Width X Thickness,1.5,0.02,Ar-gas,TEM XRD,Radio Frequency Melting,,,,,,,,,,,
C15 Fe72.5 P12.5,10.1007/BF01203492,,,,,,,,,,,,,AM,Melt Spinning,Ribbon,,,,,TEM  XRD ,,,,,,,,,,,,
C15 Fe75 P10,10.1007/BF01203492,,,,,,,,,,,,,AM,Melt Spinning,Ribbon,,,,,TEM  XRD ,,,,,,,,,,,,
C15 Fe77.5 P7.5,10.1007/BF01203492,,,,,,,,,,,,,AM,Melt Spinning,Ribbon,,,,,TEM  XRD ,,,,,,,,,,,,
C15 Fe80 P5,10.1007/BF01203492,,,,,,,,,,,,,AC,Melt Spinning,Ribbon,,,,,TEM  XRD ,,,,,,,,,,,,
C15 Ni67.5 Si17.5,10.1007/BF01132390,,,,,,,,,,,,,['AM' 'CR'],Melt Spinning,Ribbon,Width X Thickness,1,0.02,Ar-gas,TEM XRD,Arc Melting,,,,,,,,,,,
C15 Ni70 Si15,10.1007/BF01132390,,,,,,,,,,,,,CR,Melt Spinning,Ribbon,Width X Thickness,1,0.02,Ar-gas,TEM XRD,Arc Melting,,,,,,,,,,,
C15 Ni75 Si10,10.1007/BF01132390,,,,,,,,,,,,,CR,Melt Spinning,Ribbon,Width X Thickness,1,0.02,Ar-gas,TEM XRD,Arc Melting,,,,,,,,,,,
C15 Ni80 Si5,10.1007/BF01132390,,,,,,,,,,,,,CR,Melt Spinning,Ribbon,Width X Thickness,1,0.02,Ar-gas,TEM XRD,Arc Melting,,,,,,,,,,,
C15 Ni85,10.1007/BF01132390,,,,,,,,,,,,,CR,Melt Spinning,Ribbon,Width X Thickness,1,0.02,Ar-gas,TEM XRD,Arc Melting,,,,,,,,,,,
C15 Ni85,10.1007/BF01742239,,,,,,,,,,,,,,,,,1.5,0.015,,,,,,,,,,,,,,
C16 Co36 Cr48,10.2320/matertrans1960.20.329,,,,,,,,,,,,,AM,Melt Spinning,Ribbon,Width X Thickness, 1-2, 0.02-0.04,,SEM TEM XRD,Radio Frequency Melting,,,,,,,,,,,
C16 Co44 Cr40,10.2320/matertrans1960.20.329,,,,,,,,,,,,,AC,Melt Spinning,Ribbon,Width X Thickness, 1-2, 0.02-0.04,,SEM TEM XRD,Radio Frequency Melting,,,,,,,,,,,
C16 Co48 Cr36,10.2320/matertrans1960.20.329,,,,,,,,,,,,,AC,Melt Spinning,Ribbon,Width X Thickness, 1-2, 0.02-0.04,,SEM TEM XRD,Radio Frequency Melting,,,,,,,,,,,
C16 Co48 Mo36,10.2320/matertrans1960.20.329,,,,,,,,,,,,,AM,Melt Spinning,Ribbon,Width X Thickness, 1-2, 0.02-0.04,,SEM TEM XRD,Radio Frequency Melting,,,,,,,,,,,
C16 Co52 Cr32,10.2320/matertrans1960.20.329,,,,,,,,,,,,,CR,Melt Spinning,Ribbon,Width X Thickness, 1-2, 0.02-0.04,,SEM TEM XRD,Radio Frequency Melting,,,,,,,,,,,
C16 Co56 Cr28,10.2320/matertrans1960.20.329,,,,,,,,,,,,,CR,Melt Spinning,Ribbon,Width X Thickness, 1-2, 0.02-0.04,,SEM TEM XRD,Radio Frequency Melting,,,,,,,,,,,
C16 Co56 Mo28,10.2320/matertrans1960.20.329,,,,,,,,,,,,,AM,Melt Spinning,Ribbon,Width X Thickness, 1-2, 0.02-0.04,,SEM TEM XRD,Radio Frequency Melting,,,,,,,,,,,
C16 Co60 Cr24,10.2320/matertrans1960.20.329,,,,,,,,,,,,,CR,Melt Spinning,Ribbon,Width X Thickness, 1-2, 0.02-0.04,,SEM TEM XRD,Radio Frequency Melting,,,,,,,,,,,
C16 Co60 Mo24,10.2320/matertrans1960.20.329,,,,,,,,,,,,,AM,Melt Spinning,Ribbon,Width X Thickness, 1-2, 0.02-0.04,,SEM TEM XRD,Radio Frequency Melting,,,,,,,,,,,
C16 Co64 Mo20,10.2320/matertrans1960.20.329,,,,,,,,,,,,,AM,Melt Spinning,Ribbon,Width X Thickness, 1-2, 0.02-0.04,,SEM TEM XRD,Radio Frequency Melting,,,,,,,,,,,
C16 Co64 W20,10.2320/matertrans1960.20.329,,,,,,,,,,,,,AC,Melt Spinning,Ribbon,,,,,SEM  TEM XRD,Radio Frequency Melting,,,,,,,,,,,
C16 Co68 Mo16,10.2320/matertrans1960.20.329,,,,,,,,,,,,,AM,Melt Spinning,Ribbon,Width X Thickness, 1-2, 0.02-0.04,,SEM TEM XRD,Radio Frequency Melting,,,,,,,,,,,
C16 Co68 W16,10.2320/matertrans1960.20.329,,,,,,,,,,,,,AC,Melt Spinning,Ribbon,,,,,SEM  TEM XRD,Radio Frequency Melting,,,,,,,,,,,
C16 Co70 W14,10.2320/matertrans1960.20.329,,,,,,,,,,,,,AM,Melt Spinning,Ribbon,,,,,SEM  TEM XRD,Radio Frequency Melting,,,,,,,,,,,
C16 Co72 Mo12,10.2320/matertrans1960.20.329,,,,,,,,,,,,,AM,Melt Spinning,Ribbon,Width X Thickness, 1-2, 0.02-0.04,,SEM TEM XRD,Radio Frequency Melting,,,,,,,,,,,
C16 Co72 W12,10.2320/matertrans1960.20.329,,,,,,,,,,,,,AM,Melt Spinning,Ribbon,,,,,SEM  TEM XRD,Radio Frequency Melting,,,,,,,,,,,
C16 Co74 Mo10,10.2320/matertrans1960.20.329,,,,,,,,,,,,,AC,Melt Spinning,Ribbon,Width X Thickness, 1-2, 0.02-0.04,,SEM TEM XRD,Radio Frequency Melting,,,,,,,,,,,
C16 Co74 W10,10.2320/matertrans1960.20.329,,,,,,,,,,,,,AC,Melt Spinning,Ribbon,,,,,SEM  TEM XRD,Radio Frequency Melting,,,,,,,,,,,
C16 Fe67 Mo17,10.2320/matertrans1960.22.197,,,,,,,,,,,,,AM,Melt Spinning,Ribbon,Width X Thickness,1.5,0.03,Ar-gas,XRD,Arc Melting,,,,,,,,,,,
C16 Fe80 Si4,10.2320/matertrans1960.20.76,,,,,,,,,,,,,CR,Melt Spinning,Ribbon,Width X Thickness,1,0.03,,TEM XRD,Radio Frequency Melting,,,,,,,,,,,
