Repository: IntelAntique/Skunkworks

# Skunkworks
Algorithm to check for equivalent alloys

File: MDF_DMREF_Metallic_Glasses_v7.csv (part 15 of 22)
Composition,Reference,Tg_[K],Tx_[K],Tl_[K],Dmax_[mm],Zmax_[mm],E_[GPA],Tm_[K],Sigma_[Mpa],Possion_Ratio,Fracture_Strength_[MPa],Rc_[K/s],G_[GPa],Is_Amorphous,Casting,Type,Size_Measure,Size1,Size2,Environment,Characterization,Melting,density_[g/cm^3],Acoustic_Velocity_Long_[km/s],Acoustic_Velocity_Trans_[km/s],K_[GPa],E/density_[GPacm^3/g],Debye_Temp_[K],Yield_Strength_[Gpa],Kc_[Mpa m^05],Gbas_[Gpa],Kbas_[Gpa],Vbas
C16 Mo16 Ni68,10.2320/matertrans1960.21.115,,,,,,,,,,,,,AC,Melt Spinning,Ribbon,Width X Thickness,1.0-2.0, 0.02-0.04,,TEM XRD,Radio Frequency Melting,,,,,,,,,,,
C16 Mo20 Ni64,10.2320/matertrans1960.21.115,,,,,,,,,,,,,AM,Melt Spinning,Ribbon,Width X Thickness,1.0-2.0, 0.02-0.04,,TEM XRD,Radio Frequency Melting,,,,,,,,,,,
C16 Mo24 Ni60,10.2320/matertrans1960.21.115,,,,,,,,,,,,,AM,Melt Spinning,Ribbon,Width X Thickness,1.0-2.0, 0.02-0.04,,TEM XRD,Radio Frequency Melting,,,,,,,,,,,
C17 Cr10 Fe73,10.1016/0921-5093(94)90847-8,,,,,,,,,,,,,AM,Mechanical,Powder,,,,Ar-gas,XRD,,,,,,,,,,,,
C17 Cr15 Fe68,10.1016/0921-5093(94)90847-8,,,,,,,,,,,,,AM,Mechanical,Powder,,,,Ar-gas,XRD,,,,,,,,,,,,
C17 Cr25 Fe58,10.1016/0921-5093(94)90847-8,,,,,,,,,,,,,AM,Mechanical,Powder,,,,Ar-gas,XRD,,,,,,,,,,,,
C17 Cr3 Fe80,10.1016/0921-5093(94)90847-8,,,,,,,,,,,,,AC,Mechanical,Powder,,,,Ar-gas,XRD,,,,,,,,,,,,
C17 Cr35 Fe48,10.1016/0921-5093(94)90847-8,,,,,,,,,,,,,AM,Mechanical,Powder,,,,Ar-gas,XRD,,,,,,,,,,,,
C17 Cr5 Fe78,10.1016/0921-5093(94)90847-8,,,,,,,,,,,,,AM,Mechanical,Powder,,,,Ar-gas,XRD,,,,,,,,,,,,
C17 Fe48 Mo35,10.1016/0921-5093(94)90847-8,,,,,,,,,,,,,AM,Mechanical,Powder,,,,Ar-gas,,,,,,,,,,,,,
C17 Fe58 Mo25,10.1016/0921-5093(94)90847-8,,,,,,,,,,,,,AM,Mechanical,Powder,,,,Ar-gas,,,,,,,,,,,,,
C17 Fe68 Mo15,10.1016/0921-5093(94)90847-8,,,,,,,,,,,,,AM,Mechanical,Powder,,,,Ar-gas,,,,,,,,,,,,,
C17 Fe73 Mo10,10.1016/0921-5093(94)90847-8,,,,,,,,,,,,,AM,Mechanical,Powder,,,,Ar-gas,,,,,,,,,,,,,
C17 Fe73 Si10,10.2320/matertrans1960.20.76,,,,,,,,,,,,,CR,Melt Spinning,Ribbon,Width X Thickness,1,0.03,,TEM XRD,Radio Frequency Melting,,,,,,,,,,,
C17 Fe78 Mo5,10.1016/0921-5093(94)90847-8,,,,,,,,,,,,,AM,Mechanical,Powder,,,,Ar-gas,,,,,,,,,,,,,
C17 Fe80 Mo3,10.1016/0921-5093(94)90847-8,,,,,,,,,,,,,AM,Mechanical,Powder,,,,Ar-gas,,,,,,,,,,,,,
C17.5 Co67.5 Si15,10.1007/BF01132390,,,,,,,,,,,,,AM,Melt Spinning,Ribbon,Width X Thickness,1,0.02,Ar-gas,TEM XRD,Arc Melting,,,,,,,,,,,
C17.5 Fe65 Si17.5,10.1007/BF02649488,,,,,,,,,,,,,AM,Melt Spinning,Ribbon,Width X Thickness,1.5,0.02,Ar-gas,TEM XRD,Radio Frequency Melting,,,,,,,,,,,
C17.5 Fe70 Si12.5,10.1007/BF02649488,,,,,,,,,,,,,AM,Melt Spinning,Ribbon,Width X Thickness,1.5,0.02,Ar-gas,TEM XRD,Radio Frequency Melting,,,,,,,,,,,
C17.5 Fe72.5 P10,10.1007/BF01203492,,,,,,,,,,,,,AM,Melt Spinning,Ribbon,,,,,TEM  XRD ,,,,,,,,,,,,
C17.5 Fe75 P7.5,10.1007/BF01203492,,,,,,,,,,,,,AM,Melt Spinning,Ribbon,,,,,TEM  XRD ,,,,,,,,,,,,
C17.5 Fe77.5 P5,10.1007/BF01203492,,,,,,,,,,,,,AC,Melt Spinning,Ribbon,,,,,TEM  XRD ,,,,,,,,,,,,
C17.5 Ni67.5 Si15,10.1007/BF01132390,,,,,,,,,,,,,AM,Melt Spinning,Ribbon,Width X Thickness,1,0.02,Ar-gas,TEM XRD,Arc Melting,,,,,,,,,,,
C18 Co34 Cr48,10.2320/matertrans1960.20.329,,,,,,,,,,,,,AM,Melt Spinning,Ribbon,Width X Thickness, 1-2, 0.02-0.04,,SEM TEM XRD,Radio Frequency Melting,,,,,,,,,,,
C18 Co38 Cr44,10.2320/matertrans1960.20.329,,,,,,,,,,,,,AM,Melt Spinning,Ribbon,Width X Thickness, 1-2, 0.02-0.04,,SEM TEM XRD,Radio Frequency Melting,,,,,,,,,,,
C18 Co42 Cr40,10.2320/matertrans1960.20.329,,,,,,,,,,,,,AM,Melt Spinning,Ribbon,Width X Thickness, 1-2, 0.02-0.04,,SEM TEM XRD,Radio Frequency Melting,,,,,,,,,,,
C18 Co42 Mo40,10.2320/matertrans1960.20.329,,,,,,,,,,,,,CR,Melt Spinning,Ribbon,Width X Thickness, 1-2, 0.02-0.04,,SEM TEM XRD,Radio Frequency Melting,,,,,,,,,,,
C18 Co44 Cr38,10.2320/matertrans1960.20.329,,,,,,,,,,,,,AM,Melt Spinning,Ribbon,Width X Thickness, 1-2, 0.02-0.04,,SEM TEM XRD,Radio Frequency Melting,,,,,,,,,,,
C18 Co46 Mo36,10.2320/matertrans1960.20.329,,,,,,,,,,,,,AM,Melt Spinning,Ribbon,Width X Thickness, 1-2, 0.02-0.04,,SEM TEM XRD,Radio Frequency Melting,,,,,,,,,,,
C18 Co48 Cr34,10.2320/matertrans1960.20.329,,,,,,,,,,,,,AM,Melt Spinning,Ribbon,Width X Thickness, 1-2, 0.02-0.04,,SEM TEM XRD,Radio Frequency Melting,,,,,,,,,,,
C18 Co50 Mo32,10.2320/matertrans1960.20.329,,,,,,,,,,,,,AM,Melt Spinning,Ribbon,Width X Thickness, 1-2, 0.02-0.04,,SEM TEM XRD,Radio Frequency Melting,,,,,,,,,,,
C18 Co52 Cr30,10.2320/matertrans1960.20.329,,,,,,,,,,,,,AM,Melt Spinning,Ribbon,Width X Thickness, 1-2, 0.02-0.04,,SEM TEM XRD,Radio Frequency Melting,,,,,,,,,,,
C18 Co54 Mo28,10.2320/matertrans1960.20.329,,,,,,,,,,,,,AM,Melt Spinning,Ribbon,Width X Thickness, 1-2, 0.02-0.04,,SEM TEM XRD,Radio Frequency Melting,,,,,,,,,,,
C18 Co56 Cr26,10.2320/matertrans1960.20.329,,,,,,,,,,,,,AM,Melt Spinning,Ribbon,Width X Thickness, 1-2, 0.02-0.04,,SEM TEM XRD,Radio Frequency Melting,,,,,,,,,,,
C18 Co58 Mo24,10.2320/matertrans1960.20.329,,,,,,,,,,,,,AM,Melt Spinning,Ribbon,Width X Thickness, 1-2, 0.02-0.04,,SEM TEM XRD,Radio Frequency Melting,,,,,,,,,,,
C18 Co58 W24,10.2320/matertrans1960.20.329,,,,,,,,,,,,,CR,Melt Spinning,Ribbon,,,,,SEM  TEM XRD,Radio Frequency Melting,,,,,,,,,,,
C18 Co60 Cr22,10.2320/matertrans1960.20.329,,,,,,,,,,,,,CR,Melt Spinning,Ribbon,Width X Thickness, 1-2, 0.02-0.04,,SEM TEM XRD,Radio Frequency Melting,,,,,,,,,,,
C18 Co62 Mo20,10.2320/matertrans1960.20.329,,,,,,,,,,,,,AM,Melt Spinning,Ribbon,Width X Thickness, 1-2, 0.02-0.04,,SEM TEM XRD,Radio Frequency Melting,,,,,,,,,,,
C18 Co62 W20,10.2320/matertrans1960.20.329,,,,,,,,,,,,,AC,Melt Spinning,Ribbon,,,,,SEM  TEM XRD,Radio Frequency Melting,,,,,,,,,,,
C18 Co66 Mo16,10.2320/matertrans1960.20.329,,,,,,,,,,,,,AM,Melt Spinning,Ribbon,Width X Thickness, 1-2, 0.02-0.04,,SEM TEM XRD,Radio Frequency Melting,,,,,,,,,,,
C18 Co66 W16,10.2320/matertrans1960.20.329,,,,,,,,,,,,,AC,Melt Spinning,Ribbon,,,,,SEM  TEM XRD,Radio Frequency Melting,,,,,,,,,,,
C18 Co68 W14,10.2320/matertrans1960.20.329,,,,,,,,,,,,,AC,Melt Spinning,Ribbon,,,,,SEM  TEM XRD,Radio Frequency Melting,,,,,,,,,,,
C18 Co70 Mo12,10.2320/matertrans1960.20.329,,,,,,,,,,,,,AM,Melt Spinning,Ribbon,Width X Thickness, 1-2, 0.02-0.04,,SEM TEM XRD,Radio Frequency Melting,,,,,,,,,,,
C18 Co70 W12,10.2320/matertrans1960.20.329,,,,,,,,,,,,,AM,Melt Spinning,Ribbon,,,,,SEM  TEM XRD,Radio Frequency Melting,,,,,,,,,,,
C18 Co72 Mo10,10.2320/matertrans1960.20.329,,,,,,,,,,,,,AM,Melt Spinning,Ribbon,Width X Thickness, 1-2, 0.02-0.04,,SEM TEM XRD,Radio Frequency Melting,,,,,,,,,,,
C18 Co72 W10,10.2320/matertrans1960.20.329,,,,,,,,,,,,,CR,Melt Spinning,Ribbon,,,,,SEM  TEM XRD,Radio Frequency Melting,,,,,,,,,,,
C18 Co74 Mo8,10.2320/matertrans1960.20.329,,,,,,,,,,,,,CR,Melt Spinning,Ribbon,Width X Thickness, 1-2, 0.02-0.04,,SEM TEM XRD,Radio Frequency Melting,,,,,,,,,,,
C18 Cr26 Fe56,10.1016/0022-3093(79)90147-9,,,,,,,,,,,,,AM,Melt Spinning,Ribbon,Width X Thickness,2,0.03,, XRD,Radio Frequency Melting,,,,,,,,,,,
C18 Cr28 Fe54,10.1016/0022-3093(79)90147-9,,,,,,,,,,,,,AM,Melt Spinning,Ribbon,Width X Thickness,2,0.03,, XRD,Radio Frequency Melting,,,,,,,,,,,
C18 Cr32 Fe50,10.1016/0022-3093(79)90147-9,,,,,,,,,,,,,AM,Melt Spinning,Ribbon,Width X Thickness,2,0.03,, XRD,Radio Frequency Melting,,,,,,,,,,,
C18 Cr36 Fe46,10.1016/0022-3093(79)90147-9,,,,,,,,,,,,,AM,Melt Spinning,Ribbon,Width X Thickness,2,0.03,, XRD,Radio Frequency Melting,,,,,,,,,,,
C18 Cr40 Fe42,10.1016/0022-3093(79)90147-9,,,,,,,,,,,,,AM,Melt Spinning,Ribbon,Width X Thickness,2,0.03,, XRD,Radio Frequency Melting,,,,,,,,,,,
C18 Fe62 Mo20,10.1016/0022-3093(79)90147-9,,,,,,,,,,,,,AM,Melt Spinning,Ribbon,Width X Thickness,2,0.03,,,Radio Frequency Melting,,,,,,,,,,,
C18 Fe62 Si20,10.2320/matertrans1960.20.76,,,,,,,,,,,,,CR,Melt Spinning,Ribbon,Width X Thickness,1,0.03,,TEM XRD,Radio Frequency Melting,,,,,,,,,,,
C18 Fe66 Mo16,10.1016/0022-3093(79)90147-9,,,,,,,,,,,,,AM,Melt Spinning,Ribbon,Width X Thickness,2,0.03,,,Radio Frequency Melting,,,,,,,,,,,
C18 Fe66 Si16,10.2320/matertrans1960.20.76,,,,,,,,,,,,,CR,Melt Spinning,Ribbon,Width X Thickness,1,0.03,,TEM XRD,Radio Frequency Melting,,,,,,,,,,,
C18 Fe68 Si14,10.2320/matertrans1960.20.76,,,,,,,,,,,,,CR,Melt Spinning,Ribbon,Width X Thickness,1,0.03,,TEM XRD,Radio Frequency Melting,,,,,,,,,,,
C18 Fe70 Mo12,10.1016/0022-3093(79)90147-9,,,,,,,,,,,,,AM,Melt Spinning,Ribbon,Width X Thickness,2,0.03,,,Radio Frequency Melting,,,,,,,,,,,
C18 Fe70 Si12,10.2320/matertrans1960.20.76,,,,,,,,,,,,,CR,Melt Spinning,Ribbon,Width X Thickness,1,0.03,,TEM XRD,Radio Frequency Melting,,,,,,,,,,,
C18 Fe74 Mo8,10.1016/0022-3093(79)90147-9,,,,,,,,,,,,,AM,Melt Spinning,Ribbon,Width X Thickness,2,0.03,,,Radio Frequency Melting,,,,,,,,,,,
C18 Fe74 Si8,10.2320/matertrans1960.20.76,,,,,,,,,,,,,CR,Melt Spinning,Ribbon,Width X Thickness,1,0.03,,TEM XRD,Radio Frequency Melting,,,,,,,,,,,
C18 Fe78 Si4,10.2320/matertrans1960.20.76,,,,,,,,,,,,,CR,Melt Spinning,Ribbon,Width X Thickness,1,0.03,,TEM XRD,Radio Frequency Melting,,,,,,,,,,,
C18 Mo12 Ni70,10.2320/matertrans1960.21.115,,,,,,,,,,,,,CR,Melt Spinning,Ribbon,Width X Thickness,1.0-2.0, 0.02-0.04,,TEM XRD,Radio Frequency Melting,,,,,,,,,,,
C18 Mo16 Ni66,10.2320/matertrans1960.21.115,,,,,,,,,,,,,CR,Melt Spinning,Ribbon,Width X Thickness,1.0-2.0, 0.02-0.04,,TEM XRD,Radio Frequency Melting,,,,,,,,,,,
C18 Mo20 Ni62,10.2320/matertrans1960.21.115,,,,,,,,,,,,,CR,Melt Spinning,Ribbon,Width X Thickness,1.0-2.0, 0.02-0.04,,TEM XRD,Radio Frequency Melting,,,,,,,,,,,
C18 Mo24 Ni58,10.2320/matertrans1960.21.115,,,,,,,,,,,,,AC,Melt Spinning,Ribbon,Width X Thickness,1.0-2.0, 0.02-0.04,,TEM XRD,Radio Frequency Melting,,,,,,,,,,,
C18 Mo28 Ni54,10.2320/matertrans1960.21.115,,,,,,,,,,,,,AC,Melt Spinning,Ribbon,Width X Thickness,1.0-2.0, 0.02-0.04,,TEM XRD,Radio Frequency Melting,,,,,,,,,,,
C2 Nb80 Si18,10.2320/matertrans1960.21.115,,,,,,,,,,,,,AM,Melt Spinning,Ribbon,Width X Thickness,1-1.5, 0.02-0.03,Ar-gas,,Arc Melting,,,,,,,,,,,
C2.5 Fe80 P17.5,10.1007/BF01203492,,,,,,,,,,,,,AM,Melt Spinning,Ribbon,,,,,TEM  XRD ,,,,,,,,,,,,
C2.5 Fe82.5 P15,10.1002/pssa.2210170222,,,,,,,,,,,,,AM,Mechanical,Ribbon,Width X Thickness,3,0.04,,TEM  XRD ,,,,,,,,,,,,
C2.5 Fe85 P12.5,10.1007/BF01203492,,,,,,,,,,,,,CR,Melt Spinning,Ribbon,,,,,TEM  XRD ,,,,,,,,,,,,
C20 Co36 Cr44,10.2320/matertrans1960.20.329,,,,,,,,,,,,,AM,Melt Spinning,Ribbon,Width X Thickness, 1-2, 0.02-0.04,,SEM TEM XRD,Radio Frequency Melting,,,,,,,,,,,
C20 Co40 Cr40,10.2320/matertrans1960.20.329,,,,,,,,,,,,,AM,Melt Spinning,Ribbon,Width X Thickness, 1-2, 0.02-0.04,,SEM TEM XRD,Radio Frequency Melting,,,,,,,,,,,
C20 Co44 Cr36,10.2320/matertrans1960.20.329,,,,,,,,,,,,,AM,Melt Spinning,Ribbon,Width X Thickness, 1-2, 0.02-0.04,,SEM TEM XRD,Radio Frequency Melting,,,,,,,,,,,
C20 Co44 Mo36,10.2320/matertrans1960.20.329,,,,,,,,,,,,,AM,Melt Spinning,Ribbon,Width X Thickness, 1-2, 0.02-0.04,,SEM TEM XRD,Radio Frequency Melting,,,,,,,,,,,
C20 Co48 Cr32,10.2320/matertrans1960.20.329,,,,,,,,,,,,,AM,Melt Spinning,Ribbon,Width X Thickness, 1-2, 0.02-0.04,,SEM TEM XRD,Radio Frequency Melting,,,,,,,,,,,
C20 Co48 Mo32,10.2320/matertrans1960.20.329,,,,,,,,,,,,,AM,Melt Spinning,Ribbon,Width X Thickness, 1-2, 0.02-0.04,,SEM TEM XRD,Radio Frequency Melting,,,,,,,,,,,
C20 Co52 Cr28,10.2320/matertrans1960.20.329,,,,,,,,,,,,,AM,Melt Spinning,Ribbon,Width X Thickness, 1-2, 0.02-0.04,,SEM TEM XRD,Radio Frequency Melting,,,,,,,,,,,
C20 Co52 Mo28,10.2320/matertrans1960.20.329,,,,,,,,,,,,,AM,Melt Spinning,Ribbon,Width X Thickness, 1-2, 0.02-0.04,,SEM TEM XRD,Radio Frequency Melting,,,,,,,,,,,
C20 Co56 Cr24,10.2320/matertrans1960.20.329,,,,,,,,,,,,,CR,Melt Spinning,Ribbon,Width X Thickness, 1-2, 0.02-0.04,,SEM TEM XRD,Radio Frequency Melting,,,,,,,,,,,
C20 Co56 Mo24,10.2320/matertrans1960.20.329,,,,,,,,,,,,,AM,Melt Spinning,Ribbon,Width X Thickness, 1-2, 0.02-0.04,,SEM TEM XRD,Radio Frequency Melting,,,,,,,,,,,
C20 Co60 Mo20,10.2320/matertrans1960.20.329,,,,,,,,,,,,,AM,Melt Spinning,Ribbon,Width X Thickness, 1-2, 0.02-0.04,,SEM TEM XRD,Radio Frequency Melting,,,,,,,,,,,
C20 Co64 Mo16,10.2320/matertrans1960.20.329,,,,,,,,,,,,,AM,Melt Spinning,Ribbon,Width X Thickness, 1-2, 0.02-0.04,,SEM TEM XRD,Radio Frequency Melting,,,,,,,,,,,
C20 Co68 Mo12,10.2320/matertrans1960.20.329,,,,,,,,,,,,,AM,Melt Spinning,Ribbon,Width X Thickness, 1-2, 0.02-0.04,,SEM TEM XRD,Radio Frequency Melting,,,,,,,,,,,
C20 Co68 W12,10.2320/matertrans1960.20.329,,,,,,,,,,,,,CR,Melt Spinning,Ribbon,,,,,SEM  TEM XRD,Radio Frequency Melting,,,,,,,,,,,
C20 Co70 Mo10,10.2320/matertrans1960.20.329,,,,,,,,,,,,,AM,Melt Spinning,Ribbon,Width X Thickness, 1-2, 0.02-0.04,,SEM TEM XRD,Radio Frequency Melting,,,,,,,,,,,
C20 Co70 Si10,10.1007/BF01132390,,,,,,,,,,,,,AC,Melt Spinning,Ribbon,Width X Thickness,1,0.02,Ar-gas,TEM XRD,Arc Melting,,,,,,,,,,,
C20 Co70 W10,10.2320/matertrans1960.20.329,,,,,,,,,,,,,CR,Melt Spinning,Ribbon,,,,,SEM  TEM XRD,Radio Frequency Melting,,,,,,,,,,,
C20 Co75 Si5,10.1007/BF01132390,,,,,,,,,,,,,CR,Melt Spinning,Ribbon,Width X Thickness,1,0.02,Ar-gas,TEM XRD,Arc Melting,,,,,,,,,,,
C20 Co80,10.1007/BF01132390,,,,,,,,,,,,,CR,Melt Spinning,Ribbon,Width X Thickness,1,0.02,Ar-gas,TEM XRD,Arc Melting,,,,,,,,,,,
C20 Fe63 Mo17,10.2320/matertrans1960.22.197,,,,,,,,,,,,,AM,Melt Spinning,Ribbon,Width X Thickness,1.5,0.03,Ar-gas,XRD,Arc Melting,,,,,,,,,,,
C20 Fe64 Si16,10.2320/matertrans1960.20.76,,,,,,,,,,,,,CR,Melt Spinning,Ribbon,Width X Thickness,1,0.03,,TEM XRD,Radio Frequency Melting,,,,,,,,,,,
C20 Fe65 Si15,10.1007/BF02649488,,,,,,,,,,,,,AM,Melt Spinning,Ribbon,Width X Thickness,1.5,0.02,Ar-gas,TEM XRD,Radio Frequency Melting,,,,,,,,,,,
C20 Fe66 Si14,10.2320/matertrans1960.20.76,,,,,,,,,,,,,AM,Melt Spinning,Ribbon,Width X Thickness,1,0.03,,TEM XRD,Radio Frequency Melting,,,,,,,,,,,
C20 Fe68 Si12,10.2320/matertrans1960.20.76,,,,,,,,,,,,,AM,Melt Spinning,Ribbon,Width X Thickness,1,0.03,,TEM XRD,Radio Frequency Melting,,,,,,,,,,,
C20 Fe70 Si10,10.1007/BF02649488,,,,,,,,,,,,,AM,Melt Spinning,Ribbon,Width X Thickness,1.5,0.02,Ar-gas,TEM XRD,Radio Frequency Melting,,,,,,,,,,,
C20 Fe70 Si10,10.2320/matertrans1960.20.76,,,,,,,,,,,,,CR,,,,1,0.03,,,,,,,,,,,,,,
C20 Fe72 Si8,10.2320/matertrans1960.20.76,,,,,,,,,,,,,CR,Melt Spinning,Ribbon,Width X Thickness,1,0.03,,TEM XRD,Radio Frequency Melting,,,,,,,,,,,
C20 Fe76 Si4,10.2320/matertrans1960.20.76,,,,,,,,,,,,,CR,Melt Spinning,Ribbon,Width X Thickness,1,0.03,,TEM XRD,Radio Frequency Melting,,,,,,,,,,,
C20 Ni70 Si10,10.1007/BF01132390,,,,,,,,,,,,,CR,Melt Spinning,Ribbon,Width X Thickness,1,0.02,Ar-gas,TEM XRD,Arc Melting,,,,,,,,,,,
C20 Ni75 Si5,10.1007/BF01132390,,,,,,,,,,,,,CR,Melt Spinning,Ribbon,Width X Thickness,1,0.02,Ar-gas,TEM XRD,Arc Melting,,,,,,,,,,,
C20 Ni80,10.1007/BF01132390,,,,,,,,,,,,,CR,Melt Spinning,Ribbon,Width X Thickness,1,0.02,Ar-gas,TEM XRD,Arc Melting,,,,,,,,,,,
C20 Ni80,10.1007/BF01742239,,,,,,,,,,,,,,,,,1.5,0.015,,,,,,,,,,,,,,
C22 Co36 Cr42,10.2320/matertrans1960.20.329,,,,,,,,,,,,,AM,Melt Spinning,Ribbon,Width X Thickness, 1-2, 0.02-0.04,,SEM TEM XRD,Radio Frequency Melting,,,,,,,,,,,
C22 Co40 Cr38,10.2320/matertrans1960.20.329,,,,,,,,,,,,,AM,Melt Spinning,Ribbon,Width X Thickness, 1-2, 0.02-0.04,,SEM TEM XRD,Radio Frequency Melting,,,,,,,,,,,
C22 Co44 Cr34,10.2320/matertrans1960.20.329,,,,,,,,,,,,,AM,Melt Spinning,Ribbon,Width X Thickness, 1-2, 0.02-0.04,,SEM TEM XRD,Radio Frequency Melting,,,,,,,,,,,
C22 Co46 Mo32,10.2320/matertrans1960.20.329,,,,,,,,,,,,,AM,Melt Spinning,Ribbon,Width X Thickness, 1-2, 0.02-0.04,,SEM TEM XRD,Radio Frequency Melting,,,,,,,,,,,
C22 Co48 Cr30,10.2320/matertrans1960.20.329,,,,,,,,,,,,,AC,Melt Spinning,Ribbon,Width X Thickness, 1-2, 0.02-0.04,,SEM TEM XRD,Radio Frequency Melting,,,,,,,,,,,
C22 Co50 Mo28,10.2320/matertrans1960.20.329,,,,,,,,,,,,,AM,Melt Spinning,Ribbon,Width X Thickness, 1-2, 0.02-0.04,,SEM TEM XRD,Radio Frequency Melting,,,,,,,,,,,
C22 Co52 Cr26,10.2320/matertrans1960.20.329,,,,,,,,,,,,,CR,Melt Spinning,Ribbon,Width X Thickness, 1-2, 0.02-0.04,,SEM TEM XRD,Radio Frequency Melting,,,,,,,,,,,
C22 Co54 Mo24,10.2320/matertrans1960.20.329,,,,,,,,,,,,,AM,Melt Spinning,Ribbon,Width X Thickness, 1-2, 0.02-0.04,,SEM TEM XRD,Radio Frequency Melting,,,,,,,,,,,
C22 Co58 Mo20,10.2320/matertrans1960.20.329,,,,,,,,,,,,,AM,Melt Spinning,Ribbon,Width X Thickness, 1-2, 0.02-0.04,,SEM TEM XRD,Radio Frequency Melting,,,,,,,,,,,
C22 Co62 Mo16,10.2320/matertrans1960.20.329,,,,,,,,,,,,,AM,Melt Spinning,Ribbon,Width X Thickness, 1-2, 0.02-0.04,,SEM TEM XRD,Radio Frequency Melting,,,,,,,,,,,
C22 Co68 Mo10,10.2320/matertrans1960.20.329,,,,,,,,,,,,,AM,Melt Spinning,Ribbon,Width X Thickness, 1-2, 0.02-0.04,,SEM TEM XRD,Radio Frequency Melting,,,,,,,,,,,
C22 Fe62 Si16,10.2320/matertrans1960.20.76,,,,,,,,,,,,,CR,Melt Spinning,Ribbon,Width X Thickness,1,0.03,,TEM XRD,Radio Frequency Melting,,,,,,,,,,,
C22 Fe64 Si14,10.2320/matertrans1960.20.76,,,,,,,,,,,,,AM,Melt Spinning,Ribbon,Width X Thickness,1,0.03,,TEM XRD,Radio Frequency Melting,,,,,,,,,,,
C22 Fe66 Si12,10.2320/matertrans1960.20.76,,,,,,,,,,,,,AM,Melt Spinning,Ribbon,Width X Thickness,1,0.03,,TEM XRD,Radio Frequency Melting,,,,,,,,,,,
C22 Fe68 Si10,10.2320/matertrans1960.20.76,,,,,,,,,,,,,AM,Melt Spinning,Ribbon,Width X Thickness,1,0.03,,TEM XRD,Radio Frequency Melting,,,,,,,,,,,
C22 Fe70 Si8,10.2320/matertrans1960.20.76,,,,,,,,,,,,,CR,Melt Spinning,Ribbon,Width X Thickness,1,0.03,,TEM XRD,Radio Frequency Melting,,,,,,,,,,,
C22 Fe74 Si4,10.2320/matertrans1960.20.76,,,,,,,,,,,,,CR,Melt Spinning,Ribbon,Width X Thickness,1,0.03,,TEM XRD,Radio Frequency Melting,,,,,,,,,,,
C22.5 Fe65 Si12.5,10.1007/BF02649488,,,,,,,,,,,,,AM,Melt Spinning,Ribbon,Width X Thickness,1.5,0.02,Ar-gas,TEM XRD,Radio Frequency Melting,,,,,,,,,,,
C24 Fe59 Mo17,10.2320/matertrans1960.22.197,,,,,,,,,,,,,AM,Melt Spinning,Ribbon,Width X Thickness,1.5,0.03,Ar-gas,XRD,Arc Melting,,,,,,,,,,,
C25 Fe65 Si10,10.1007/BF02649488,,,,,,,,,,,,,AM,Melt Spinning,Ribbon,Width X Thickness,1.5,0.02,Ar-gas,TEM XRD,Radio Frequency Melting,,,,,,,,,,,
C3.5 Fe81.5 P15,10.1002/pssa.2210170222,,,,,,,,,,,,,AM,Mechanical,Ribbon,Width X Thickness,3,0.04,,TEM  XRD ,,,,,,,,,,,,
C4 Nb80 Si16,10.2320/matertrans1960.21.115,,,,,,,,,,,,,AM,Melt Spinning,Ribbon,Width X Thickness,1-1.5, 0.02-0.03,Ar-gas,,Arc Melting,,,,,,,,,,,
C4.5 Fe80.5 P15,10.1002/pssa.2210170222,,,,,,,,,,,,,AM,Mechanical,Ribbon,Width X Thickness,3,0.04,,TEM  XRD ,,,,,,,,,,,,
C5 Co70 Si25,10.1007/BF01132390,,,,,,,,,,,,,CR,Melt Spinning,Ribbon,Width X Thickness,1,0.02,Ar-gas,TEM XRD,Arc Melting,,,,,,,,,,,
C5 Co75 Si20,10.1007/BF01132390,,,,,,,,,,,,,CR,Melt Spinning,Ribbon,Width X Thickness,1,0.02,Ar-gas,TEM XRD,Arc Melting,,,,,,,,,,,
C5 Co80 Si15,10.1007/BF01132390,,,,,,,,,,,,,CR,Melt Spinning,Ribbon,Width X Thickness,1,0.02,Ar-gas,TEM XRD,Arc Melting,,,,,,,,,,,
C5 Fe75 P20,10.1007/BF01203492,,,,,,,,,,,,,AM,Melt Spinning,Ribbon,,,,,TEM  XRD ,,,,,,,,,,,,
C5 Fe77.5 P17.5,10.1007/BF01203492,,,,,,,,,,,,,AM,Melt Spinning,Ribbon,,,,,TEM  XRD ,,,,,,,,,,,,
C5 Fe79 Si16,10.2320/matertrans1960.20.76,,,,,,,,,,,,,CR,Melt Spinning,Ribbon,Width X Thickness,1,0.03,,TEM XRD,Radio Frequency Melting,,,,,,,,,,,
C5 Fe80 P15,10.1007/BF01203492,,,,,,,,,,,,,AM,Melt Spinning,Ribbon,,,,,TEM  XRD ,,,,,,,,,,,,
C5 Fe82.5 P12.5,10.1007/BF01203492,,,,,,,,,,,,,AC,Melt Spinning,Ribbon,,,,,TEM  XRD ,,,,,,,,,,,,
C5 Fe85 P10,10.1007/BF01203492,,,,,,,,,,,,,CR,Melt Spinning,Ribbon,,,,,TEM  XRD ,,,,,,,,,,,,
C5 Ni70 Si25,10.1007/BF01132390,,,,,,,,,,,,,CR,Melt Spinning,Ribbon,Width X Thickness,1,0.02,Ar-gas,TEM XRD,Arc Melting,,,,,,,,,,,
C5 Ni75 Si20,10.1007/BF01132390,,,,,,,,,,,,,CR,Melt Spinning,Ribbon,Width X Thickness,1,0.02,Ar-gas,TEM XRD,Arc Melting,,,,,,,,,,,
C5 Ni80 Si15,10.1007/BF01132390,,,,,,,,,,,,,CR,Melt Spinning,Ribbon,Width X Thickness,1,0.02,Ar-gas,TEM XRD,Arc Melting,,,,,,,,,,,
C5 Ni85 Si10,10.1007/BF01132390,,,,,,,,,,,,,CR,Melt Spinning,Ribbon,Width X Thickness,1,0.02,Ar-gas,TEM XRD,Arc Melting,,,,,,,,,,,
C5 Ni90 Si5,10.1007/BF01132390,,,,,,,,,,,,,CR,Melt Spinning,Ribbon,Width X Thickness,1,0.02,Ar-gas,TEM XRD,Arc Melting,,,,,,,,,,,
C5 Ni95,10.1007/BF01132390,,,,,,,,,,,,,CR,Melt Spinning,Ribbon,Width X Thickness,1,0.02,Ar-gas,TEM XRD,Arc Melting,,,,,,,,,,,
C5 Ni95,10.1007/BF01742239,,,,,,,,,,,,,,,,,1.5,0.015,,,,,,,,,,,,,,
C6 Fe76 Mo18,10.2320/matertrans1960.22.197,,,,,,,,,,,,,AM,Melt Spinning,Ribbon,Width X Thickness,1.5,0.03,Ar-gas,XRD,Arc Melting,,,,,,,,,,,
C6 Fe82 Si12,10.2320/matertrans1960.20.76,,,,,,,,,,,,,CR,Melt Spinning,Ribbon,Width X Thickness,1,0.03,,TEM XRD,Radio Frequency Melting,,,,,,,,,,,
C6 Fe86 Si8,10.2320/matertrans1960.20.76,,,,,,,,,,,,,CR,Melt Spinning,Ribbon,Width X Thickness,1,0.03,,TEM XRD,Radio Frequency Melting,,,,,,,,,,,
C6 Fe90 Si4,10.2320/matertrans1960.20.76,,,,,,,,,,,,,CR,Melt Spinning,Ribbon,Width X Thickness,1,0.03,,TEM XRD,Radio Frequency Melting,,,,,,,,,,,
C6 Nb80 Si14,10.2320/matertrans1960.21.115,,,,,,,,,,,,,AM,Melt Spinning,Ribbon,Width X Thickness,1-1.5, 0.02-0.03,Ar-gas,,Arc Melting,,,,,,,,,,,
C6.5 Fe77.5 P16,10.1002/pssa.2210170222,,,,,,,,,,,,,AM,Mechanical,Ribbon,Width X Thickness,3,0.04,,TEM  XRD ,,,,,,,,,,,,
C6.5 Fe78.5 P15,10.1002/pssa.2210170222,,,,,,,,,,,,,AM,Mechanical,Ribbon,Width X Thickness,3,0.04,,TEM  XRD ,,,,,,,,,,,,
C6.5 Fe80.5 P13,10.1002/pssa.2210170222,,,,,,,,,,,,,AM,Mechanical,Ribbon,Width X Thickness,3,0.04,,TEM  XRD ,,,,,,,,,,,,
C6.5 Fe82 P11.5,10.1002/pssa.2210170222,,,,,,,,,,,,,AM,Mechanical,Ribbon,Width X Thickness,3,0.04,,TEM  XRD ,,,,,,,,,,,,
C7 Fe79 Si14,10.2320/matertrans1960.20.76,,,,,,,,,,,,,CR,Melt Spinning,Ribbon,Width X Thickness,1,0.03,,TEM XRD,Radio Frequency Melting,,,,,,,,,,,
C7 Fe80 P13,10.1016/0022-3093(78)90140-0,,,,,,,,,,,,,AM,Mechanical,Ribbon,Width X Thickness,2,0.03,,TEM  XRD ,,,,,,,,,,,,
C7 Fe80 P13,10.1038/ncomms10313,736.0,,1258.0,0.72,,,,,,,,,,,,,,,,,,,,,,,,,,,,
C7.5 Fe72.5 P20,10.1007/BF01203492,,,,,,,,,,,,,AM,Melt Spinning,Ribbon,,,,,TEM  XRD ,,,,,,,,,,,,
C7.5 Fe75 P17.5,10.1007/BF01203492,,,,,,,,,,,,,AM,Melt Spinning,Ribbon,,,,,TEM  XRD ,,,,,,,,,,,,
C7.5 Fe77.5 P15,10.1007/BF01203492,,,,,,,,,,,,,AM,Melt Spinning,Ribbon,,,,,TEM  XRD ,,,,,,,,,,,,
C7.5 Fe80 P12.5,10.1007/BF01203492,,,,,,,,,,,,,AM,Melt Spinning,Ribbon,,,,,TEM  XRD ,,,,,,,,,,,,
C7.5 Fe82.5 P10,10.1007/BF01203492,,,,,,,,,,,,,AC,Melt Spinning,Ribbon,,,,,TEM  XRD ,,,,,,,,,,,,
C7.5 Fe85 P7.5,10.1007/BF01203492,,,,,,,,,,,,,CR,Melt Spinning,Ribbon,,,,,TEM  XRD ,,,,,,,,,,,,
C8 Fe75 Mo17,10.2320/matertrans1960.22.197,,,,,,,,,,,,,AM,Melt Spinning,Ribbon,Width X Thickness,1.5,0.03,Ar-gas,XRD,Arc Melting,,,,,,,,,,,
C8 Mo20 Ni72,10.2320/matertrans1960.21.115,,,,,,,,,,,,,CR,Melt Spinning,Ribbon,Width X Thickness,1.0-2.0, 0.02-0.04,,TEM XRD,Radio Frequency Melting,,,,,,,,,,,
C8 Mo28 Ni64,10.2320/matertrans1960.21.115,,,,,,,,,,,,,CR,Melt Spinning,Ribbon,Width X Thickness,1.0-2.0, 0.02-0.04,,TEM XRD,Radio Frequency Melting,,,,,,,,,,,
C8 Nb80 Si12,10.2320/matertrans1960.21.115,,,,,,,,,,,,,AM,Melt Spinning,Ribbon,Width X Thickness,1-1.5, 0.02-0.03,Ar-gas,,Arc Melting,,,,,,,,,,,
C9 Fe76 P15,10.1002/pssa.2210170222,,,,,,,,,,,,,AM,Mechanical,Ribbon,Width X Thickness,3,0.04,,TEM  XRD ,,,,,,,,,,,,
Ca10 Mg80 Zn10,10.1016/0956-716X(93)90309-G,,,,,,,,,,,,,AM,Melt Spinning,Ribbon,,,,,,Radio Frequency Melting,,,,,,,,,,,
Ca10 Mg85 Zn5,10.1016/0956-716X(93)90309-G,,,,,,,,,,,,,AM,Melt Spinning,Ribbon,,,,,,Radio Frequency Melting,,,,,,,,,,,
Ca10 Mg90,10.1016/0956-716X(93)90309-G,,,,,,,,,,,,,AC,Melt Spinning,Ribbon,,,,,,Radio Frequency Melting,,,,,,,,,,,
Ca11 Mg89,10.1016/0956-716X(93)90309-G,,,,,,,,,,,,,AC,Melt Spinning,Ribbon,,,,,XRD,Radio Frequency Melting,,,,,,,,,,,
Ca18.1 Cu45.5 Mg36.4,10.1016/j.commatsci.2016.02.037,391.0,420.0,851.0,2.0,,,,,,,,,,,,,,,,,,,,,,,,,,,,
Ca18.2 Cu54.5 Mg27.3,10.1016/j.commatsci.2016.02.037,402.0,419.0,921.0,0.5,,,,,,,,,,,,,,,,,,,,,,,,,,,,
Ca20 Li11 Mg9 Sr20 Yb20 Zn20,10.1016/j.pmatsci.2011.07.001,,,,,,16.0,,,0.28,,,6.3,,,,,,,,,,3.6,,,12.0,4.44,336.8,,,,,
Ca20 Mg20 Sr20 Yb20 Zn20,10.1016/j.pmatsci.2011.07.001,,,,,,22.8,,,0.283,,,8.89,,,,,,,,,,3.56,2.872,1.58,17.5,6.4,158.0,,,,,
Ca22.7 Cu40.9 Mg36.4,10.1016/j.commatsci.2016.02.037,394.0,414.0,821.0,1.5,,,,,,,,,,,,,,,,,,,,,,,,,,,,
Ca22.7 Cu45.5 Mg31.8,10.1016/j.commatsci.2016.02.037,389.0,410.0,843.0,1.3,,,,,,,,,,,,,,,,,,,,,,,,,,,,
Ca25 Cu30 Mg45,10.1016/0025-5416(88)90343-6,,,,,,,,,,,,,AM,Melt Spinning,Ribbon,,,,,XRD,Radio Frequency Melting,,,,,,,,,,,
Ca27.2 Cu36.4 Mg36.4,10.1016/j.commatsci.2016.02.037,382.0,400.0,750.0,5.0,,,,,,,,,,,,,,,,,,,,,,,,,,,,
Ca27.2 Cu45.5 Mg27.3,10.1016/j.commatsci.2016.02.037,395.0,410.0,831.0,1.5,,,,,,,,,,,,,,,,,,,,,,,,,,,,
Ca27.3 Cu40.9 Mg31.8,10.1016/j.commatsci.2016.02.037,392.0,414.0,785.0,3.0,,,,,,,,,,,,,,,,,,,,,,,,,,,,
Ca27.3 Cu50 Mg22.7,10.1016/j.commatsci.2016.02.037,392.0,410.0,864.0,1.5,,,,,,,,,,,,,,,,,,,,,,,,,,,,
Ca27.3 Cu54.5 Mg18.2,10.1016/j.commatsci.2016.02.037,401.0,423.0,884.0,1.0,,,,,,,,,,,,,,,,,,,,,,,,,,,,
Ca30 Cu45 Mg25,10.1016/j.commatsci.2016.02.037,387.0,430.0,798.0,2.5,,,,,,,,,,,,,,,,,,,,,,,,,,,,
Ca31 Mg11 Yb18 Zn40,10.1016/j.pmatsci.2011.07.001,,,,,,28.8,,,0.259,,,,,,,,,,,,,4.3,,,,,,,,,,
Ca31.8 Cu36.4 Mg31.8,10.1016/j.commatsci.2016.02.037,388.0,400.0,742.0,8.0,,,,,,,,,,,,,,,,,,,,,,,,,,,,
Ca31.8 Cu40.9 Mg27.3,10.1016/j.commatsci.2016.02.037,391.0,430.0,745.0,4.0,,,,,,,,,,,,,,,,,,,,,,,,,,,,
Ca31.8 Cu45.5 Mg22.7,10.1016/j.commatsci.2016.02.037,388.0,427.0,793.0,3.0,,,,,,,,,,,,,,,,,,,,,,,,,,,,
Ca31.8 Cu50 Mg18.2,10.1016/j.commatsci.2016.02.037,392.0,421.0,828.0,2.0,,,,,,,,,,,,,,,,,,,,,,,,,,,,
Ca33.33 Cu33.33 Mg33.33,10.1016/j.commatsci.2016.02.037,391.0,406.0,731.0,3.0,,,,,,,,,,,,,,,,,,,,,,,,,,,,
Ca35 Cu40 Mg25,10.1016/j.commatsci.2016.02.037,386.0,429.0,748.0,3.5,,,,,,,,,,,,,,,,,,,,,,,,,,,,
Ca36.4 Cu36.4 Mg27.2,10.1016/j.commatsci.2016.02.037,383.0,412.0,706.0,8.0,,,,,,,,,,,,,,,,,,,,,,,,,,,,
Ca36.4 Cu40.9 Mg22.7,10.1016/j.commatsci.2016.02.037,396.0,432.0,719.0,5.0,,,,,,,,,,,,,,,,,,,,,,,,,,,,
Ca36.4 Cu45.5 Mg18.1,10.1016/j.commatsci.2016.02.037,397.0,426.0,735.0,3.0,,,,,,,,,,,,,,,,,,,,,,,,,,,,
Ca40 Cu30 Mg30,10.1016/j.jallcom.2006.01.104,395.0,430.0,694.0,0.5,0.5,,647.0,,,,,,,,,,,,,,,,,,,,,,,,,
Ca40 Cu35 Mg25,10.1016/j.jallcom.2006.01.104,399.0,436.0,680.0,4.0,4.0,,650.0,,,,,,,,,,,,,,,,,,,,,,,,,
Ca40.9 Cu40.9 Mg18.2,10.1016/j.commatsci.2016.02.037,393.0,431.0,717.0,3.0,,,,,,,,,,,,,,,,,,,,,,,,,,,,
Ca41.18 Cu41.18 Mg17.65,10.1016/j.pmatsci.2011.07.001,,,,,,37.9,,,0.31,,,14.48,,,,,,,,,,3.069,,,33.3,12.36,,,,,,
Ca42.29 Cu21.39 Mg21.39 Zn14.93,10.1007/s11661-007-9334-z,401.0,435.0,658.0,,4.0,,627.0,,,,,,,,,,,,,,,,,,,,,,,,,
Ca42.86 Cu42.86 Mg14.29,10.1016/j.pmatsci.2011.07.001,,,,,,37.4,,,0.299,,,14.4,,,,,,,,,,3.149,,,31.1,11.87,,,,,,
Ca45 Cu22.5 Mg22.5 Zn10,10.1007/s11661-007-9334-z,400.0,435.0,655.0,,6.0,,627.0,,,,,,,,,,,,,,,,,,,,,,,,,
Ca45 Cu25 Mg30,10.1016/j.jallcom.2006.01.104,401.0,436.0,717.0,1.0,1.0,,627.0,,,,,,,,,,,,,,,,,,,,,,,,,
Ca45 Cu30 Mg25,10.1016/j.jallcom.2006.01.104,400.0,438.0,678.0,6.0,6.0,,627.0,,,,,,,,,,,,,,,,,,,,,,,,,
Ca45 Cu36 Mg19,10.1016/j.jallcom.2006.01.104,399.0,428.0,714.0,0.5,0.5,,649.0,,,,,,,,,,,,,,,,,,,,,,,,,
Ca47 Cu27 Mg19 Zn7,10.1007/s11661-007-9334-z,,,,,6.0,,607.0,,,,,,,,,,,,,,,,,,,,,,,,,
Ca47 Cu27 Mg19 Zn7,10.1016/j.intermet.2006.01.024,393.0,440.0,676.0,6.0,,,,,,,,,,,,,,,,,,,,,,,,,,,,
Ca47 Cu27 Mg19 Zn7,10.1016/j.matlet.2003.09.030,,437.0,680.0,,,,609.0,,,,,,,,,,,,,,,,,,,,,,,,,
Ca47.5 Cu23.75 Mg23.75 Zn5,10.1007/s11661-007-9334-z,399.0,436.0,657.0,,8.0,,608.0,,,,,,,,,,,,,,,,,,,,,,,,,
Ca47.5 Cu30 Mg22.5,10.1016/j.jallcom.2006.01.104,399.0,440.0,673.0,6.0,6.0,,625.0,,,,,,,,,,,,,,,,,,,,,,,,,
Ca48 Cu25 Mg27,10.1016/j.pmatsci.2011.07.001,,,,,,29.8,,,0.236,,,12.2,,,,,,,,,,2.4,3.81,2.24,18.8,,,,,,,
Ca5 Cu10 Mg85,10.1016/0956-716X(93)90309-G,,,,,,,,,,,,,AC,Melt Spinning,Ribbon,,,,,XRD,Radio Frequency Melting,,,,,,,,,,,
Ca5 Cu5 Mg90,10.1016/0956-716X(93)90309-G,,,,,,,,,,,,,CR,Melt Spinning,Ribbon,,,,,XRD,Radio Frequency Melting,,,,,,,,,,,
Ca5 Mg85 Zn10,10.1016/0956-716X(93)90309-G,,,,,,,,,,,,,AC,Melt Spinning,Ribbon,,,,,,Radio Frequency Melting,,,,,,,,,,,
Ca5 Mg90 Zn5,10.1016/0956-716X(93)90309-G,,,,,,,,,,,,,CR,Melt Spinning,Ribbon,,,,,,Radio Frequency Melting,,,,,,,,,,,
Ca50 Cu10 Mg25 Zn15,10.1007/s11661-007-9334-z,,,,,8.0,,603.0,,,,,,,,,,,,,,,,,,,,,,,,,
Ca50 Cu10 Mg25 Zn15,10.1016/j.intermet.2006.01.024,383.0,430.0,723.0,8.0,,,,,,,,,,,,,,,,,,,,,,,,,,,,
Ca50 Cu15 Mg25 Zn10,10.1007/s11661-007-9334-z,394.0,437.0,707.0,,10.0,,598.0,,,,,,,,,,,,,,,,,,,,,,,,,
Ca50 Cu20 Mg25 Zn5,10.1007/s11661-007-9334-z,393.0,435.0,663.0,,8.0,,609.0,,,,,,,,,,,,,,,,,,,,,,,,,
Ca50 Cu20 Mg30,10.1016/0025-5416(88)90343-6,,,,,,,,,,,,,AM,Melt Spinning,Ribbon,,,,,XRD,Radio Frequency Melting,,,,,,,,,,,
Ca50 Cu20 Mg30,10.1016/j.jallcom.2006.01.104,402.0,439.0,731.0,2.0,2.0,,627.0,,,,,,,,,,,,,,,,,,,,,,,,,
Ca50 Cu25 Mg10 Zn15,10.1007/s11661-007-9334-z,395.0,427.0,702.0,,2.0,,598.0,,,,,,,,,,,,,,,,,,,,,,,,,
Ca50 Cu25 Mg10 Zn15,10.1016/j.jallcom.2008.07.087,,,,2.0,,,,,,,,,,,,,,,,,,,,,,,,,,,,
Ca50 Cu25 Mg15 Zn10,10.1007/s11661-007-9334-z,395.0,434.0,678.0,,10.0,,600.0,,,,,,,,,,,,,,,,,,,,,,,,,
Ca50 Cu25 Mg15 Zn10,10.1016/j.jallcom.2008.07.087,,,,10.0,,,,,,,,,,,,,,,,,,,,,,,,,,,,
Ca50 Cu25 Mg20 Zn5,10.1007/s11661-007-9334-z,399.0,441.0,654.0,,10.0,,611.0,,,,,,,,,,,,,,,,,,,,,,,,,
Ca50 Cu25 Mg20 Zn5,10.1016/j.jallcom.2008.07.087,,,,10.0,,,,,,,,,,,,,,,,,,,,,,,,,,,,
Ca50 Cu25 Mg25,10.1016/j.jallcom.2006.01.104,400.0,439.0,655.0,,9.0,,627.0,,,,,,,,,,,,,,,,,,,,,,,,,
Ca50 Cu25 Mg25,10.1016/j.jallcom.2008.07.087,,,,9.0,,,,,,,,,,,,,,,,,,,,,,,,,,,,
Ca50 Cu27.5 Mg22.5,10.1016/j.jallcom.2006.01.104,400.0,442.0,663.0,,10.0,,627.0,,,,,,,,,,,,,,,,,,,,,,,,,
Ca50 Cu27.5 Mg22.5,10.1016/j.jallcom.2008.07.087,,,,10.0,,,,,,,,,,,,,,,,,,,,,,,,,,,,
Ca50 Cu30 Mg20,10.1007/s11661-007-9255-x,401.0,442.0,690.0,8.0,,,627.0,,,,,,,,,,,,,,,,,,,,,,,,,
Ca50 Cu30 Mg20,10.1016/0022-3093(82)90154-5,,,,,,,,,,,,,AM,Melt Spinning,Ribbon,,,,,XRD,Radio Frequency Melting,,,,,,,,,,,
Ca50 Cu30 Mg20,10.1016/j.jallcom.2006.01.104,,,,,8.0,,628.0,,,,,,,,,,,,,,,,,,,,,,,,,
Ca50 Cu30 Mg20,10.1016/j.pmatsci.2011.07.001,,,,,,33.2,,,0.311,,,12.6,,,,,,,,,,,,,29.0,,,,,,,
Ca53 Cu24 Mg23,10.1016/j.jallcom.2006.01.104,406.0,439.0,655.0,,7.0,,627.0,,,,,,,,,,,,,,,,,,,,,,,,,
Ca53 Cu24 Mg23,10.1016/j.jallcom.2008.07.087,,,,7.0,,,,,,,,,,,,,,,,,,,,,,,,,,,,
Ca55 Cu11 Mg18 Zn16,10.1016/j.intermet.2006.01.024,384.0,437.0,625.0,,,,604.0,,,,,,,,,,,,,,,,,,,,,,,,,
Ca55 Cu16 Mg18 Zn11,10.1007/s11661-007-9334-z,373.0,439.0,636.0,,,,603.0,,,,,,,,,,,,,,,,,,,,,,,,,
Ca55 Cu20 Mg25,10.1016/j.jallcom.2006.01.104,398.0,428.0,668.0,,8.0,,627.0,,,,,,,,,,,,,,,,,,,,,,,,,
Ca55 Cu20 Mg25,10.1016/j.jallcom.2008.07.087,,,,8.0,,,,,,,,,,,,,,,,,,,,,,,,,,,,
Ca55 Cu20 Mg25,10.1016/j.pmatsci.2011.07.001,,,,,,27.98,,,0.294,,,10.81,,,,,,,,,,2.221,,,22.6,12.6,,,,,,
Ca55 Cu23 Mg11 Zn11,10.1007/s11661-007-9334-z,379.0,430.0,717.0,,1.0,,601.0,,,,,,,,,,,,,,,,,,,,,,,,,
Ca55 Cu23 Mg11 Zn11,10.1016/j.jallcom.2008.07.087,,,,1.0,,,,,,,,,,,,,,,,,,,,,,,,,,,,
Ca55 Cu25 Mg20,10.1016/j.jallcom.2006.01.104,399.0,426.0,720.0,,2.0,,628.0,,,,,,,,,,,,,,,,,,,,,,,,,
Ca55 Cu25 Mg20,10.1016/j.jallcom.2008.07.087,,,,2.0,,,,,,,,,,,,,,,,,,,,,,,,,,,,
Ca55 Cu30 Mg15,10.1016/j.jallcom.2006.01.104,397.0,437.0,706.0,,3.0,,626.0,,,,,,,,,,,,,,,,,,,,,,,,,
Ca55 Cu30 Mg15,10.1016/j.jallcom.2008.07.087,,,,3.0,,,,,,,,,,,,,,,,,,,,,,,,,,,,
Ca55 Cu35 Mg10,10.1016/j.jallcom.2006.01.104,397.0,422.0,770.0,,0.5,,629.0,,,,,,,,,,,,,,,,,,,,,,,,,
Ca55 Cu35 Mg10,10.1016/j.jallcom.2008.07.087,,,,0.5,,,,,,,,,,,,,,,,,,,,,,,,,,,,
Ca55 Mg15 Zn30,10.1016/j.jallcom.2008.07.087,387.0,,696.0,0.5,,,,,,,,,,,,,,,,,,,,,,,,,,,,
Ca55 Mg15 Zn30,10.1016/j.jnoncrysol.2005.07.022,389.0,419.0,711.0,,0.5,,623.0,,,,,,,,,,,,,,,,,,,,,,,,,
Ca55 Mg18 Zn27,10.1016/j.jallcom.2008.07.087,,,671.0,0.5,,,,,,,,,,,,,,,,,,,,,,,,,,,,
Ca55 Mg18 Zn27,10.1016/j.matlet.2003.09.030,389.0,419.0,669.0,,,,623.0,,,,,,,,,,,,,,,,,,,,,,,,,
Ca55 Mg20 Zn25,10.1016/j.jallcom.2008.07.087,,,,2.0,,,,,,,,,,,,,,,,,,,,,,,,,,,,
Ca55 Mg20 Zn25,10.1016/j.jnoncrysol.2005.07.022,383.0,428.0,702.0,,2.0,,623.0,,,,,,,,,,,,,,,,,,,,,,,,,
Ca55 Mg25 Zn20,10.1016/j.jallcom.2008.07.087,,,,1.0,,,,,,,,,,,,,,,,,,,,,,,,,,,,
Ca55 Mg25 Zn20,10.1016/j.jnoncrysol.2005.07.022,375.0,418.0,751.0,,1.0,,609.0,,,,,,,,,,,,,,,,,,,,,,,,,
Ca57 Cu24 Mg19,10.2320/matertrans.43.81,404.0,440.0,,,4.0,,,,,,,,,,,,,,,,,,,,,,,,,,,
Ca58 Cu12 Mg18 Zn12,10.1007/s11661-007-9334-z,373.0,428.0,628.0,,,,601.0,,,,,,,,,,,,,,,,,,,,,,,,,
Ca58 Cu24 Mg18,10.1016/j.jallcom.2006.01.104,388.0,426.0,667.0,,6.0,,628.0,,,,,,,,,,,,,,,,,,,,,,,,,
Ca58 Cu24 Mg18,10.1016/j.jallcom.2008.07.087,,,,6.0,,,,,,,,,,,,,,,,,,,,,,,,,,,,
Ca60 Cu15 Mg25,10.1016/j.jallcom.2006.01.104,390.0,416.0,676.0,,2.0,,628.0,,,,,,,,,,,,,,,,,,,,,,,,,
Ca60 Cu15 Mg25,10.1016/j.jallcom.2008.07.087,,,,2.0,,,,,,,,,,,,,,,,,,,,,,,,,,,,
Ca60 Cu20 Mg20,10.1016/j.jallcom.2006.01.104,387.0,412.0,678.0,,4.0,,629.0,,,,,,,,,,,,,,,,,,,,,,,,,
Ca60 Cu20 Mg20,10.1016/j.jallcom.2008.07.087,,,,4.0,,,,,,,,,,,,,,,,,,,,,,,,,,,,
Ca60 Cu25 Mg15,10.1016/j.jallcom.2006.01.104,396.0,428.0,687.0,,1.0,,627.0,,,,,,,,,,,,,,,,,,,,,,,,,
Ca60 Cu25 Mg15,10.1016/j.jallcom.2008.07.087,,,,1.0,,,,,,,,,,,,,,,,,,,,,,,,,,,,
Ca60 Cu27 Mg13,10.1016/j.jallcom.2006.01.104,394.0,426.0,701.0,,1.0,,628.0,,,,,,,,,,,,,,,,,,,,,,,,,
Ca60 Cu27 Mg13,10.1016/j.jallcom.2008.07.087,,,,1.0,,,,,,,,,,,,,,,,,,,,,,,,,,,,
Ca60 Ga10 Mg30,10.1016/0921-5093(94)90798-6,,,,,,,,,,,,,AM,Melt Spinning,Ribbon,,,,Ar-gas,,Arc Melting,,,,,,,,,,,
Ca60 Ga20 Mg20,10.1016/0921-5093(94)90798-6,,,,,,,,,,,,,AM,Melt Spinning,Ribbon,,,,Ar-gas,,Arc Melting,,,,,,,,,,,
Ca60 Ga30 Mg10,10.1016/0921-5093(94)90798-6,,,,,,,,,,,,,AM,Melt Spinning,Ribbon,,,,Ar-gas,,Arc Melting,,,,,,,,,,,
Ca60 Ga5 Mg35,10.1016/0921-5093(94)90798-6,,,,,,,,,,,,,AM,Melt Spinning,Ribbon,,,,Ar-gas,,Arc Melting,,,,,,,,,,,
Ca60 Mg10 Zn30,10.1016/j.jallcom.2008.07.087,,400.0,666.0,0.5,,,,,,,,,,,,,,,,,,,,,,,,,,,,
Ca60 Mg10 Zn30,10.1016/j.jnoncrysol.2005.07.022,380.0,425.0,710.0,,0.5,,623.0,,,,,,,,,,,,,,,,,,,,,,,,,
Ca60 Mg15 Zn25,10.1016/j.jallcom.2008.07.087,,,,6.0,,,,,,,,,,,,,,,,,,,,,,,,,,,,
Ca60 Mg15 Zn25,10.1016/j.jnoncrysol.2005.07.022,379.0,427.0,650.0,,6.0,,609.0,,,,,,,,,,,,,,,,,,,,,,,,,
Ca60 Mg15 Zn25,10.4028/www.scientific.net/MSF.475-479.3415,382.0,426.0,,11.0,,,612.0,,,,,,,,,,,,,,,,,,,,,,,,,
Ca60 Mg16 Zn24,10.1016/j.matlet.2003.09.030,379.0,427.0,630.0,,,,610.0,,,,,,,,,,,,,,,,,,,,,,,,,
Ca60 Mg17.5 Zn22.5,10.1016/j.jallcom.2008.07.087,383.0,421.0,,10.0,,,,,,,,,,,,,,,,,,,,,,,,,,,,
Ca60 Mg17.5 Zn22.5,10.1016/j.jnoncrysol.2005.07.022,378.0,428.0,650.0,,10.0,,609.0,,,,,,,,,,,,,,,,,,,,,,,,,
Ca60 Mg20 Zn20,10.1016/j.jallcom.2008.07.087,,,,4.0,,,,,,,,,,,,,,,,,,,,,,,,,,,,
Ca60 Mg20 Zn20,10.1016/j.jnoncrysol.2005.07.022,378.0,415.0,660.0,,4.0,,609.0,,,,,,,,,,,,,,,,,,,,,,,,,
Ca60 Mg25 Zn15,10.1016/j.jallcom.2008.07.087,,,,1.0,,,,,,,,,,,,,,,,,,,,,,,,,,,,
Ca60 Mg25 Zn15,10.1016/j.jnoncrysol.2005.07.022,377.0,409.0,744.0,,1.0,,609.0,,,,,,,,,,,,,,,,,,,,,,,,,
Ca60 Mg40,10.1016/0921-5093(94)90798-6,,,,,,,,,,,,,AM,Melt Spinning,Ribbon,,,,Ar-gas,,Arc Melting,,,,,,,,,,,
Ca62.5 Mg17.5 Zn20,10.1016/j.jallcom.2008.07.087,,,,10.0,,,,,,,,,,,,,,,,,,,,,,,,,,,,
Ca62.5 Mg17.5 Zn20,10.1016/j.jnoncrysol.2005.07.022,375.0,412.0,640.0,,10.0,,609.0,,,,,,,,,,,,,,,,,,,,,,,,,
Ca64 Mg15 Zn21,10.1016/j.matlet.2003.09.030,375.0,410.0,629.0,,,,614.0,,,,,,,,,,,,,,,,,,,,,,,,,
Ca65 Cu10 Mg25,10.1016/j.jallcom.2006.01.104,405.0,429.0,691.0,0.5,0.5,,637.0,,,,,,,,,,,,,,,,,,,,,,,,,
Ca65 Cu15 Mg20,10.1016/j.jallcom.2006.01.104,386.0,405.0,679.0,2.0,2.0,,636.0,,,,,,,,,,,,,,,,,,,,,,,,,
Ca65 Cu20 Mg15,10.1016/j.jallcom.2006.01.104,383.0,409.0,682.0,4.0,4.0,,630.0,,,,,,,,,,,,,,,,,,,,,,,,,
Ca65 Cu25 Mg10,10.1016/j.jallcom.2006.01.104,388.0,420.0,711.0,2.0,2.0,,630.0,,,,,,,,,,,,,,,,,,,,,,,,,
Ca65 Cu30 Mg5,10.1016/j.jallcom.2006.01.104,403.0,424.0,757.0,0.5,0.5,,630.0,,,,,,,,,,,,,,,,,,,,,,,,,
Ca65 Cu35,10.1179/095066010X12646898728200,438.0,441.0,1033.0,,,,,,,,,,,,,,,,,,,,,,,,,,,,,
Ca65 Ga35,10.1179/095066010X12646898728200,562.0,,991.0,,,,,,,,,,,,,,,,,,,,,,,,,,,,,
Ca65 Li9.69 Mg8.31 Zn17,10.1016/j.pmatsci.2011.07.001,,,,,,23.2,,,0.291,,,9.0,,,,,,,,,,1.983,3.915,2.127,18.5,11.69,219.6,,,,,
Ca65 Li9.96 Mg8.54 Zn16.5,10.1016/j.pmatsci.2011.07.001,,,,,,23.4,,,0.307,,,9.0,,,,,,,,,,1.956,4.05,2.139,20.2,11.95,220.7,,,,,
Ca65 Mg10 Zn25,10.1016/j.intermet.2006.01.024,377.0,412.0,659.0,2.0,,,,,,,,,,,,,,,,,,,,,,,,,,,,
Ca65 Mg10 Zn25,10.4028/www.scientific.net/MSF.475-479.3415,378.0,414.0,,6.0,,,612.0,,,,,,,,,,,,,,,,,,,,,,,,,
Ca65 Mg15 Zn20,10.1016/j.intermet.2006.01.024,377.0,410.0,630.0,6.0,,,,,,,,,,,,,,,,,,,,,,,,,,,,
Ca65 Mg15 Zn20,10.1016/j.jallcom.2008.07.087,,,,,,,,,,,20.0,,,,,,,,,,,,,,,,,,,,,
Ca65 Mg15 Zn20,10.1016/j.jnoncrysol.2005.07.022,375.0,,,,6.0,,609.0,,,,,,,,,,,,,,,,,,,,,,,,,
Ca65 Mg15 Zn20,10.1557/jmr.2004.19.3.685,379.0,412.0,,,,,,,,,,,,,,,,,,,,,,,,,,,,,,
Ca65 Mg15 Zn20,10.4028/www.scientific.net/MSF.475-479.3415,,,,15.0,,,612.0,,,,,,,,,,,,,,,,,,,,,,,,,
Ca65 Mg20 Zn15,10.1016/j.intermet.2006.01.024,380.0,405.0,668.0,5.0,,,,,,,,,,,,,,,,,,,,,,,,,,,,
Ca65 Mg20 Zn15,10.4028/www.scientific.net/MSF.475-479.3415,,,,9.0,,,612.0,,,,,,,,,,,,,,,,,,,,,,,,,
Ca65 Mg25 Zn10,10.1016/j.intermet.2006.01.024,387.0,405.0,759.0,0.5,,,,,,,,,,,,,,,,,,,,,,,,,,,,
Ca65 Mg35,10.1179/095066010X12646898728200,411.0,414.0,987.0,,,,,,,,,,,,,,,,,,,,,,,,,,,,,
Ca65 Zn35,10.1179/095066010X12646898728200,389.0,407.0,687.0,,,,,,,,,,,,,,,,,,,,,,,,,,,,,
Ca67 Cu14 Mg19,10.2320/matertrans.43.81,387.0,407.0,,,2.0,,,,,,,,,,,,,,,,,,,,,,,,,,,
Ca7.5 Cu10 Mg82.5,10.1016/0956-716X(93)90309-G,,,,,,,,,,,,,AM,Melt Spinning,Ribbon,,,,,XRD,Radio Frequency Melting,,,,,,,,,,,
Ca7.5 Cu5 Mg87.5,10.1016/0956-716X(93)90309-G,,,,,,,,,,,,,AM,Melt Spinning,Ribbon,,,,,XRD,Radio Frequency Melting,,,,,,,,,,,
Ca7.5 Mg82.5 Zn10,10.1016/0956-716X(93)90309-G,,,,,,,,,,,,,AC,Melt Spinning,Ribbon,,,,,,Radio Frequency Melting,,,,,,,,,,,
Ca7.5 Mg87.5 Zn5,10.1016/0956-716X(93)90309-G,,,,,,,,,,,,,AC,Melt Spinning,Ribbon,,,,,,Radio Frequency Melting,,,,,,,,,,,
Ca7.5 Mg92.5,10.1016/0956-716X(93)90309-G,,,,,,,,,,,,,CR,Melt Spinning,Ribbon,,,,,XRD,Radio Frequency Melting,,,,,,,,,,,
Ca70 Cu10 Mg20,10.1016/0025-5416(88)90343-6,,,,,,,,,,,,,AM,Melt Spinning,Ribbon,,,,,XRD,Radio Frequency Melting,,,,,,,,,,,
Ca70 Cu10 Mg20,10.1016/j.jallcom.2008.07.087,356.0,385.0,702.0,0.5,,,,,,,,,,,,,,,,,,,,,,,,,,,,
Ca70 Cu20 Mg10,10.1016/j.jallcom.2006.01.104,385.0,407.0,713.0,,1.0,,670.0,,,,,,,,,,,,,,,,,,,,,,,,,
Ca70 Cu20 Mg10,10.1016/j.jallcom.2008.07.087,,,,1.0,,,,,,,,,,,,,,,,,,,,,,,,,,,,
Ca70 Cu30,10.1016/0025-5416(88)90343-6,,,,,,,,,,,,,AM,Melt Spinning,Ribbon,,,,,XRD,Radio Frequency Melting,,,,,,,,,,,
Ca70 Mg10 Zn20,10.1016/j.jallcom.2008.07.087,,,,0.5,,,,,,,,,,,,,,,,,,,,,,,,,,,,
Ca70 Mg10 Zn20,10.1016/j.jnoncrysol.2005.07.022,367.0,399.0,657.0,,0.5,,609.0,,,,,,,,,,,,,,,,,,,,,,,,,
Ca70 Mg15 Zn15,10.1016/j.intermet.2006.01.024,371.0,397.0,688.0,0.5,,,,,,,,,,,,,,,,,,,,,,,,,,,,
Ca70 Mg15 Zn15,10.4028/www.scientific.net/MSF.475-479.3415,,389.0,,5.0,,,609.0,,,,,,,,,,,,,,,,,,,,,,,,,
Ca70 Mg30,10.1016/0025-5416(88)90343-6,,,,,,,,,,,,,AM,Melt Spinning,Ribbon,,,,,XRD,Radio Frequency Melting,,,,,,,,,,,
Ca75 Cu10 Mg15,10.1016/0025-5416(88)90343-6,,,,,,,,,,,,,AM,Melt Spinning,Ribbon,,,,,XRD,Radio Frequency Melting,,,,,,,,,,,
Ce1.87 Cu3.4 Yb94.73,10.1016/0304-8853(93)90473-F,,,,,,,,,,,,,AM,Deposition,Thin Film,,,,,,Arc Melting,,,,,,,,,,,
Ce10 Mg60 Ni30,10.1143/JJAP.27.L2248,,,,,,,,,,,,,AM,Melt Spinning,Ribbon,Width X Thickness,1,0.02,, TEM  XRD ,,,,,,,,,,,,
Ce10 Mg70 Ni20,10.1143/JJAP.27.L2248,,,,,,,,,,,,,AM,Melt Spinning,Ribbon,Width X Thickness,1,0.02,, TEM  XRD ,,,,,,,,,,,,
Ce10 Mg72 Ni18,10.1143/JJAP.27.L2248,,,,,,,,,,,,,AM,Melt Spinning,Ribbon,Width X Thickness,1,0.02,, TEM  XRD ,,,,,,,,,,,,
Ce10 Mg75 Ni15,10.1143/JJAP.27.L2248,,,,,,,,,,,,,AM,Melt Spinning,Ribbon,Width X Thickness,1,0.02,, TEM  XRD ,,,,,,,,,,,,
Ce10 Mg80 Ni10,10.1016/0921-5093(91)90004-7,,,,,,,,,,,,,AM,Melt Spinning,Bulk,,,,,,,,,,,,,,,,,
Ce10 Mg80 Ni10,10.1143/JJAP.27.L2248,,,,,,,,,,,,,,,Ribbon,Width X Thickness,1,0.02,, TEM  XRD ,,,,,,,,,,,,
Ce10 Mg85 Ni5,10.1143/JJAP.27.L2248,,,,,,,,,,,,,AM,Melt Spinning,Ribbon,Width X Thickness,1,0.02,, TEM  XRD ,,,,,,,,,,,,
Ce15 Mg75 Ni10,10.1143/JJAP.27.L2248,,,,,,,,,,,,,AM,Melt Spinning,Ribbon,Width X Thickness,1,0.02,, TEM  XRD ,,,,,,,,,,,,
Ce19.1 Cu13.5 Yb67.4,10.1016/0304-8853(93)90473-F,,,,,,,,,,,,,AM,Deposition,Thin Film,,,,,,Arc Melting,,,,,,,,,,,
