Repository: IntelAntique/Skunkworks

# Skunkworks
Algorithm to check for equivalent alloys

File: MDF_DMREF_Metallic_Glasses_v7.csv (part 16 of 22)
Composition,Reference,Tg_[K],Tx_[K],Tl_[K],Dmax_[mm],Zmax_[mm],E_[GPA],Tm_[K],Sigma_[Mpa],Possion_Ratio,Fracture_Strength_[MPa],Rc_[K/s],G_[GPa],Is_Amorphous,Casting,Type,Size_Measure,Size1,Size2,Environment,Characterization,Melting,density_[g/cm^3],Acoustic_Velocity_Long_[km/s],Acoustic_Velocity_Trans_[km/s],K_[GPa],E/density_[GPacm^3/g],Debye_Temp_[K],Yield_Strength_[Gpa],Kc_[Mpa m^05],Gbas_[Gpa],Kbas_[Gpa],Vbas
Ce20 Mg50 Ni30,10.1143/JJAP.27.L2248,,,,,,,,,,,,,AM,Melt Spinning,Ribbon,Width X Thickness,1,0.02,, TEM  XRD ,,,,,,,,,,,,
Ce20 Mg60 Ni20,10.1143/JJAP.27.L2248,,,,,,,,,,,,,AM,Melt Spinning,Ribbon,Width X Thickness,1,0.02,, TEM  XRD ,,,,,,,,,,,,
Ce3 Mg85 Zn12,10.2320/matertrans1989.32.875,,,,,,,,,,,,,AM,Melt Spinning,Ribbon,Width X Thickness,1.5,0.02,Ar-gas,TEM XRD,Radio Frequency Melting,,,,,,,,,,,
Ce5 Mg75 Ni20,10.1143/JJAP.27.L2248,,,,,,,,,,,,,AM,Melt Spinning,Ribbon,Width X Thickness,1,0.02,, TEM  XRD ,,,,,,,,,,,,
Ce5 Mg85 Ni10,10.1143/JJAP.27.L2248,,,,,,,,,,,,,AM,Melt Spinning,Ribbon,Width X Thickness,1,0.02,, TEM  XRD ,,,,,,,,,,,,
Ce61.2 Cu23.8 Ga15,10.2320/matertrans.46.1857,403.0,424.0,,,,,,,,,,,,,,,,,,,,,,,,,,,,,,
Ce72 Cu28,10.2320/matertrans.46.1857,324.0,344.0,,,,,,,,,,,,,,,,,,,,,,,,,,,,,,
Co10 Fe80 Zr10,10.1016/0025-5416(88)90353-9,,,,,,,,,,,,,AM,Melt Spinning,Ribbon,,,,, XRD,,,,,,,,,,,,
Co10 Fe80 Zr10,10.1016/0921-5093(94)90788-9,,,,,,,,,,,,,,,,Width X Thickness,1.5,0.02-0.03,,,,,,,,,,,,,,
Co10 Nb23 Ni52 Ta15,10.1557/jmr.2007.0104,938.0,981.0,,,,,1495.0,,,,,,,,,,,,,,,,,,,,,,,,,
Co10 Nb28 Ni52 Ta10,10.1557/jmr.2007.0104,931.0,963.0,,,,,1479.0,,,,,,,,,,,,,,,,,,,,,,,,,
Co10 Nb33 Ni52 Ta5,10.1557/jmr.2007.0104,916.0,947.0,,,,,1468.0,,,,,,,,,,,,,,,,,,,,,,,,,
Co10 Nb33 Ni52 Zr5,10.1016/j.jallcom.2008.01.075,,910.0,,,,,,,,,,,,,,,,,,,,,,,,,,,,,,
Co10 Ni29.7 Zr60.3,10.1088/0953-8984/1/10/004,,,,,,,,,,,,,AM,Melt Spinning,Ribbon,,,,, XRD,Radio Frequency Melting,,,,,,,,,,,
Co10 Ni40 Ta50,10.1016/0022-3093(93)90154-P,,,,,,,,,,,,,AM,Melt Spinning,Splat,Width X Thickness,15-25,0.04-0.06,,,-2,,,,,,,,,,,
Co10 Ni68.5 P21.5,10.1016/0921-5093(91)90109-Z,,,,,,,,,,,,,CR,Melt Spinning,Ribbon,Thickness,0.025-0.045,,,XRD,Radio Frequency Melting,,,,,,,,,,,
Co10 Ni71 P19,10.1016/0921-5093(91)90109-Z,,,,,,,,,,,,,CR,Melt Spinning,Ribbon,Thickness,0.025-0.045,,,XRD,Radio Frequency Melting,,,,,,,,,,,
Co10 Ni73 P17,10.1016/0921-5093(91)90109-Z,,,,,,,,,,,,,CR,Melt Spinning,Ribbon,Thickness,0.025-0.045,,,XRD,Radio Frequency Melting,,,,,,,,,,,
Co10 Pd70 Si20,10.1016/0022-3093(80)90114-3,,,,,,,,,,,,,AM,Melt Spinning,Ribbon,,,,,,Radio Frequency Melting,,,,,,,,,,,
Co100,10.1007/BF01132390,,,,,,,,,,,,,CR,Melt Spinning,Ribbon,Width X Thickness,1,0.02,Ar-gas,TEM XRD,Arc Melting,,,,,,,,,,,
Co12.5 Fe72.5 Nb15,10.1016/0304-8853(85)90162-3,,,,,,,,,,,,,AM,Deposition,Thin Film,,,,Ar-gas,,Arc Melting,,,,,,,,,,,
Co12.5 Ni66 P21.5,10.1016/0921-5093(91)90109-Z,,,,,,,,,,,,,CR,Melt Spinning,Ribbon,Thickness,0.025-0.045,,,XRD,Radio Frequency Melting,,,,,,,,,,,
Co12.5 Ni68.5 P19,10.1016/0921-5093(91)90109-Z,,,,,,,,,,,,,CR,Melt Spinning,Ribbon,Thickness,0.025-0.045,,,XRD,Radio Frequency Melting,,,,,,,,,,,
Co12.5 Ni70.5 P17,10.1016/0921-5093(91)90109-Z,,,,,,,,,,,,,CR,Melt Spinning,Ribbon,Thickness,0.025-0.045,,,XRD,Radio Frequency Melting,,,,,,,,,,,
Co14 Ni64.5 P21.5,10.1016/0921-5093(91)90109-Z,,,,,,,,,,,,,CR,Melt Spinning,Ribbon,Thickness,0.025-0.045,,,XRD,Radio Frequency Melting,,,,,,,,,,,
Co14 Ni67 P19,10.1016/0921-5093(91)90109-Z,,,,,,,,,,,,,CR,Melt Spinning,Ribbon,Thickness,0.025-0.045,,,XRD,Radio Frequency Melting,,,,,,,,,,,
Co14 Ni69 P17,10.1016/0921-5093(91)90109-Z,,,,,,,,,,,,,CR,Melt Spinning,Ribbon,Thickness,0.025-0.045,,,XRD,Radio Frequency Melting,,,,,,,,,,,
Co16 Ni65 P19,10.1016/0921-5093(91)90109-Z,,,,,,,,,,,,,CR,Melt Spinning,Ribbon,Thickness,0.025-0.045,,,XRD,Radio Frequency Melting,,,,,,,,,,,
Co2 Cu16 P22 Pt60,10.1103/PhysRevLett.93.255506,506.0,569.0,881.0,,16.0,,,,,,,,,,,,,,,,,,,,,,,,,,,
Co2 Nb32.75 Ni60.25 Zr5,10.1016/j.jallcom.2008.01.075,875.0,912.0,1477.0,3.0,,,1411.0,,,,,,,,,,,,,,,,,,,,,,,,,
Co2 Ni76 P22,10.1016/0921-5093(91)90109-Z,,,,,,,,,,,,,CR,Melt Spinning,Ribbon,Thickness,0.025-0.045,,,XRD,Radio Frequency Melting,,,,,,,,,,,
Co2 Ni77 P21,10.1016/0921-5093(91)90109-Z,,,,,,,,,,,,,AM,Melt Spinning,Ribbon,Thickness,0.025-0.045,,,XRD,Radio Frequency Melting,,,,,,,,,,,
Co2 Ni78.5 P19.5,10.1016/0921-5093(91)90109-Z,,,,,,,,,,,,,AM,Melt Spinning,Ribbon,Thickness,0.025-0.045,,,XRD,Radio Frequency Melting,,,,,,,,,,,
Co2 Ni80 P18,10.1016/0921-5093(91)90109-Z,,,,,,,,,,,,,AM,Melt Spinning,Ribbon,Thickness,0.025-0.045,,,XRD,Radio Frequency Melting,,,,,,,,,,,
Co2 Ni81 P17,10.1016/0921-5093(91)90109-Z,,,,,,,,,,,,,CR,Melt Spinning,Ribbon,Thickness,0.025-0.045,,,XRD,Radio Frequency Melting,,,,,,,,,,,
Co2.5 Cu22.5 Mg65 Y10,10.4028/www.scientific.net/MSF.386-388.39,408.0,,752.0,,,,,,,,,,,,,,,,,,,,,,,,,,,,,
Co20 Fe70 Zr10,10.1016/0025-5416(88)90353-9,,,,,,,,,,,,,AM,Melt Spinning,Ribbon,,,,, XRD,,,,,,,,,,,,
Co20 Fe70 Zr10,10.1016/0921-5093(94)90788-9,,,,,,,,,,,,,,,,Width X Thickness,1.5,0.02-0.03,,,,,,,,,,,,,,
Co20 Ni26.4 Zr53.6,10.1088/0953-8984/1/10/004,,,,,,,,,,,,,AM,Melt Spinning,Ribbon,,,,, XRD,Radio Frequency Melting,,,,,,,,,,,
Co20 Si15 Ti65,10.2497/jjspm.41.705,,,,,,,,,,,,,AM,Melt Spinning,Powder,,,,Ar-gas,,,,,,,,,,,,,
Co22 Ni36 Ta42,10.1016/j.pmatsci.2011.07.001,,,,,,170.0,,,,,,,,,,,,,,,,12.98,,,,,,,,,,
Co22 P11 Zr67,10.1103/PhysRevB.49.9716,,,,,,,,,,,,,AM,Melt Spinning,Ribbon,,,,,XRD,Arc Melting,,,,,,,,,,,
Co22.5 Fe67.5 Zr10,10.1016/0022-3093(93)90254-U,,,,,,,,,,,,,AM,Melt Spinning,Ribbon,Width X Thickness,1,0.02,, XRD,,,,,,,,,,,,
Co24 Hf67 Si9,10.1016/0921-5093(91)90111-Y,,,,,,,,,,,,,AM,Melt Spinning,Ribbon,,,,He-gas,DSC DTA XRD,Arc Melting,,,,,,,,,,,
Co25 Fe60 Nb15,10.1016/0304-8853(85)90162-3,,,,,,,,,,,,,AM,Deposition,Thin Film,,,,Ar-gas,,Arc Melting,,,,,,,,,,,
Co28 P5 Zr67,10.1103/PhysRevB.49.9716,,,,,,,,,,,,,AM,Melt Spinning,Ribbon,,,,,XRD,Arc Melting,,,,,,,,,,,
Co3 Nb33 Ni59 Zr5,10.1016/j.jallcom.2008.01.075,870.0,911.0,1485.0,,,,1405.0,,,,,,,,,,,,,,,,,,,,,,,,,
Co3 Nb36 Ni56 Sn5,10.1557/JMR.2008.0084,872.0,916.0,,3.0,,,1368.0,,,,,,,,,,,,,,,,,,,,,,,,,
Co3.5 Ni74.5 P22,10.1016/0921-5093(91)90109-Z,,,,,,,,,,,,,CR,Melt Spinning,Ribbon,Thickness,0.025-0.045,,,XRD,Radio Frequency Melting,,,,,,,,,,,
Co3.5 Ni75.5 P21,10.1016/0921-5093(91)90109-Z,,,,,,,,,,,,,AM,Melt Spinning,Ribbon,Thickness,0.025-0.045,,,XRD,Radio Frequency Melting,,,,,,,,,,,
Co3.5 Ni77 P19.5,10.1016/0921-5093(91)90109-Z,,,,,,,,,,,,,AM,Melt Spinning,Ribbon,Thickness,0.025-0.045,,,XRD,Radio Frequency Melting,,,,,,,,,,,
Co3.5 Ni78.5 P18,10.1016/0921-5093(91)90109-Z,,,,,,,,,,,,,AM,Melt Spinning,Ribbon,Thickness,0.025-0.045,,,XRD,Radio Frequency Melting,,,,,,,,,,,
Co3.5 Ni79.5 P17,10.1016/0921-5093(91)90109-Z,,,,,,,,,,,,,CR,Melt Spinning,Ribbon,Thickness,0.025-0.045,,,XRD,Radio Frequency Melting,,,,,,,,,,,
Co30 Fe60 Zr10,10.1016/0025-5416(88)90353-9,,,,,,,,,,,,,AM,Melt Spinning,Ribbon,,,,, XRD,,,,,,,,,,,,
Co30 Fe60 Zr10,10.1016/0921-5093(94)90788-9,,,,,,,,,,,,,,,,Width X Thickness,1.5,0.02-0.03,,,,,,,,,,,,,,
Co30 Hf67 P3,10.1016/0921-5093(91)90111-Y,,,,,,,,,,,,,AM,Melt Spinning,Ribbon,,,,He-gas,DSC DTA XRD,Arc Melting,,,,,,,,,,,
Co30 Ni20 Zr50,10.1016/0025-5416(88)90379-5,,,,,,,,,,,,,AM,Melt Spinning,Ribbon,,,,, XRD,Radio Frequency Melting,,,,,,,,,,,
Co33 Hf67,10.1016/0921-5093(91)90111-Y,,,,,,,,,,,,,AM,Melt Spinning,Ribbon,,,,He-gas,DSC DTA XRD,Arc Melting,,,,,,,,,,,
Co33 Ni0.05 Zr66.95,10.1016/0025-5416(88)90342-4,,,,,,,,,,,,,AM,Melt Spinning,Ribbon,,,,, XRD,Radio Frequency Melting,,,,,,,,,,,
Co33 Ni0.1 Zr66.9,10.1016/0025-5416(88)90342-4,,,,,,,,,,,,,AM,Melt Spinning,Ribbon,,,,, XRD,Radio Frequency Melting,,,,,,,,,,,
Co33 Ni0.15 Zr66.85,10.1016/0025-5416(88)90342-4,,,,,,,,,,,,,AM,Melt Spinning,Ribbon,,,,, XRD,Radio Frequency Melting,,,,,,,,,,,
Co33 Ni0.2 Zr66.8,10.1016/0025-5416(88)90342-4,,,,,,,,,,,,,AM,Melt Spinning,Ribbon,,,,, XRD,Radio Frequency Melting,,,,,,,,,,,
Co33 Zr67,10.1103/PhysRevB.49.9716,,,,,,,,,,,,,AM,Melt Spinning,Ribbon,,,,,XRD,Arc Melting,,,,,,,,,,,
Co4 Fe86 Zr10,10.1016/0025-5416(88)90353-9,,,,,,,,,,,,,AM,Melt Spinning,Ribbon,,,,, XRD,,,,,,,,,,,,
Co4 Fe86 Zr10,10.1016/0921-5093(94)90788-9,,,,,,,,,,,,,,,,Width X Thickness,1.5,0.02-0.03,,,,,,,,,,,,,,
Co4 Nb32.75 Ni58.25 Zr5,10.1016/j.jallcom.2008.01.075,873.0,911.0,1492.0,3.0,,,1410.0,,,,,,,,,,,,,,,,,,,,,,,,,
Co40 Fe50 Zr10,10.1016/0025-5416(88)90353-9,,,,,,,,,,,,,AM,Melt Spinning,Ribbon,,,,, XRD,,,,,,,,,,,,
Co40 Fe50 Zr10,10.1016/0921-5093(94)90788-9,,,,,,,,,,,,,,,,Width X Thickness,1.5,0.02-0.03,,,,,,,,,,,,,,
Co42.5 Fe42.5 Nb15,10.1016/0304-8853(85)90162-3,,,,,,,,,,,,,AM,Deposition,Thin Film,,,,Ar-gas,,Arc Melting,,,,,,,,,,,
Co44.92 Ni1.14 Zr53.94,10.1088/0953-8984/1/10/004,,,,,,,,,,,,,AM,Melt Spinning,Ribbon,,,,, XRD,Radio Frequency Melting,,,,,,,,,,,
Co45 Fe45 Zr10,10.1016/0022-3093(93)90254-U,,,,,,,,,,,,,AM,Melt Spinning,Ribbon,Width X Thickness,1,0.02,, XRD,,,,,,,,,,,,
Co5 Cu20 Mg65 Y10,10.4028/www.scientific.net/MSF.386-388.39,408.0,,750.0,,,,,,,,,,,,,,,,,,,,,,,,,,,,,
Co5 Nb23 Ni57 Ta15,10.1557/jmr.2007.0104,938.0,978.0,,,,,1496.0,,,,,,,,,,,,,,,,,,,,,,,,,
Co5 Nb28 Ni57 Ta10,10.1557/jmr.2007.0104,931.0,964.0,,,,,1478.0,,,,,,,,,,,,,,,,,,,,,,,,,
Co5 Nb33 Ni57 Ta5,10.1557/jmr.2007.0104,915.0,955.0,,,,,1465.0,,,,,,,,,,,,,,,,,,,,,,,,,
Co5 Nb33 Ni57 Zr5,10.1016/j.jallcom.2008.01.075,866.0,911.0,1482.0,3.5,,,1404.0,,,,,,,,,,,,,,,,,,,,,,,,,
Co5 Ni73 P22,10.1016/0921-5093(91)90109-Z,,,,,,,,,,,,,CR,Melt Spinning,Ribbon,Thickness,0.025-0.045,,,XRD,Radio Frequency Melting,,,,,,,,,,,
Co5 Ni74 P21,10.1016/0921-5093(91)90109-Z,,,,,,,,,,,,,AM,Melt Spinning,Ribbon,Thickness,0.025-0.045,,,XRD,Radio Frequency Melting,,,,,,,,,,,
Co5 Ni75.5 P19.5,10.1016/0921-5093(91)90109-Z,,,,,,,,,,,,,AM,Melt Spinning,Ribbon,Thickness,0.025-0.045,,,XRD,Radio Frequency Melting,,,,,,,,,,,
Co5 Ni77 P18,10.1016/0921-5093(91)90109-Z,,,,,,,,,,,,,AM,Melt Spinning,Ribbon,Thickness,0.025-0.045,,,XRD,Radio Frequency Melting,,,,,,,,,,,
Co5 Ni78 P17,10.1016/0921-5093(91)90109-Z,,,,,,,,,,,,,CR,Melt Spinning,Ribbon,Thickness,0.025-0.045,,,XRD,Radio Frequency Melting,,,,,,,,,,,
Co50 Fe40 Zr10,10.1016/0025-5416(88)90353-9,,,,,,,,,,,,,AM,Melt Spinning,Ribbon,,,,, XRD,,,,,,,,,,,,
Co50 Ni26 P24,10.1109/TMAG.1974.1058397,,,,,,,,,,,,,AM,Deposition,Thin Film,,,,Ar-gas,,,,,,,,,,,,,
Co59 Fe26 Nb15,10.1016/0304-8853(85)90162-3,,,,,,,,,,,,,AM,Deposition,Thin Film,,,,Ar-gas,,Arc Melting,,,,,,,,,,,
Co6 Nb34 Ni54 Sn6,10.1557/JMR.2008.0084,872.0,917.0,,3.0,,,1370.0,,,,,,,,,,,,,,,,,,,,,,,,,
Co60 Fe30 Zr10,10.1016/0025-5416(88)90353-9,,,,,,,,,,,,,AM,Melt Spinning,Ribbon,,,,, XRD,,,,,,,,,,,,
Co66 Cr18 Zr16,10.1063/1.329567,,,,,,,,,,,,,AM,Melt Spinning,Ribbon,,,,, XRD ,Radio Frequency Melting,,,,,,,,,,,
Co66 V20 Zr14,10.1063/1.329567,,,,,,,,,,,,,AM,Melt Spinning,Ribbon,,,,Air,,Radio Frequency Melting,,,,,,,,,,,
Co67.5 Cr16 Zr16.5,10.1063/1.329567,,,,,,,,,,,,,AM,Melt Spinning,Ribbon,,,,, XRD ,Radio Frequency Melting,,,,,,,,,,,
Co67.5 Fe22.5 Zr10,10.1016/0022-3093(93)90254-U,,,,,,,,,,,,,AM,Melt Spinning,Ribbon,Width X Thickness,1,0.02,, XRD,,,,,,,,,,,,
Co67.5 Ni7.5 Zr25,10.1016/0025-5416(88)90011-0,,,,,,,,,,,,,AM,Mechanical,Powder,,,,,XRD,,,,,,,,,,,,
Co67.5 V18 Zr14.5,10.1063/1.329567,,,,,,,,,,,,,AM,Melt Spinning,Ribbon,,,,Air,,Radio Frequency Melting,,,,,,,,,,,
Co69 Cr14 Zr17,10.1063/1.329567,,,,,,,,,,,,,AM,Melt Spinning,Ribbon,,,,, XRD ,Radio Frequency Melting,,,,,,,,,,,
Co69.2 V16 Zr14.8,10.1063/1.329567,,,,,,,,,,,,,AM,Melt Spinning,Ribbon,,,,Air,,Radio Frequency Melting,,,,,,,,,,,
Co7 Fe63 Tb30,10.1016/0921-5093(91)90970-X,,,,,,,,,,,,,AM,Deposition,Thin Film,,,,Ar-gas,,,,,,,,,,,,,
Co7 Nb33 Ni55 Zr5,10.1016/j.jallcom.2008.01.075,876.0,909.0,1482.0,3.0,,,1408.0,,,,,,,,,,,,,,,,,,,,,,,,,
Co7 Ni71 P22,10.1016/0921-5093(91)90109-Z,,,,,,,,,,,,,CR,Melt Spinning,Ribbon,Thickness,0.025-0.045,,,XRD,Radio Frequency Melting,,,,,,,,,,,
Co7 Ni72 P21,10.1016/0921-5093(91)90109-Z,,,,,,,,,,,,,AM,Melt Spinning,Ribbon,Thickness,0.025-0.045,,,XRD,Radio Frequency Melting,,,,,,,,,,,
Co7 Ni73.5 P19.5,10.1016/0921-5093(91)90109-Z,,,,,,,,,,,,,AM,Melt Spinning,Ribbon,Thickness,0.025-0.045,,,XRD,Radio Frequency Melting,,,,,,,,,,,
Co7 Ni75 P18,10.1016/0921-5093(91)90109-Z,,,,,,,,,,,,,AM,Melt Spinning,Ribbon,Thickness,0.025-0.045,,,XRD,Radio Frequency Melting,,,,,,,,,,,
Co7 Ni76 P17,10.1016/0921-5093(91)90109-Z,,,,,,,,,,,,,CR,Melt Spinning,Ribbon,Thickness,0.025-0.045,,,XRD,Radio Frequency Melting,,,,,,,,,,,
Co7.5 Nb34 Ni52.5 Sn6,10.1557/JMR.2008.0084,872.0,920.0,,3.0,,,1369.0,,,,,,,,,,,,,,,,,,,,,,,,,
Co70 Cr10 P20,10.3323/jcorr1974.28.5_271,,,,,,,,,,,,,AM,Melt Spinning,Ribbon,,,,Ar-gas,,Radio Frequency Melting,,,,,,,,,,,
Co70 Fe20 Zr10,10.1016/0025-5416(88)90353-9,,,,,,,,,,,,,AM,Melt Spinning,Ribbon,,,,, XRD,,,,,,,,,,,,
Co70 Si30,10.1007/BF01132390,,,,,,,,,,,,,CR,Melt Spinning,Ribbon,Width X Thickness,1,0.02,Ar-gas,TEM XRD,Arc Melting,,,,,,,,,,,
Co70.05 Ni3.71 Zr26.24,10.1016/0025-5416(88)90348-5,,,,,,,,,,,,,AM,Melt Spinning,Ribbon,,,,, XRD,Radio Frequency Melting,,,,,,,,,,,
Co70.6 Gd14 Mo15.4,10.1063/1.30006,,,,,,,,,,,,,AM,Melt Spinning,Thin Film,,,,,,Arc Melting,,,,,,,,,,,
Co71 Cr12 Zr17,10.1063/1.329567,,,,,,,,,,,,,AM,Melt Spinning,Ribbon,,,,, XRD ,Radio Frequency Melting,,,,,,,,,,,
Co71 V14 Zr15,10.1063/1.329567,,,,,,,,,,,,,AM,Melt Spinning,Ribbon,,,,Air,,Radio Frequency Melting,,,,,,,,,,,
Co72 Fe18 Zr10,10.1016/0921-5093(91)90041-K,,,,,,,,,,,,,AM,Melt Spinning,Ribbon,,,,, XRD,,,,,,,,,,,,
Co72.5 Cr10 Zr17.5,10.1063/1.329567,,,,,,,,,,,,,AM,Melt Spinning,Ribbon,,,,, XRD ,Radio Frequency Melting,,,,,,,,,,,
Co72.5 V20 Zr7.5,10.1063/1.329567,,,,,,,,,,,,,AM,Melt Spinning,Ribbon,,,,Air,,Radio Frequency Melting,,,,,,,,,,,
Co72.8 Cr20 Zr7.2,10.1063/1.329567,,,,,,,,,,,,,AM,Melt Spinning,Ribbon,,,,, XRD ,Radio Frequency Melting,,,,,,,,,,,
Co72.8 Gd19.4 Mo7.8,10.1063/1.30006,,,,,,,,,,,,,AM,Melt Spinning,Thin Film,,,,,,Arc Melting,,,,,,,,,,,
Co72.8 V12 Zr15.2,10.1063/1.329567,,,,,,,,,,,,,AM,Melt Spinning,Ribbon,,,,Air,,Radio Frequency Melting,,,,,,,,,,,
Co72.9 Cr17.1 Zr10,10.1016/0921-5093(94)90225-9,,,,,,,,,,,,,AM,Melt Spinning,Ribbon,Thickness,0.04,,,,Radio Frequency Melting,,,,,,,,,,,
Co73 Gd12.9 Mo14.1,10.1063/1.30006,,,,,,,,,,,,,AM,Melt Spinning,Thin Film,,,,,,Arc Melting,,,,,,,,,,,
Co74 W12 Zr14,10.1063/1.329567,,,,,,,,,,,,,AM,Melt Spinning,Ribbon,,,,Air,,Radio Frequency Melting,,,,,,,,,,,
Co74 W13 Zr13,10.1063/1.329567,,,,,,,,,,,,,AM,Melt Spinning,Ribbon,,,,Air,,Radio Frequency Melting,,,,,,,,,,,
Co74.5 Cr8 Zr17.5,10.1063/1.329567,,,,,,,,,,,,,AM,Melt Spinning,Ribbon,,,,, XRD ,Radio Frequency Melting,,,,,,,,,,,
Co74.5 V10 Zr15.5,10.1063/1.329567,,,,,,,,,,,,,AM,Melt Spinning,Ribbon,,,,Air,,Radio Frequency Melting,,,,,,,,,,,
Co74.5 W14 Zr11.5,10.1063/1.329567,,,,,,,,,,,,,AM,Melt Spinning,Ribbon,,,,Air,,Radio Frequency Melting,,,,,,,,,,,
Co75 Cr18 Zr7,10.1063/1.329567,,,,,,,,,,,,,AM,Melt Spinning,Ribbon,,,,, XRD ,Radio Frequency Melting,,,,,,,,,,,
Co75 Fe10 Nb15,10.1016/0304-8853(85)90162-3,,,,,,,,,,,,,AM,Deposition,Thin Film,,,,Ar-gas,,Arc Melting,,,,,,,,,,,
Co75 Si25,10.1007/BF01132390,,,,,,,,,,,,,CR,Melt Spinning,Ribbon,Width X Thickness,1,0.02,Ar-gas,TEM XRD,Arc Melting,,,,,,,,,,,
Co75 V18 Zr7,10.1063/1.329567,,,,,,,,,,,,,AM,Melt Spinning,Ribbon,,,,Air,,Radio Frequency Melting,,,,,,,,,,,
Co75 W10 Zr15,10.1063/1.329567,,,,,,,,,,,,,AM,Melt Spinning,Ribbon,,,,Air,,Radio Frequency Melting,,,,,,,,,,,
Co75.6 Gd8.4 Mo16,10.1063/1.30006,,,,,,,,,,,,,AM,Melt Spinning,Thin Film,,,,,,Arc Melting,,,,,,,,,,,
Co76.3 V8 Zr15.7,10.1063/1.329567,,,,,,,,,,,,,AM,Melt Spinning,Ribbon,,,,Air,,Radio Frequency Melting,,,,,,,,,,,
Co76.4 W8 Zr15.6,10.1063/1.329567,,,,,,,,,,,,,AM,Melt Spinning,Ribbon,,,,Air,,Radio Frequency Melting,,,,,,,,,,,
Co76.5 Cr6 Zr17.5,10.1063/1.329567,,,,,,,,,,,,,AM,Melt Spinning,Ribbon,,,,, XRD ,Radio Frequency Melting,,,,,,,,,,,
Co77 W14 Zr9,10.1063/1.329567,,,,,,,,,,,,,AM,Melt Spinning,Ribbon,,,,Air,,Radio Frequency Melting,,,,,,,,,,,
Co77.2 V16 Zr6.8,10.1063/1.329567,,,,,,,,,,,,,AM,Melt Spinning,Ribbon,,,,Air,,Radio Frequency Melting,,,,,,,,,,,
Co77.5 Cr16 Zr6.5,10.1063/1.329567,,,,,,,,,,,,,AM,Melt Spinning,Ribbon,,,,, XRD ,Radio Frequency Melting,,,,,,,,,,,
Co78 V6 Zr16,10.1063/1.329567,,,,,,,,,,,,,AM,Melt Spinning,Ribbon,,,,Air,,Radio Frequency Melting,,,,,,,,,,,
Co78.2 W6 Zr15.8,10.1063/1.329567,,,,,,,,,,,,,AM,Melt Spinning,Ribbon,,,,Air,,Radio Frequency Melting,,,,,,,,,,,
Co78.5 Cr4 Zr17.5,10.1063/1.329567,,,,,,,,,,,,,AM,Melt Spinning,Ribbon,,,,, XRD ,Radio Frequency Melting,,,,,,,,,,,
Co79.5 V14 Zr6.5,10.1063/1.329567,,,,,,,,,,,,,AM,Melt Spinning,Ribbon,,,,Air,,Radio Frequency Melting,,,,,,,,,,,
Co79.5 W13 Zr7.5,10.1063/1.329567,,,,,,,,,,,,,AM,Melt Spinning,Ribbon,,,,Air,,Radio Frequency Melting,,,,,,,,,,,
Co8.5 Fe76.5 Tb15,10.1016/0921-5093(91)90970-X,,,,,,,,,,,,,AM,Deposition,Thin Film,,,,Ar-gas,,,,,,,,,,,,,
Co80 Cr14 Zr6,10.1063/1.329567,,,,,,,,,,,,,AM,Melt Spinning,Ribbon,,,,, XRD ,Radio Frequency Melting,,,,,,,,,,,
Co80 Fe10 Zr10,10.1016/0025-5416(88)90353-9,,,,,,,,,,,,,AM,Melt Spinning,Ribbon,,,,, XRD,,,,,,,,,,,,
Co80 Si20,10.1007/BF01132390,,,,,,,,,,,,,CR,Melt Spinning,Ribbon,Width X Thickness,1,0.02,Ar-gas,TEM XRD,Arc Melting,,,,,,,,,,,
Co80 V4 Zr16,10.1063/1.329567,,,,,,,,,,,,,AM,Melt Spinning,Ribbon,,,,Air,,Radio Frequency Melting,,,,,,,,,,,
Co80 W4 Zr16,10.1063/1.329567,,,,,,,,,,,,,AM,Melt Spinning,Ribbon,,,,Air,,Radio Frequency Melting,,,,,,,,,,,
Co81 Cr2 Zr17,10.1063/1.329567,,,,,,,,,,,,,AM,Melt Spinning,Ribbon,,,,, XRD ,Radio Frequency Melting,,,,,,,,,,,
Co81 Ni9 Zr10,10.1016/0025-5416(88)90011-0,,,,,,,,,,,,,AM,Mechanical,Powder,,,,,XRD,,,,,,,,,,,,
Co81.5 Fe3.5 Nb15,10.1016/0304-8853(85)90162-3,,,,,,,,,,,,,AM,Deposition,Thin Film,,,,Ar-gas,,Arc Melting,,,,,,,,,,,
Co81.5 Nb13.5 Zr5,10.1016/0921-5093(91)90109-Z,,,,,,,,,,,,,AM,Mechanical,Powder,,,,,,,,,,,,,,,,,
Co81.5 V12 Zr6.5,10.1063/1.329567,,,,,,,,,,,,,AM,Melt Spinning,Ribbon,,,,Air,,Radio Frequency Melting,,,,,,,,,,,
Co82 Cr12 Zr6,10.1063/1.329567,,,,,,,,,,,,,AM,Melt Spinning,Ribbon,,,,, XRD ,Radio Frequency Melting,,,,,,,,,,,
Co82 V2 Zr16,10.1063/1.329567,,,,,,,,,,,,,AM,Melt Spinning,Ribbon,,,,Air,,Radio Frequency Melting,,,,,,,,,,,
Co82 W12 Zr6,10.1063/1.329567,,,,,,,,,,,,,AM,Melt Spinning,Ribbon,,,,Air,,Radio Frequency Melting,,,,,,,,,,,
Co82 W2 Zr16,10.1063/1.329567,,,,,,,,,,,,,AM,Melt Spinning,Ribbon,,,,Air,,Radio Frequency Melting,,,,,,,,,,,
Co83.5 V10 Zr6.5,10.1063/1.329567,,,,,,,,,,,,,AM,Melt Spinning,Ribbon,,,,Air,,Radio Frequency Melting,,,,,,,,,,,
Co84 Cr10 Zr6,10.1063/1.329567,,,,,,,,,,,,,AM,Melt Spinning,Ribbon,,,,, XRD ,Radio Frequency Melting,,,,,,,,,,,
Co84 Zr16,10.1063/1.329567,,,,,,,,,,,,,AM,Melt Spinning,Ribbon,,,,, XRD ,Radio Frequency Melting,,,,,,,,,,,
Co84.8 W10 Zr5.2,10.1063/1.329567,,,,,,,,,,,,,AM,Melt Spinning,Ribbon,,,,Air,,Radio Frequency Melting,,,,,,,,,,,
Co85 Fe5 Zr10,10.1016/0025-5416(88)90353-9,,,,,,,,,,,,,AM,Melt Spinning,Ribbon,,,,, XRD,,,,,,,,,,,,
Co85 Nb15,10.1016/0304-8853(85)90162-3,,,,,,,,,,,,,AM,Deposition,Thin Film,,,,Ar-gas,,Arc Melting,,,,,,,,,,,
Co85 Si15,10.1007/BF01132390,,,,,,,,,,,,,CR,Melt Spinning,Ribbon,Width X Thickness,1,0.02,Ar-gas,TEM XRD,Arc Melting,,,,,,,,,,,
Co85 V8 Zr7,10.1063/1.329567,,,,,,,,,,,,,AM,Melt Spinning,Ribbon,,,,Air,,Radio Frequency Melting,,,,,,,,,,,
Co85.5 Cr8 Zr6.5,10.1063/1.329567,,,,,,,,,,,,,AM,Melt Spinning,Ribbon,,,,, XRD ,Radio Frequency Melting,,,,,,,,,,,
Co86.5 V6 Zr7.5,10.1063/1.329567,,,,,,,,,,,,,AM,Melt Spinning,Ribbon,,,,Air,,Radio Frequency Melting,,,,,,,,,,,
Co86.8 W8 Zr5.2,10.1063/1.329567,,,,,,,,,,,,,AM,Melt Spinning,Ribbon,,,,Air,,Radio Frequency Melting,,,,,,,,,,,
Co87.2 Cr6 Zr6.8,10.1063/1.329567,,,,,,,,,,,,,AM,Melt Spinning,Ribbon,,,,, XRD ,Radio Frequency Melting,,,,,,,,,,,
Co88 V4 Zr8,10.1063/1.329567,,,,,,,,,,,,,AM,Melt Spinning,Ribbon,,,,Air,,Radio Frequency Melting,,,,,,,,,,,
Co88.5 Cr4 Zr7.5,10.1063/1.329567,,,,,,,,,,,,,AM,Melt Spinning,Ribbon,,,,, XRD ,Radio Frequency Melting,,,,,,,,,,,
Co88.5 W6 Zr5.5,10.1063/1.329567,,,,,,,,,,,,,AM,Melt Spinning,Ribbon,,,,Air,,Radio Frequency Melting,,,,,,,,,,,
Co89 Nb8.5 Zr2.5,10.3379/jmsjmag.17.247,,,,,,,,,,,,,AM,Deposition,Thin Film,,,,Ar-gas,,,,,,,,,,,,,
Co89.5 V2 Zr8.5,10.1063/1.329567,,,,,,,,,,,,,AM,Melt Spinning,Ribbon,,,,Air,,Radio Frequency Melting,,,,,,,,,,,
Co89.7 Cr2 Zr8.3,10.1063/1.329567,,,,,,,,,,,,,AM,Melt Spinning,Ribbon,,,,, XRD ,Radio Frequency Melting,,,,,,,,,,,
Co89.8 W4 Zr6.2,10.1063/1.329567,,,,,,,,,,,,,AM,Melt Spinning,Ribbon,,,,Air,,Radio Frequency Melting,,,,,,,,,,,
Co9 Fe81 Zr10,10.1016/0022-3093(93)90254-U,,,,,,,,,,,,,AM,Melt Spinning,Ribbon,Width X Thickness,1,0.02,, XRD,,,,,,,,,,,,
Co9 Ni69.5 P21.5,10.1016/0921-5093(91)90109-Z,,,,,,,,,,,,,CR,Melt Spinning,Ribbon,Thickness,0.025-0.045,,,XRD,Radio Frequency Melting,,,,,,,,,,,
Co9 Ni72 P19,10.1016/0921-5093(91)90109-Z,,,,,,,,,,,,,AM,Melt Spinning,Ribbon,Thickness,0.025-0.045,,,XRD,Radio Frequency Melting,,,,,,,,,,,
Co9 Ni74 P17,10.1016/0921-5093(91)90109-Z,,,,,,,,,,,,,CR,Melt Spinning,Ribbon,Thickness,0.025-0.045,,,XRD,Radio Frequency Melting,,,,,,,,,,,
Co90 Si10,10.1007/BF01132390,,,,,,,,,,,,,CR,Melt Spinning,Ribbon,Width X Thickness,1,0.02,Ar-gas,TEM XRD,Arc Melting,,,,,,,,,,,
Co90 Zr10,10.1016/0022-3093(93)90254-U,,,,,,,,,,,,,AM,Melt Spinning,Ribbon,Width X Thickness,1,0.02,, XRD,,,,,,,,,,,,
Co90 Zr10,10.1016/0921-5093(91)90040-T,,,,,,,,,,,,,,,,,,0.02-0.03,Ar-gas,TEM XRD,Arc Melting,,,,,,,,,,,
Co90.2 W2 Zr7.8,10.1063/1.329567,,,,,,,,,,,,,AM,Melt Spinning,Ribbon,,,,Air,,Radio Frequency Melting,,,,,,,,,,,
Co91 Zr9,10.1063/1.329567,,,,,,,,,,,,,AM,Melt Spinning,Ribbon,,,,, XRD ,Radio Frequency Melting,,,,,,,,,,,
Co95 Si5,10.1007/BF01132390,,,,,,,,,,,,,CR,Melt Spinning,Ribbon,Width X Thickness,1,0.02,Ar-gas,TEM XRD,Arc Melting,,,,,,,,,,,
Cr0.5 Pd79.5 Si20,10.1103/PhysRevB.2.1631,,,,,,,,,,,,,AM,Melt Spinning,Ribbon,,,,,,,,,,,,,,,,,
Cr1 Pd79 Si20,10.1103/PhysRevB.2.1631,,,,,,,,,,,,,AM,Melt Spinning,Ribbon,,,,,,,,,,,,,,,,,
Cr10 Fe80 Zr10,10.1016/0921-5093(94)90788-9,,,,,,,,,,,,,AM,Melt Spinning,Ribbon,Width X Thickness,1.5,0.02-0.03,Ar-gas,XRD,Radio Frequency Melting,,,,,,,,,,,
Cr10 Ni29.7 Zr60.3,10.1088/0953-8984/1/10/004,,,,,,,,,,,,,AM,Melt Spinning,Ribbon,,,,, XRD,Radio Frequency Melting,,,,,,,,,,,
Cr10 Ni50 Zr40,10.1016/0921-5093(94)90808-7,,,,,,,,,,,,,AM,Melt Spinning,Ribbon,,,,,SEM  XRD,Radio Frequency Melting,,,,,,,,,,,
Cr10 Ni70 P20,10.1016/0022-3093(79)90040-1,,,,,,,,,,,,,AM,Melt Spinning,Ribbon,,,,, XRD,Radio Frequency Melting,,,,,,,,,,,
Cr10 Ni70 P20,10.1016/0022-3093(85)90094-8,,,,,,,,,,,,,,,,Width X Thickness,5, 0.02-0.03,,SEM  XRD,,,,,,,,,,,,
Cr10 Ni71 P19,10.1016/0010-938X(92)90101-8,,,,,,,,,,,,,AM,Melt Spinning,Ribbon,Width X Thickness,0.5-1.0,20-0.03,, XRD,Radio Frequency Melting,,,,,,,,,,,
Cr10 Si15 Zr75,10.1016/0022-3093(84)90034-6,,,,,,,,,,,,,AM,Melt Spinning,Ribbon,Width X Thickness,1,0.02,,,Radio Frequency Melting,,,,,,,,,,,
Cr14 Ni68 P18,10.1016/0022-3093(93)90081-8,,,,,,,,,,,,,AM,Melt Spinning,Ribbon,Width X Thickness,3,0.02,, XRD,Radio Frequency Melting,,,,,,,,,,,
Cr15 Ni15 Zr70,10.1016/0921-5093(94)90808-7,,,,,,,,,,,,,AM,Melt Spinning,Ribbon,,,,,SEM  XRD,Radio Frequency Melting,,,,,,,,,,,
Cr15 Ni25 Zr60,10.1016/0921-5093(94)90808-7,,,,,,,,,,,,,AM,Melt Spinning,Ribbon,,,,,SEM  XRD,Radio Frequency Melting,,,,,,,,,,,
Cr15 Ni28.05 Zr56.95,10.1016/0025-5416(88)90348-5,,,,,,,,,,,,,AM,Melt Spinning,,,,,, XRD,Radio Frequency Melting,,,,,,,,,,,
Cr15 Ni28.05 Zr56.95,10.1088/0953-8984/1/10/004,,,,,,,,,,,,,,,Ribbon,,,,,,,,,,,,,,,,,
Cr15 Ni35 Zr50,10.1016/0921-5093(94)90808-7,,,,,,,,,,,,,AM,Melt Spinning,Ribbon,,,,,SEM  XRD,Radio Frequency Melting,,,,,,,,,,,
Cr15 Ni45 Zr40,10.1016/0921-5093(94)90808-7,,,,,,,,,,,,,AM,Melt Spinning,Ribbon,,,,,SEM  XRD,Radio Frequency Melting,,,,,,,,,,,
Cr15 Ni66 P19,10.1016/0010-938X(92)90101-8,,,,,,,,,,,,,AM,Melt Spinning,Ribbon,Width X Thickness,0.5-1.0,20-0.03,, XRD,Radio Frequency Melting,,,,,,,,,,,
Cr18 Ni62 P20,10.1016/0022-3093(85)90094-8,,,,,,,,,,,,,AM,Melt Spinning,Ribbon,Width X Thickness,5, 0.02-0.03,,SEM  XRD,Radio Frequency Melting,,,,,,,,,,,
Cr19 Mo19 Ni62,10.1016/0010-938X(94)90188-0,,,,,,,,,,,,,AM,Deposition,Thin Film,,,,Ar-gas,,,,,,,,,,,,,
Cr19 Mo66 Ni15,10.1016/0010-938X(94)90188-0,,,,,,,,,,,,,CR,Deposition,Thin Film,,,,Ar-gas,,,,,,,,,,,,,
Cr2 Fe88 Zr10,10.1016/0921-5093(94)90788-9,,,,,,,,,,,,,AM,Melt Spinning,Ribbon,Width X Thickness,1.5,0.02-0.03,Ar-gas,XRD,Radio Frequency Melting,,,,,,,,,,,
Cr2 Pd78 Si20,10.1103/PhysRevB.2.1631,,,,,,,,,,,,,AM,Melt Spinning,Ribbon,,,,,,,,,,,,,,,,,
Cr20 Ni26.4 Zr53.6,10.1088/0953-8984/1/10/004,,,,,,,,,,,,,AM,Melt Spinning,Ribbon,,,,, XRD,Radio Frequency Melting,,,,,,,,,,,
Cr20 Ni60 P20,10.1016/0022-3093(79)90040-1,,,,,,,,,,,,,AM,Melt Spinning,Ribbon,,,,, XRD,Radio Frequency Melting,,,,,,,,,,,
Cr20 Ni61 P19,10.1016/0010-938X(92)90101-8,,,,,,,,,,,,,AM,Melt Spinning,Ribbon,Width X Thickness,0.5-1.0,20-0.03,, XRD,Radio Frequency Melting,,,,,,,,,,,
Cr20 Si15 Zr65,10.1016/0022-3093(84)90034-6,,,,,,,,,,,,,AM,Melt Spinning,Ribbon,Width X Thickness,1,0.02,,,Radio Frequency Melting,,,,,,,,,,,
Cr22 Mo57 Ni21,10.1016/0010-938X(94)90188-0,,,,,,,,,,,,,AM,Deposition,Thin Film,,,,Ar-gas,,,,,,,,,,,,,
Cr22 Mo61 Ni17,10.1016/0010-938X(94)90188-0,,,,,,,,,,,,,AC,Deposition,Thin Film,,,,Ar-gas,,,,,,,,,,,,,
Cr23 Mo43 Ni34,10.1016/0010-938X(94)90188-0,,,,,,,,,,,,,AM,Deposition,Thin Film,,,,Ar-gas,,,,,,,,,,,,,
Cr25 Ni56 P19,10.1016/0010-938X(92)90101-8,,,,,,,,,,,,,AM,Melt Spinning,Ribbon,Width X Thickness,0.5-1.0,20-0.03,, XRD,Radio Frequency Melting,,,,,,,,,,,
Cr3 Ni77 P20,10.1016/0022-3093(79)90040-1,,,,,,,,,,,,,AM,Melt Spinning,Ribbon,,,,, XRD,Radio Frequency Melting,,,,,,,,,,,
Cr3 Pd77 Si20,10.1103/PhysRevB.2.1631,,,,,,,,,,,,,AM,Melt Spinning,Ribbon,,,,,,,,,,,,,,,,,
Cr30 Ni51 P19,10.1016/0010-938X(92)90101-8,,,,,,,,,,,,,AM,Melt Spinning,Ribbon,Width X Thickness,0.5-1.0,20-0.03,, XRD,Radio Frequency Melting,,,,,,,,,,,
Cr32 Mo25 Ni43,10.1016/0010-938X(94)90188-0,,,,,,,,,,,,,AM,Deposition,Thin Film,,,,Ar-gas,,,,,,,,,,,,,
Cr33 Ni0.05 Zr66.95,10.1016/0025-5416(88)90348-5,,,,,,,,,,,,,AM,Melt Spinning,Ribbon,,,,, XRD,Radio Frequency Melting,,,,,,,,,,,
Cr33 Ni0.1 Zr66.9,10.1016/0025-5416(88)90348-5,,,,,,,,,,,,,AM,Melt Spinning,Ribbon,,,,, XRD,Radio Frequency Melting,,,,,,,,,,,
Cr33 Ni0.15 Zr66.85,10.1016/0025-5416(88)90348-5,,,,,,,,,,,,,AM,Melt Spinning,Ribbon,,,,, XRD,Radio Frequency Melting,,,,,,,,,,,
Cr33 Ni0.2 Zr66.8,10.1016/0025-5416(88)90348-5,,,,,,,,,,,,,AM,Melt Spinning,Ribbon,,,,, XRD,Radio Frequency Melting,,,,,,,,,,,
Cr35 Mo38 Ni27,10.1016/0010-938X(94)90188-0,,,,,,,,,,,,,AM,Deposition,Thin Film,,,,Ar-gas,,,,,,,,,,,,,
Cr38 Mo25 Ni37,10.1016/0010-938X(94)90188-0,,,,,,,,,,,,,AM,Deposition,Thin Film,,,,Ar-gas,,,,,,,,,,,,,
Cr39 Mo33 Ni28,10.1016/0010-938X(94)90188-0,,,,,,,,,,,,,AM,Deposition,Thin Film,,,,Ar-gas,,,,,,,,,,,,,
Cr4 Fe86 Zr10,10.1016/0921-5093(94)90788-9,,,,,,,,,,,,,AM,Melt Spinning,Ribbon,Width X Thickness,1.5,0.02-0.03,Ar-gas,XRD,Radio Frequency Melting,,,,,,,,,,,
Cr4 Pd76 Si20,10.1103/PhysRevB.2.1631,,,,,,,,,,,,,AM,Melt Spinning,Ribbon,,,,,,,,,,,,,,,,,
Cr40 Mo44 Ni16,10.1016/0010-938X(94)90188-0,,,,,,,,,,,,,AM,Deposition,Thin Film,,,,Ar-gas,,,,,,,,,,,,,
Cr40 Ni40 P20,10.1016/0010-938X(93)90002-X,,,,,,,,,,,,,AM,Melt Spinning,Ribbon,Width X Thickness,0.5-1.0,0.02-0.03,, TEM  XRD,Radio Frequency Melting,,,,,,,,,,,
Cr42 Mo27 Ni31,10.1016/0010-938X(94)90188-0,,,,,,,,,,,,,AM,Deposition,Thin Film,,,,Ar-gas,,,,,,,,,,,,,
Cr43.5 Ni40.5 P16,10.1016/0010-938X(91)90124-8,,,,,,,,,,,,,AM,Melt Spinning,Ribbon,Width X Thickness,0.5-1.0,0.01-0.03,, XRD,,,,,,,,,,,,
Cr46 Mo20 Ni34,10.1016/0010-938X(94)90188-0,,,,,,,,,,,,,AM,Deposition,Thin Film,,,,Ar-gas,,,,,,,,,,,,,
Cr48 Mo26 Ni26,10.1016/0010-938X(94)90188-0,,,,,,,,,,,,,AM,Deposition,Thin Film,,,,Ar-gas,,,,,,,,,,,,,
Cr48 Mo30 Ni22,10.1016/0010-938X(94)90188-0,,,,,,,,,,,,,AM,Deposition,Thin Film,,,,Ar-gas,,,,,,,,,,,,,
Cr5 Ni31.35 Zr63.65,10.1088/0953-8984/1/10/004,,,,,,,,,,,,,AM,Melt Spinning,Ribbon,,,,, XRD,Radio Frequency Melting,,,,,,,,,,,
Cr5 Ni55 Zr40,10.1016/0921-5093(94)90808-7,,,,,,,,,,,,,AM,Melt Spinning,Ribbon,,,,,SEM  XRD,Radio Frequency Melting,,,,,,,,,,,
Cr5 Ni75 P20,10.1016/0022-3093(79)90040-1,,,,,,,,,,,,,AM,Melt Spinning,Ribbon,,,,, XRD,Radio Frequency Melting,,,,,,,,,,,
Cr5 Ni75 P20,10.1016/0022-3093(85)90094-8,,,,,,,,,,,,,,,,Width X Thickness,5, 0.02-0.03,,SEM  XRD,,,,,,,,,,,,
Cr5 Ni76 P19,10.1016/0010-938X(92)90101-8,,,,,,,,,,,,,AM,Melt Spinning,Ribbon,Width X Thickness,0.5-1.0,20-0.03,, XRD,Radio Frequency Melting,,,,,,,,,,,
Cr5 Pd75 Si20,10.1103/PhysRevB.2.1631,,,,,,,,,,,,,AM,Melt Spinning,Ribbon,,,,,,,,,,,,,,,,,
Cr50 Ni30 P20,10.1016/0010-938X(93)90002-X,,,,,,,,,,,,,AM,Melt Spinning,Ribbon,Width X Thickness,0.5-1.0,0.02-0.03,, TEM  XRD,Radio Frequency Melting,,,,,,,,,,,
Cr52 Mo10 Ni38,10.1016/0010-938X(94)90188-0,,,,,,,,,,,,,AM,Deposition,Thin Film,,,,Ar-gas,,,,,,,,,,,,,
Cr52 Mo12 Ni36,10.1016/0010-938X(94)90188-0,,,,,,,,,,,,,AM,Deposition,Thin Film,,,,Ar-gas,,,,,,,,,,,,,
Cr53 Mo29 Ni18,10.1016/0010-938X(94)90188-0,,,,,,,,,,,,,AM,Deposition,Thin Film,,,,Ar-gas,,,,,,,,,,,,,
Cr54 Mo16 Ni30,10.1016/0010-938X(94)90188-0,,,,,,,,,,,,,AM,Deposition,Thin Film,,,,Ar-gas,,,,,,,,,,,,,
Cr54 Mo30 Ni16,10.1016/0010-938X(94)90188-0,,,,,,,,,,,,,AM,Deposition,Thin Film,,,,Ar-gas,,,,,,,,,,,,,
Cr55.93 Ni28.93 P15.14,10.1016/0010-938X(91)90124-8,,,,,,,,,,,,,AM,Melt Spinning,Ribbon,Width X Thickness,0.5-1.0,0.01-0.03,, XRD,,,,,,,,,,,,
Cr56 Mo5 Ni39,10.1016/0010-938X(94)90188-0,,,,,,,,,,,,,AM,Deposition,Thin Film,,,,Ar-gas,,,,,,,,,,,,,
Cr58 Ni27 P15,10.1016/0010-938X(91)90124-8,,,,,,,,,,,,,AM,Melt Spinning,Ribbon,Width X Thickness,0.5-1.0,0.01-0.03,, XRD,,,,,,,,,,,,
Cr59.81 Ni25.31 P14.88,10.1016/0010-938X(91)90124-8,,,,,,,,,,,,,AM,Melt Spinning,Ribbon,Width X Thickness,0.5-1.0,0.01-0.03,, XRD,,,,,,,,,,,,
Cr6 Pd74 Si20,10.1103/PhysRevB.2.1631,,,,,,,,,,,,,AM,Melt Spinning,Ribbon,,,,,,,,,,,,,,,,,
Cr60 Ni20 P20,10.1016/0010-938X(93)90002-X,,,,,,,,,,,,,AM,Melt Spinning,Ribbon,Width X Thickness,0.5-1.0,0.02-0.03,, TEM  XRD,Radio Frequency Melting,,,,,,,,,,,
Cr69.6 Ni16.2 P14.2,10.1016/0010-938X(91)90124-8,,,,,,,,,,,,,AC,Melt Spinning,Ribbon,Width X Thickness,0.5-1.0,0.01-0.03,, XRD,,,,,,,,,,,,
Cr7 Fe76 P17,10.1016/0921-5093(91)90100-2,,,,,,,,,,,,,AM,Melt Spinning,Ribbon,,,,,SEM  XRD ,,,,,,,,,,,,
Cr7 Fe83 Zr10,10.1016/0921-5093(94)90788-9,,,,,,,,,,,,,AM,Melt Spinning,Ribbon,Width X Thickness,1.5,0.02-0.03,Ar-gas,XRD,Radio Frequency Melting,,,,,,,,,,,
Cr7 Ni73 P20,10.1016/0022-3093(85)90094-8,,,,,,,,,,,,,AM,Melt Spinning,Ribbon,Width X Thickness,5, 0.02-0.03,,SEM  XRD,Radio Frequency Melting,,,,,,,,,,,
Cr7 Pd73 Si20,10.1103/PhysRevB.2.1631,,,,,,,,,,,,,AM,Melt Spinning,Ribbon,,,,,,,,,,,,,,,,,
Cr70 Ni10 P20,10.1016/0010-938X(93)90002-X,,,,,,,,,,,,,OT,Melt Spinning,Ribbon,Width X Thickness,0.5-1.0,0.02-0.03,, TEM  XRD,Radio Frequency Melting,,,,,,,,,,,
Cr72.5 Ni13.5 P14,10.1016/0010-938X(91)90124-8,,,,,,,,,,,,,CR,Melt Spinning,Ribbon,Width X Thickness,0.5-1.0,0.01-0.03,, XRD,,,,,,,,,,,,
Cr73 Fe10 P17,10.1016/0921-5093(91)90100-2,,,,,,,,,,,,,AM,Melt Spinning,Ribbon,,,,,SEM  XRD ,,,,,,,,,,,,
Cr74 Fe9 P17,10.1016/0921-5093(91)90100-2,,,,,,,,,,,,,AM,Melt Spinning,Ribbon,,,,,SEM  XRD ,,,,,,,,,,,,
Cr8 Fe72 P20,10.1016/0010-938X(94)90051-5,,,,,,,,,,,,,AM,Melt Spinning,Ribbon,,,,Ar-gas,SEM  XRD ,Radio Frequency Melting,,,,,,,,,,,
Cr8.5 Nb3 Ni69 P19.5,10.1038/ncomms10313,660.0,,1136.0,1.0,,,,,,,,,,,,,,,,,,,,,,,,,,,,
Cr80 P20,10.1016/0010-938X(93)90002-X,,,,,,,,,,,,,AC,Melt Spinning,Ribbon,Width X Thickness,0.5-1.0,0.02-0.03,, TEM  XRD,Radio Frequency Melting,,,,,,,,,,,
Cr87 P13,10.1016/0010-938X(91)90124-8,,,,,,,,,,,,,CR,Melt Spinning,Ribbon,Width X Thickness,0.5-1.0,0.01-0.03,, XRD,,,,,,,,,,,,
Cu1 Ni75 P24,10.1016/0921-5093(91)90109-Z,,,,,,,,,,,,,CR,Melt Spinning,Ribbon,Thickness,0.025-0.045,,, SEM  XRD,,,,,,,,,,,,
Cu1 Ni83 P16,10.1016/0921-5093(91)90109-Z,,,,,,,,,,,,,CR,Melt Spinning,Ribbon,Thickness,0.025-0.045,,, SEM  XRD,,,,,,,,,,,,
Cu10 Gd10 Mg75 Ni5,10.1016/j.jnoncrysol.2005.01.061,426.0,470.0,,3.0,,,,,,,,,,,,,,,,,,,,,,,,,,,,
Cu10 Hf20 Ni70,10.1016/0921-5093(94)90877-X,,,,,,,,,,,,,AM,Melt Spinning,Ribbon,Width X Thickness,1,0.02,Ar-gas,TEM XRD,Radio Frequency Melting,,,,,,,,,,,
Cu10 Hf30 Ni60,10.1016/0921-5093(94)90877-X,,,,,,,,,,,,,AM,Melt Spinning,Ribbon,Width X Thickness,1,0.02,Ar-gas,TEM XRD,Radio Frequency Melting,,,,,,,,,,,
Cu10 Hf40 Ni50,10.1016/0921-5093(94)90877-X,,,,,,,,,,,,,AM,Melt Spinning,Ribbon,Width X Thickness,1,0.02,Ar-gas,TEM XRD,Radio Frequency Melting,,,,,,,,,,,
Cu10 Hf50 Ni40,10.1016/0921-5093(94)90877-X,,,,,,,,,,,,,AM,Melt Spinning,Ribbon,Width X Thickness,1,0.02,Ar-gas,TEM XRD,Radio Frequency Melting,,,,,,,,,,,
Cu10 Hf60 Ni30,10.1016/0921-5093(94)90877-X,,,,,,,,,,,,,AM,Melt Spinning,Ribbon,Width X Thickness,1,0.02,Ar-gas,TEM XRD,Radio Frequency Melting,,,,,,,,,,,
Cu10 Hf70 Ni20,10.1016/0921-5093(94)90877-X,,,,,,,,,,,,,AM,Melt Spinning,Ribbon,Width X Thickness,1,0.02,Ar-gas,TEM XRD,Radio Frequency Melting,,,,,,,,,,,
Cu10 Hf75 Ni15,10.1016/0921-5093(94)90877-X,,,,,,,,,,,,,AM,Melt Spinning,Ribbon,Width X Thickness,1,0.02,Ar-gas,TEM XRD,Radio Frequency Melting,,,,,,,,,,,
Cu10 Hf80 Ni10,10.1016/0921-5093(94)90877-X,,,,,,,,,,,,,CR,Melt Spinning,Ribbon,Width X Thickness,1,0.02,Ar-gas,TEM XRD,Radio Frequency Melting,,,,,,,,,,,
Cu10 Mg20 Sr50 Zn20,10.1016/j.pmatsci.2011.07.001,,,,,,22.9,,,0.276,,,8.97,,,,,,,,,,3.26,2.983,1.658,17.1,7.02,169.0,,,,,
Cu10 Mg65 Y10 Zn15,10.2320/matertrans.44.2271,425.0,455.0,,,,,710.0,,,,,,,,,,,,,,,,,,,,,,,,,
Cu10 Mg65 Y25,10.2320/matertrans1989.31.929,,,,,,,,,,,,,AM,Melt Spinning,Ribbon,,,,, TEM  XRD,,,,,,,,,,,,
Cu10 Mg70 Y20,10.1016/0022-3093(93)90227-O,,,,,,,,,,,,,AM,Melt Spinning,Ribbon,,,,, SEM  TEM  XRD,,,,,,,,,,,,
Cu10 Mg70 Y20,10.2320/matertrans1989.31.929,,,,,,,,,,,,,,,,,,,, TEM  XRD,,,,,,,,,,,,
Cu10 Mg75 Y15,10.1016/0022-3093(93)90227-O,,,,,,,,,,,,,AM,Melt Spinning,Ribbon,,,,, SEM  TEM  XRD,,,,,,,,,,,,
Cu10 Mg80 Y10,10.1016/0022-3093(93)90227-O,,,,,,,,,,,,,AM,Melt Spinning,Ribbon,,,,, SEM  TEM  XRD,,,,,,,,,,,,
Cu10 Mg80 Y10,10.2320/matertrans1989.31.929,,,,,,,,,,,,,,,,,,,, TEM  XRD,,,,,,,,,,,,
Cu10 Mg80 Y10,10.2320/matertrans1989.32.609,427.0,448.0,,,1.5,,,,,,,,,,,,,,,,,,,,,,,,,,,
Cu10 Mg85 Y5,10.1016/0022-3093(93)90227-O,,,,,,,,,,,,,AM,Melt Spinning,Ribbon,,,,, SEM  TEM  XRD,,,,,,,,,,,,
Cu10 Mg85 Y5,10.2320/matertrans1989.31.929,,,,,,,,,,,,,,,,,,,, TEM  XRD,,,,,,,,,,,,
Cu10 Ni10 Zr80,10.1016/0921-5093(94)90877-X,,,,,,,,,,,,,CR,Melt Spinning,Ribbon,Width X Thickness,1,0.2,,TEM  XRD,Radio Frequency Melting,,,,,,,,,,,
Cu10 Ni20 Zr70,10.1016/0921-5093(94)90877-X,,,,,,,,,,,,,AM,Melt Spinning,Ribbon,Width X Thickness,1,0.2,,TEM  XRD,Radio Frequency Melting,,,,,,,,,,,
Cu10 Ni29.7 Zr60.3,10.1088/0953-8984/1/10/004,,,,,,,,,,,,,AM,Melt Spinning,Ribbon,,,,, XRD,Radio Frequency Melting,,,,,,,,,,,
Cu10 Ni30 Zr60,10.1016/0921-5093(94)90877-X,,,,,,,,,,,,,AM,Melt Spinning,Ribbon,Width X Thickness,1,0.2,,TEM  XRD,Radio Frequency Melting,,,,,,,,,,,
Cu10 Ni40 Ti50,10.1016/0921-5093(94)90805-2,,,,,,,,,,,,,CR,Melt Spinning,Ribbon,Width X Thickness,2.0-4.0,0.03-0.6,,SEM  TEM XRD,Arc Melting,,,,,,,,,,,
Cu10 Ni40 Zr50,10.1016/0921-5093(94)90877-X,,,,,,,,,,,,,AM,Melt Spinning,Ribbon,Width X Thickness,1,0.2,,TEM  XRD,Radio Frequency Melting,,,,,,,,,,,
Cu10 Ni50 Zr40,10.1016/0921-5093(94)90877-X,,,,,,,,,,,,,AM,Melt Spinning,Ribbon,Width X Thickness,1,0.2,,TEM  XRD,Radio Frequency Melting,,,,,,,,,,,
Cu10 Ni60 Zr30,10.1016/0921-5093(94)90877-X,,,,,,,,,,,,,AM,Melt Spinning,Ribbon,Width X Thickness,1,0.2,,TEM  XRD,Radio Frequency Melting,,,,,,,,,,,
Cu10 Ni68 P22,10.1016/0921-5093(91)90109-Z,,,,,,,,,,,,,AM,Melt Spinning,Ribbon,Thickness,0.025-0.045,,, SEM  XRD,,,,,,,,,,,,
Cu10 Ni70 P20,10.1016/0921-5093(91)90109-Z,,,,,,,,,,,,,AM,Melt Spinning,Ribbon,Thickness,0.025-0.045,,, SEM  XRD,,,,,,,,,,,,
Cu10 Ni72 P18,10.1016/0921-5093(91)90109-Z,,,,,,,,,,,,,AM,Melt Spinning,Ribbon,Thickness,0.025-0.045,,, SEM  XRD,,,,,,,,,,,,
Cu10 P15 Pd75,10.1016/B978-0-444-86939-5.50046-4,,,,,,,,,,,,,AM,Melt Spinning,Ribbon,Thickness,,,,,Radio Frequency Melting,,,,,,,,,,,
Cu10 Pd73.5 Si16.5,10.1016/0001-6160(69)90048-0,,,,,,,,,,,,,AM,,Foil,Thickness,0.01-0.06,,,TEM  XRD ,,,,,,,,,,,,
Cu10 Pd73.5 Si16.5,10.1016/j.msea.2006.06.053,,,1136.0,2.0,,,,,,,,,,,,,,,,,,,,,,,,,,,,
Cu10 Pd73.5 Si16.5,10.1016/S1359-6462(99)00417-0,645.0,685.0,1135.9,,2.0,,,,,,,,,,,,,,,,,,,,,,,,,,,
Cu10 Pd74.2 Si15.8,10.1016/0001-6160(73)90196-X,,,,,,,,,,,,,AM,,Disk,Thickness,12,,,TEM  XRD ,,,,,,,,,,,,
Cu10.3 Mg80 Ni3.4 Y6.3,10.1557/jmr.2007.0032,,,,4.0,,,,430.0,,,,,,,,,,,,,,,,,,,,,,,,
Cu11 Pd69.5 Si19.5,10.1016/0001-6160(69)90048-0,,,,,,,,,,,,,AM,,Foil,Thickness,0.01-0.06,,,TEM  XRD ,,,,,,,,,,,,
Cu11.88 Mg77 Y6.12 Zn5,10.1016/j.actamat.2006.09.012,409.0,455.0,734.2,,,,702.9,,,,,,,,,,,,,,,,,,,,,,,,,
Cu12 Ni67 P21,10.1016/0921-5093(91)90109-Z,,,,,,,,,,,,,CR,Melt Spinning,Ribbon,Thickness,0.025-0.045,,, SEM  XRD,,,,,,,,,,,,
Cu12 Ni68 P20,10.1016/0921-5093(91)90109-Z,,,,,,,,,,,,,AM,Melt Spinning,Ribbon,Thickness,0.025-0.045,,, SEM  XRD,,,,,,,,,,,,
Cu12 Pd71.5 Si16.5,10.1016/j.msea.2006.06.053,,,1154.0,2.0,,,,,,,,,,,,,,,,,,,,,,,,,,,,
Cu12 Pd71.5 Si16.5,10.1016/S1359-6462(99)00417-0,652.0,680.0,1153.6,,2.0,,,,,,,,,,,,,,,,,,,,,,,,,,,
Cu12 Pd72.5 Si15.5,10.1016/0001-6160(73)90196-X,,,,,,,,,,,,,AM,,Disk,Thickness,13,,,TEM  XRD ,,,,,,,,,,,,
Cu13 Ni37 Ti50,10.1016/0921-5093(94)90805-2,,,,,,,,,,,,,CR,Melt Spinning,Ribbon,Width X Thickness,2.0-4.0,0.03-0.6,,SEM  TEM XRD,Arc Melting,,,,,,,,,,,
Cu13 Ni37 Ti50,10.1016/0921-5093(94)90854-0,,,,,,,,,,,,,,,,,2,0.03,, TEM XRD,,,,,,,,,,,,
Cu13 Ni66 P21,10.1016/0921-5093(91)90109-Z,,,,,,,,,,,,,CR,Melt Spinning,Ribbon,Thickness,0.025-0.045,,, SEM  XRD,,,,,,,,,,,,
Cu13 Ni67 P20,10.1016/0921-5093(91)90109-Z,,,,,,,,,,,,,CR,Melt Spinning,Ribbon,Thickness,0.025-0.045,,, SEM  XRD,,,,,,,,,,,,
Cu13 Ni69 P18,10.1016/0921-5093(91)90109-Z,,,,,,,,,,,,,CR,Melt Spinning,Ribbon,Thickness,0.025-0.045,,, SEM  XRD,,,,,,,,,,,,
Cu13.23 Mg75.15 Y6.61 Zn5.01,10.1016/S1003-6326(10)60217-8,417.2,451.7,745.0,,,,717.1,,,,,,,,,,,,,,,,,,,,,,,,,
Cu14 Ni20 Ti17 Zr49,10.1016/j.commatsci.2016.02.037,631.0,669.0,1087.0,3.0,,,,,,,,,,,,,,,,,,,,,,,,,,,,
Cu14 Ni66 P20,10.1016/0921-5093(91)90109-Z,,,,,,,,,,,,,CR,Melt Spinning,Ribbon,Thickness,0.025-0.045,,, SEM  XRD,,,,,,,,,,,,
Cu14 Ni68 P18,10.1016/0921-5093(91)90109-Z,,,,,,,,,,,,,CR,Melt Spinning,Ribbon,Thickness,0.025-0.045,,, SEM  XRD,,,,,,,,,,,,
Cu14 Pd70.8 Si15.2,10.1016/0036-9748(77)90320-9,,,,,,,,,,,,,AM,,,,,,,TEM  XRD ,,,,,,,,,,,,
Cu14 Pd70.9 Si15.1,10.1016/0001-6160(73)90196-X,,,,,,,,,,,,,AM,,Disk,Thickness,14,,,TEM  XRD ,,,,,,,,,,,,
Cu14.4 Ni65.6 P20,10.1016/0025-5416(88)90344-8,,,,,,,,,,,,,AM,Melt Spinning,Ribbon,,,,, SEM  XRD,,,,,,,,,,,,
Cu14.5 Mg75 Y7 Zn3.5,10.1016/j.jallcom.2006.12.101,402.0,442.0,731.0,,,,700.0,,,,,,,,,,,,,,,,,,,,,,,,,
Cu14.5 Pd69 Si16.5,10.1016/0001-6160(69)90048-0,,,,,,,,,,,,,AM,,Foil,Thickness,0.01-0.06,,,TEM  XRD ,,,,,,,,,,,,
Cu14.7 Ni5.3 P22.5 Pt57.5,10.1016/j.pmatsci.2011.07.001,,,,,,94.8,,,0.42,,,33.3,,,,,,,,,,15.02,4.0,1.48,198.7,6.31,206.0,,,,,
Cu14.7 Ni5.3 P22.5 Pt57.5,10.1063/1.1738945,508.0,606.0,,16.0,,,,,,,,,,,,,,,,,,,,,,,,,,,,
Cu14.7 Ni5.3 P22.5 Pt57.5,10.1103/PhysRevLett.93.255506,,,795.0,,16.0,,,,,,,,,,,,,,,,,,,,,,,,,,,
Cu15 Gd10 Mg75,10.1016/j.jnoncrysol.2005.01.061,421.0,452.0,,2.5,,,,,,,,,,,,,,,,,,,,,,,,,,,,
Cu15 Hf18 Ni35 Ti32,10.1016/j.jallcom.2006.08.298,722.0,766.0,,,,75.6,,744.0,,,,,,,,,,,,,,,,,,,,,,,,
Cu15 Hf55 Ni30,10.1016/0921-5093(94)90877-X,,,,,,,,,,,,,AM,Melt Spinning,Ribbon,Width X Thickness,1,0.02,Ar-gas,TEM XRD,Radio Frequency Melting,,,,,,,,,,,
Cu15 Mg60 Y10 Zn15,10.2320/matertrans.44.2271,428.0,459.0,,,,,,,,,,,,,,,,,,,,,,,,,,,,,,
Cu15 Mg65 Y10 Zn10,10.2320/matertrans.44.2271,,467.0,,,,,704.0,,,,,,,,,,,,,,,,,,,,,,,,,
Cu15 Mg70 Y10 Zn5,10.1016/j.jallcom.2006.12.101,411.0,456.0,747.0,,,,701.0,,,,,,,,,,,,,,,,,,,,,,,,,
Cu15 Mg70 Y15,10.2320/matertrans1989.31.929,,,,,,,,,,,,,AM,Melt Spinning,Ribbon,,,,, TEM  XRD,,,,,,,,,,,,
Cu15 Mg75 Y10,10.1016/0022-3093(93)90227-O,,,,,,,,,,,,,AM,Melt Spinning,Ribbon,,,,, SEM  TEM  XRD,,,,,,,,,,,,
Cu15 Mg80 Y5,10.2320/matertrans1989.31.929,,,,,,,,,,,,,AM,Melt Spinning,Ribbon,,,,, TEM  XRD,,,,,,,,,,,,
Cu15 Ni25 Zr60,10.1016/0921-5093(94)90877-X,,,,,,,,,,,,,AM,Melt Spinning,Ribbon,Width X Thickness,1,0.2,,TEM  XRD,Radio Frequency Melting,,,,,,,,,,,
