Repository: IntelAntique/Skunkworks

# Skunkworks
Algorithm to check for equivalent alloys

File: MDF_DMREF_Metallic_Glasses_v7.csv (part 17 of 22)
Composition,Reference,Tg_[K],Tx_[K],Tl_[K],Dmax_[mm],Zmax_[mm],E_[GPA],Tm_[K],Sigma_[Mpa],Possion_Ratio,Fracture_Strength_[MPa],Rc_[K/s],G_[GPa],Is_Amorphous,Casting,Type,Size_Measure,Size1,Size2,Environment,Characterization,Melting,density_[g/cm^3],Acoustic_Velocity_Long_[km/s],Acoustic_Velocity_Trans_[km/s],K_[GPa],E/density_[GPacm^3/g],Debye_Temp_[K],Yield_Strength_[Gpa],Kc_[Mpa m^05],Gbas_[Gpa],Kbas_[Gpa],Vbas
Cu15 Ni28.05 Zr56.95,10.1016/0025-5416(88)90348-5,,,,,,,,,,,,,AM,Melt Spinning,Ribbon,,,,, XRD,Radio Frequency Melting,,,,,,,,,,,
Cu15 Ni30 Zr55,10.1016/0921-5093(94)90877-X,,,,,,,,,,,,,AM,Melt Spinning,Ribbon,Width X Thickness,1,0.2,,TEM  XRD,Radio Frequency Melting,,,,,,,,,,,
Cu15 Ni35 Ti50,10.1016/0921-5093(94)90805-2,,,,,,,,,,,,,CR,Melt Spinning,Ribbon,Width X Thickness,2.0-4.0,0.03-0.6,,SEM  TEM XRD,Arc Melting,,,,,,,,,,,
Cu15 Ni67 Ti18,10.1016/0025-5416(88)90023-7,,,,,,,,,,,,,AM,Mechanical,Powder,,,,,TEM XRD,,,,,,,,,,,,
Cu15 Ni69 Ti16,10.1016/0025-5416(88)90023-7,,,,,,,,,,,,,AM,Mechanical,Powder,,,,,TEM XRD,Arc Melting,,,,,,,,,,,
Cu15.88 Mg71.17 Y7.94 Zn5.01,10.1016/S1003-6326(10)60217-8,409.8,446.2,743.6,,,,709.4,,,,,,,,,,,,,,,,,,,,,,,,,
Cu16 Mg60 Y24,10.1016/0022-3093(93)90227-O,,,,,,,,,,,,,AM,Melt Spinning,Ribbon,,,,, SEM  TEM  XRD,,,,,,,,,,,,
Cu16 Ni23 Ti61,10.1016/0022-3093(86)90087-6,,,,,,,,,,,,,AM,Melt Spinning,Ribbon,Width X Thickness,6,0.04,, TEM XRD,,,,,,,,,,,,
Cu16 Ni23 Ti61,10.1016/0022-3093(93)90137-M,,,,,,,,,,,,,,,,,,,,,Arc Melting,,,,,,,,,,,
Cu16.32 Mg68 Ni5.44 Y10.24,10.1557/jmr.2007.0032,424.0,465.0,,,,,734.0,,,,,,,,,,,,,,,,,,,,,,,,,
Cu17 Ni20 Ti14 Zr49,10.1016/j.commatsci.2016.02.037,625.0,674.0,1095.0,4.0,,,,,,,,,,,,,,,,,,,,,,,,,,,,
Cu17.85 Mg65 Ni5.95 Y11.2,10.1557/jmr.2007.0032,426.0,466.0,,,,,742.0,,,,,,,,,,,,,,,,,,,,,,,,,
Cu18 Mg65 Ni6 Y11,10.1557/jmr.2006.0294,426.0,466.0,787.0,5.0,,,742.0,,,,,,,,,,,,,,,,,,,,,,,,,
Cu18 Ni39.67 P14 Pt28.33,10.1103/PhysRevLett.93.255506,515.0,589.0,873.0,,20.0,,,,,,,,,,,,,,,,,,,,,,,,,,,
Cu19 Pd64.5 Si16.5,10.1016/0001-6160(69)90048-0,,,,,,,,,,,,,AM,,Foil,Thickness,0.01-0.06,,,TEM  XRD ,,,,,,,,,,,,
Cu19 Pd64.5 Si16.5,10.1016/S1359-6462(99)00417-0,640.0,,1234.3,,0.1,,1167.1,,,,,,,,,,,,,,,,,,,,,,,,,
Cu2 Nb32.75 Ni60.25 Zr5,10.1016/j.jallcom.2008.01.075,878.0,905.0,1445.0,3.0,,,1408.0,,,,,,,,,,,,,,,,,,,,,,,,,
Cu2 Ni74 P24,10.1016/0921-5093(91)90109-Z,,,,,,,,,,,,,CR,Melt Spinning,Ribbon,Thickness,0.025-0.045,,, SEM  XRD,,,,,,,,,,,,
Cu2 Ni76 P22,10.1016/0921-5093(91)90109-Z,,,,,,,,,,,,,AM,Melt Spinning,Ribbon,Thickness,0.025-0.045,,, SEM  XRD,,,,,,,,,,,,
Cu2 Ni78 P20,10.1016/0921-5093(91)90109-Z,,,,,,,,,,,,,AM,Melt Spinning,Ribbon,Thickness,0.025-0.045,,, SEM  XRD,,,,,,,,,,,,
Cu2 Ni80 P18,10.1016/0921-5093(91)90109-Z,,,,,,,,,,,,,AM,Melt Spinning,Ribbon,Thickness,0.025-0.045,,, SEM  XRD,,,,,,,,,,,,
Cu2 Ni82 P16,10.1016/0921-5093(91)90109-Z,,,,,,,,,,,,,CR,Melt Spinning,Ribbon,Thickness,0.025-0.045,,, SEM  XRD,,,,,,,,,,,,
Cu2 Pd81.5 Si16.5,10.1016/j.msea.2006.06.053,,,1097.0,2.0,,,,,,,,,,,,,,,,,,,,,,,,,,,,
Cu2 Pd81.5 Si16.5,10.1016/S1359-6462(99)00417-0,633.0,670.0,1097.3,,2.0,,,,,,,,,,,,,,,,,,,,,,,,,,,
Cu2 Pd81.5 Si16.5,10.1016/S1359-6462(99)00417-0,,,,,1.0,,1008.8,,,,,,,,,,,,,,,,,,,,,,,,,
Cu2.22 Pd90.56 Si7.22,10.1016/j.msea.2006.06.053,633.0,670.0,1097.0,2.0,,,,,,,,,,,,,,,,,,,,,,,,,,,,
Cu20 Gd10 Mg65 Ni5,10.1016/j.jallcom.2004.06.022,420.0,481.0,786.0,,5.0,,,,,,,,,,,,,,,,,,,,,,,,,,,
Cu20 Gd10 Mg65 Ni5,10.1016/j.jallcom.2008.07.087,,,,5.0,,,,,,,,,,,,,,,,,,,,,,,,,,,,
Cu20 Hf10 Ni70,10.1016/0921-5093(94)90877-X,,,,,,,,,,,,,CR,Melt Spinning,Ribbon,Width X Thickness,1,0.02,Ar-gas,TEM XRD,Radio Frequency Melting,,,,,,,,,,,
Cu20 Hf20 Ni60,10.1016/0921-5093(94)90877-X,,,,,,,,,,,,,AM,Melt Spinning,Ribbon,Width X Thickness,1,0.02,Ar-gas,TEM XRD,Radio Frequency Melting,,,,,,,,,,,
Cu20 Hf30 Ni50,10.1016/0921-5093(94)90877-X,,,,,,,,,,,,,AM,Melt Spinning,Ribbon,Width X Thickness,1,0.02,Ar-gas,TEM XRD,Radio Frequency Melting,,,,,,,,,,,
Cu20 Hf40 Ni40,10.1016/0921-5093(94)90877-X,,,,,,,,,,,,,AM,Melt Spinning,Ribbon,Width X Thickness,1,0.02,Ar-gas,TEM XRD,Radio Frequency Melting,,,,,,,,,,,
Cu20 Hf50 Ni30,10.1016/0921-5093(94)90877-X,,,,,,,,,,,,,AM,Melt Spinning,Ribbon,Width X Thickness,1,0.02,Ar-gas,TEM XRD,Radio Frequency Melting,,,,,,,,,,,
Cu20 Hf55 Ni25,10.1016/0921-5093(94)90877-X,,,,,,,,,,,,,AM,Melt Spinning,Ribbon,Width X Thickness,1,0.02,Ar-gas,TEM XRD,Radio Frequency Melting,,,,,,,,,,,
Cu20 Hf60 Ni20,10.1016/0921-5093(94)90877-X,,,,,,,,,,,,,AM,Melt Spinning,Ribbon,Width X Thickness,1,0.02,Ar-gas,TEM XRD,Radio Frequency Melting,,,,,,,,,,,
Cu20 Hf65 Ni15,10.1016/0921-5093(94)90877-X,,,,,,,,,,,,,AM,Melt Spinning,Ribbon,Width X Thickness,1,0.02,Ar-gas,TEM XRD,Radio Frequency Melting,,,,,,,,,,,
Cu20 Hf70 Ni10,10.1016/0921-5093(94)90877-X,,,,,,,,,,,,,AM,Melt Spinning,Ribbon,Width X Thickness,1,0.02,Ar-gas,TEM XRD,Radio Frequency Melting,,,,,,,,,,,
Cu20 Hf75 Ni5,10.1016/0921-5093(94)90877-X,,,,,,,,,,,,,CR,Melt Spinning,Ribbon,Width X Thickness,1,0.02,Ar-gas,TEM XRD,Radio Frequency Melting,,,,,,,,,,,
Cu20 La80,10.2320/matertrans1989.31.104,,,,,,,,,,,,,CR,Melt Spinning,Ribbon,Width X Thickness,1,0.02,Ar-gas,AXS  SEM  XRD,Radio Frequency Melting,,,,,,,,,,,
Cu20 Mg50 Y30,10.2320/matertrans1989.31.929,,,,,,,,,,,,,AM,Melt Spinning,Ribbon,,,,, TEM  XRD,,,,,,,,,,,,
Cu20 Mg60 Y20,10.2320/matertrans1989.31.929,,,,,,,,,,,,,AM,Melt Spinning,Ribbon,,,,, TEM  XRD,,,,,,,,,,,,
Cu20 Mg65 Tb10 Zn5,10.1016/j.jnoncrysol.2008.09.032,428.0,75.0,726.0,7.0,,,686.0,,,,,,,,,,,,,,,,,,,,,,,,,
Cu20 Mg65 Y10 Zn5,10.1016/S1359-6462(02)00055-6,404.0,456.0,,,6.0,,,,,,,,,,,,,,,,,,,,,,,,,,,
Cu20 Mg65 Y10 Zn5,10.4028/www.scientific.net/MSF.386-388.39,,,7.77,,,23.6,702.0,760880.0,,,,,,,,,,,,,,,,,,,,,,,,
Cu20 Mg70 Y10,10.1016/0022-3093(93)90227-O,,,,,,,,,,,,,AM,Melt Spinning,Ribbon,,,,, SEM  TEM  XRD,,,,,,,,,,,,
Cu20 Mg70 Y10,10.2320/matertrans1989.31.929,,,,,,,,,,,,,,,,,,,, TEM  XRD,,,,,,,,,,,,
Cu20 Mg80,10.2320/matertrans1989.31.929,,,,,,,,,,,,,AM,Melt Spinning,Ribbon,,,,, TEM  XRD,,,,,,,,,,,,
Cu20 Ni10 P20 Pd50,10.1016/S0966-9795(02)00151-6,597.0,690.0,,,,104.0,,,,,,,,,,,,,,,,,,,,,,,,,,
Cu20 Ni10 Zr70,10.1016/0921-5093(94)90877-X,,,,,,,,,,,,,AM,Melt Spinning,Ribbon,Width X Thickness,1,0.2,,TEM  XRD,Radio Frequency Melting,,,,,,,,,,,
Cu20 Ni15 P20 Pd45,10.2320/matertrans.43.3266,602.0,689.0,,,,108.0,,,,,,,,,,,,,,,,,,,,,,,,,,
Cu20 Ni20 P20 Pd40,10.2320/matertrans.43.3266,,682.0,,,,,,,,,,,,,,,,,,,,,,,,,,,,,,
Cu20 Ni20 Ti10 Zr50,10.1063/1.360537,644.0,,,,,,,,,,,,,,,,,,,,,,,,,,,,,,,
Cu20 Ni20 Zr60,10.1016/0921-5093(94)90877-X,,,,,,,,,,,,,AM,Melt Spinning,Ribbon,Width X Thickness,1,0.2,,TEM  XRD,Radio Frequency Melting,,,,,,,,,,,
Cu20 Ni26.4 Zr53.6,10.1088/0953-8984/1/10/004,,,,,,,,,,,,,AM,Melt Spinning,Ribbon,,,,, XRD,Radio Frequency Melting,,,,,,,,,,,
Cu20 Ni30 Zr50,10.1016/0921-5093(94)90877-X,,,,,,,,,,,,,AM,Melt Spinning,Ribbon,Width X Thickness,1,0.2,,TEM  XRD,Radio Frequency Melting,,,,,,,,,,,
Cu20 Ni40 Zr40,10.1016/0921-5093(94)90877-X,,,,,,,,,,,,,AM,Melt Spinning,Ribbon,Width X Thickness,1,0.2,,TEM  XRD,Radio Frequency Melting,,,,,,,,,,,
Cu20 Ni5 Zr75,10.1016/0921-5093(94)90877-X,,,,,,,,,,,,,CR,Melt Spinning,Ribbon,Width X Thickness,1,0.2,,TEM  XRD,Radio Frequency Melting,,,,,,,,,,,
Cu20 Ni50 Zr30,10.1016/0921-5093(94)90877-X,,,,,,,,,,,,,AM,Melt Spinning,Ribbon,Width X Thickness,1,0.2,,TEM  XRD,Radio Frequency Melting,,,,,,,,,,,
Cu20 Ni60 Zr20,10.1016/0921-5093(94)90877-X,,,,,,,,,,,,,CR,Melt Spinning,Ribbon,Width X Thickness,1,0.2,,TEM  XRD,Radio Frequency Melting,,,,,,,,,,,
Cu20 Ti40 Zr40,10.1016/0921-5093(94)90294-1,,,,,,,,,,,,,CR,Mechanical,Powder,,,,Ar-gas,TEM XRD,Arc Melting,,,,,,,,,,,
Cu20 Ti80,10.1016/B978-0-444-86939-5.50052-X,,,,,,,,,,,,,CR,Melt Spinning,Ribbon,,,,,TEM XRD,Radio Frequency Melting,,,,,,,,,,,
Cu22.22 Ni11.11 P22.22 Pd44.44,10.1038/ncomms10313,578.0,,862.0,,,,,,,,,,,,,,,,,,,,,,,,,,,,,
Cu22.5 Mg65 Tb10 Zn2.5,10.1016/j.jnoncrysol.2008.09.032,426.0,501.0,730.0,6.0,,,701.0,,,,,,,,,,,,,,,,,,,,,,,,,
Cu22.8 Mg63 Ni3.2 Y11,10.1557/jmr.2006.0294,423.0,478.0,768.0,5.0,,,738.0,,,,,,,,,,,,,,,,,,,,,,,,,
Cu23 Ni20 Sn7 Ti50,10.2320/matertrans1989.39.1001,710.0,759.0,,,,,,,,,,,,,,,,,,,,,,,,,,,,,,
Cu23.61 Pr76.39,10.1016/j.pmatsci.2011.07.001,,,,,,42.97,,,0.331,,,16.14,,,,,,,,,,6.426,3.152,1.585,42.32,6.69,186.6,,,,,
Cu23.75 Gd9.5 Mg61.75 Ti5,10.1063/1.4872249,,,,,,51.8,,,0.306,,,19.8,,,,,,,,,,3.94,,,44.6,13.15,,,,17.0,45.0,0.29
Cu24 Mg40 Y36,10.1016/0022-3093(93)90227-O,,,,,,,,,,,,,AM,Melt Spinning,Ribbon,,,,, SEM  TEM  XRD,,,,,,,,,,,,
Cu24 Mg40 Y36,10.1016/0921-5093(94)90179-1,,,,,,,,,,,,,,,,,,,, XRD,,,,,,,,,,,,
Cu24.25 Gd9.7 Mg63.05 Sn3,10.1063/1.4872249,,,,,,52.0,,,0.309,,,19.9,,,,,,,,,,4.03,,,45.4,12.9,,,,17.0,45.0,0.29
Cu24.25 Gd9.7 Mg63.05 Ti3,10.1063/1.4872249,,,,,,50.0,,,0.311,,,19.1,,,,,,,,,,3.81,,,44.1,13.12,,,,17.0,45.0,0.29
Cu24.5 Gd11 Mg64.5,10.1016/j.msea.2006.02.429,413.0,472.0,739.0,6.0,,,,,,,,,,,,,,,,,,,,,,,,,,,,
Cu24.75 Gd9.9 Mg64.35 Sn1,10.1063/1.4872249,,,,,,50.8,,,0.311,,,19.4,,,,,,,,,,3.88,,,44.9,13.09,,,,17.0,45.0,0.29
Cu24.75 Gd9.9 Mg64.35 Ti1,10.1063/1.4872249,,,,,,52.3,,,0.317,,,19.9,,,,,,,,,,3.94,,,47.8,13.27,,,,17.0,45.0,0.29
Cu24.99 Gd10 Mg64.98 Sn0.03,10.1016/j.pmatsci.2011.07.001,,,,,,52.0,,,0.309,,,19.9,,,,,,,,,,4.027,4.225,2.22,45.42,12.9,270.4,,,,,
Cu24.99 Gd10 Mg64.98 Ti0.03,10.1016/j.pmatsci.2011.07.001,,,,,,50.0,,,0.311,,,19.1,,,,,,,,,,3.811,4.272,2.238,44.1,13.13,271.6,,,,,
Cu24.99 Gd9.99 Mg64.97 Ti0.05,10.1016/j.pmatsci.2011.07.001,,,,,,51.8,,,0.306,,,19.8,,,,,,,,,,3.936,4.25,2.245,44.6,13.17,275.2,,,,,
Cu25 Dy10 Mg65,10.1016/j.intermet.2006.10.017,422.0,492.0,750.0,3.0,,,,,,,,,,,,,,,,,,,,,,,,,,,,
Cu25 Er10 Mg65,10.1016/j.jallcom.2005.01.043,,,,3.0,,,,742.0,,,,,,,,,,,,,,,,,,,,,,,,
Cu25 Er10 Mg65,10.1016/j.msea.2006.06.053,422.0,480.0,766.0,,,,,,,,,,,,,,,,,,,,,,,,,,,,,
Cu25 Gd10 Mg60 Zn5,10.1016/j.jallcom.2006.12.101,,,,,,54.0,,1169.0,0.307,,,,,,,,,,,,,,,,,,,,,,,
Cu25 Gd10 Mg60 Zn5,10.1016/j.pmatsci.2011.07.001,,,,,,54.0,,,0.307,,,20.6,,,,,,,,,,4.062,4.274,2.254,46.7,13.28,275.47,,,,,
Cu25 Gd10 Mg60 Zn5,10.1063/1.4872249,,,,,,54.0,,,0.307,,,20.6,,,,,,,,,,4.06,,,46.7,13.3,,,,17.0,45.0,0.29
Cu25 Gd10 Mg64.99 Sn0.01,10.1016/j.pmatsci.2011.07.001,,,,,,50.8,,,0.311,,,19.4,,,,,,,,,,3.881,4.269,2.235,44.9,13.1,271.5,,,,,
Cu25 Gd10 Mg64.99 Ti0.01,10.1016/j.pmatsci.2011.07.001,,,,,,52.3,,,0.317,,,19.9,,,,,,,,,,3.94,4.341,2.245,47.8,13.28,275.7,,,,,
Cu25 Gd10 Mg65,10.1016/j.intermet.2006.10.017,423.0,484.0,740.0,8.0,,,,,,,,,,,,,,,,,,,,,,,,,,,,
Cu25 Gd10 Mg65,10.1016/j.jallcom.2008.07.087,,,,,,,,,,,1.0,,,,,,,,,,,,,,,,,,,,,
Cu25 Gd10 Mg65,10.1016/j.msea.2006.02.429,413.0,473.0,739.0,7.0,,,,,,,,,,,,,,,,,,,,,,,,,,,,
Cu25 Gd10 Mg65,10.1016/j.pmatsci.2011.07.001,,,,,,50.6,,,0.31,,,19.3,,,,,,,,,,3.794,4.319,2.254,45.1,13.34,273.8,,,,,
Cu25 Gd10 Mg65,10.1063/1.2927459,410.0,470.0,726.0,,,,679.0,,,,,,,,,,,,,,,,,,,,,,,,,
Cu25 Gd10 Mg65,10.1063/1.4872249,,,,,,50.6,,,0.31,,,19.3,,,,,,,,,,3.79,,,45.1,13.35,,,,17.0,45.0,0.29
Cu25 Gd10 Mg65,10.1557/jmr.2005.0314,,,,,,,,,6.9,,,,,,,,,,,,,,,,,,,,,,,
Cu25 Gd15 Mg60,10.1016/j.pmatsci.2011.07.001,,,,,,52.2,,,0.313,,,19.9,,,,,,,,,,4.22,4.164,2.171,46.6,12.38,261.0,,,,,
Cu25 Gd15 Mg60,10.1063/1.4872249,,,,,,52.2,,,0.313,,,19.9,,,,,,,,,,4.22,,,46.6,12.37,,,,17.0,45.0,0.29
Cu25 Gd5 Mg65 Y5,10.1016/j.jallcom.2008.07.087,,,,5.0,,,,,,,,,,,,,,,,,,,,,,,,,,,,
Cu25 Gd5 Mg65 Y5,10.1016/j.jnoncrysol.2004.03.110,413.0,486.0,755.0,,5.0,,,,,,,,,,,,,,,,,,,,,,,,,,,
Cu25 Hf50 Ni25,10.1016/0921-5093(94)90877-X,,,,,,,,,,,,,AM,Melt Spinning,Ribbon,Width X Thickness,1,0.02,Ar-gas,TEM XRD,Radio Frequency Melting,,,,,,,,,,,
Cu25 Hf55 Ni20,10.1016/0921-5093(94)90877-X,,,,,,,,,,,,,AM,Melt Spinning,Ribbon,Width X Thickness,1,0.02,Ar-gas,TEM XRD,Radio Frequency Melting,,,,,,,,,,,
Cu25 Ho10 Mg65,10.1016/j.intermet.2006.10.017,417.0,473.0,751.0,1.0,,,,,,,,,,,,,,,,,,,,,,,,,,,,
Cu25 Mg58 Y10 Zn7,10.1016/j.jallcom.2006.12.101,433.0,491.0,746.0,,,,715.0,,,,,,,,,,,,,,,,,,,,,,,,,
Cu25 Mg60 Y15,10.2320/matertrans1989.31.929,,,,,,,,,,,,,AM,Melt Spinning,Ribbon,,,,, TEM  XRD,,,,,,,,,,,,
Cu25 Mg65 Nd10,10.1016/j.intermet.2006.10.017,423.0,456.0,744.0,1.0,,,,,,,,,,,,,,,,,,,,,,,,,,,,
Cu25 Mg65 Pr10,10.1016/j.intermet.2006.10.017,413.0,446.0,784.0,1.0,,,,,,,,,,,,,,,,,,,,,,,,,,,,
Cu25 Mg65 Tb10,10.1016/j.intermet.2008.08.011,426.0,488.0,743.0,5.0,,,707.0,,,,,,,,,,,,,,,,,,,,,,,,,
Cu25 Mg65 Tb10,10.1016/j.jnoncrysol.2004.07.057,414.0,483.0,733.0,,5.0,,716.0,,,,,,,,,,,,,,,,,,,,,,,,,
Cu25 Mg65 Tb10,10.1016/j.jnoncrysol.2004.07.057,414.0,487.0,753.0,,5.0,,716.0,,,,,,,,,,,,,,,,,,,,,,,,,
Cu25 Mg65 Tb10,10.1016/j.jnoncrysol.2004.07.057,414.0,483.0,753.0,,5.0,,716.0,,,,,,,,,,,,,,,,,,,,,,,,,
Cu25 Mg65 Tb10,10.1016/j.jnoncrysol.2004.07.057,414.0,487.0,733.0,,5.0,,716.0,,,,,,,,,,,,,,,,,,,,,,,,,
Cu25 Mg65 Tb10,10.1016/j.jnoncrysol.2008.09.032,424.0,,,,,,708.0,,,,,,,,,,,,,,,,,,,,,,,,,
Cu25 Mg65 Tb10,10.1016/j.pmatsci.2011.07.001,,,,,,51.3,,,0.309,,,19.6,,,,,,,,,,3.979,4.22,2.22,44.7,12.9,272.9,,,,,
Cu25 Mg65 Tb10,10.1063/1.4872249,,,,,,51.3,,,0.309,,,19.6,,,,,,,,,,3.98,,,44.7,12.89,,0.8,2.0,17.0,45.0,0.29
Cu25 Mg65 Tb7 Y3,10.1016/j.jnoncrysol.2004.07.057,416.0,488.0,736.0,5.0,5.0,,717.0,,,,,,,,,,,,,,,,,,,,,,,,,
Cu25 Mg65 Tb8 Y2,10.1016/j.jnoncrysol.2004.07.057,417.0,492.0,734.0,5.0,5.0,,714.0,,,,,,,,,,,,,,,,,,,,,,,,,
Cu25 Mg65 Tb9 Y1,10.1016/j.jnoncrysol.2004.07.057,416.0,489.0,732.0,5.0,5.0,,713.0,,,,,,,,,,,,,,,,,,,,,,,,,
Cu25 Mg65 Y10,10.1016/0022-3093(93)90003-G,,,,,,,,,,,,,AM,Melt Spinning,Ribbon,,,,, SEM  TEM  XRD,,,,,,,,,,,,
Cu25 Mg65 Y10,10.1016/j.intermet.2006.01.002,410.0,468.0,770.0,,,,728.0,,,,,,,,,,,,,,,,,,,,,,,,,
Cu25 Mg65 Y10,10.1016/j.intermet.2006.10.017,413.0,473.0,760.0,4.0,,,,,,,,,,,,,,,,,,,,,,,,,,,,
Cu25 Mg65 Y10,10.1016/j.jallcom.2008.07.087,,,,,,,,,,,50.0,,,,,,,,,,,,,,,,,,,,,
Cu25 Mg65 Y10,10.1016/j.jnoncrysol.2004.07.057,414.0,486.0,752.0,2.0,,,,,,,,,,,,,,,,,,,,,,,,,,,,
Cu25 Mg65 Y10,10.1016/S1359-6462(99)00417-0,424.5,479.4,770.9,,7.0,,,,,,,,,,,,,,,,,,,,,,,,,,,
Cu25 Mg65 Y10,10.1038/ncomms10313,,,735.0,7.0,,,,,,,,,,,,,,,,,,,,,,,,,,,,
Cu25 Mg65 Y10,10.1063/1.2008374,,,,,,,734.0,,,,,,,,,,,,,,,,,,,,,,,,,
Cu25 Mg65 Y10,10.1557/jmr.2006.0294,417.0,480.0,737.0,,,,726.0,,,,,,,,,,,,,,,,,,,,,,,,,
Cu25 Mg65 Y10,10.2320/matertrans1989.31.929,,,,,,,,,,,,,,,,,,,, TEM  XRD,,,,,,,,,,,,
Cu25 Mg70 Y5,10.2320/matertrans1989.31.929,,,,,,,,,,,,,AM,Melt Spinning,Ribbon,,,,, TEM  XRD,,,,,,,,,,,,
Cu25 Ni10 P20 Pd45,10.1016/j.jallcom.2008.07.087,,,884.0,,,,,,,,0.1,,,,,,,,,,,,,,,,,,,,,
Cu25 Ni10 P20 Pd45,10.1016/S0966-9795(02)00151-6,595.0,675.0,879.0,,,,808.0,,,,,,,,,,,,,,,,,,,,,,,,,
Cu25 Ni15 P20 Pd40,10.1016/j.jallcom.2008.07.087,,,910.0,,,,,,,,0.15,,,,,,,,,,,,,,,,,,,,,
Cu25 Ni15 P20 Pd40,10.1016/S0966-9795(02)00151-6,596.0,668.0,,,,,,,,,,,,,,,,,,,,,,,,,,,,,,
Cu25 Ni15 Zr60,10.1016/0921-5093(94)90877-X,,,,,,,,,,,,,AM,Melt Spinning,Ribbon,Width X Thickness,1,0.2,,TEM  XRD,Radio Frequency Melting,,,,,,,,,,,
Cu25 Ni20 Sn5 Ti50,10.2320/matertrans1989.39.1001,710.0,770.0,,,,,,2050.0,,,,,,,,,,,,,,,,,,,,,,,,
Cu25 Ni20 Zr55,10.1016/0921-5093(94)90877-X,,,,,,,,,,,,,AM,Melt Spinning,Ribbon,Width X Thickness,1,0.2,,TEM  XRD,Radio Frequency Melting,,,,,,,,,,,
Cu25 Ni22 Sb3 Ti50,10.2320/matertrans1989.39.1001,763.0,,,,,,,,,,,,,,,,,,,,,,,,,,,,,,,
Cu25 Ni22 Sn3 Ti50,10.2320/matertrans1989.39.1001,715.0,765.0,,,,,,2050.0,,,,,,,,,,,,,,,,,,,,,,,,
Cu25 Ni24 Sb1 Ti50,10.2320/matertrans1989.39.1001,707.0,740.0,,,,,,,,,,,,,,,,,,,,,,,,,,,,,,
Cu25 Ni25 Ti50,10.1016/0921-5093(94)90877-X,,,,,,,,,,,,,AM,Melt Spinning,Ribbon,Width X Thickness,1,0.02,, TEM XRD,Arc Melting,,,,,,,,,,,
Cu25 Ni25 Ti50,10.2320/matertrans1989.39.1001,713.0,753.0,,,,,,1800.0,,,,,,,,,,,,,,,,,,,,,,,,
Cu25 Ni25 Zr50,10.1016/0921-5093(94)90877-X,,,,,,,,,,,,,AM,Melt Spinning,Ribbon,Width X Thickness,1,0.2,,TEM  XRD,Radio Frequency Melting,,,,,,,,,,,
Cu25 Ni25 Zr50,10.1088/0953-8984/1/10/004,,,,,,,,,,,,,,,,,,,, XRD,,,,,,,,,,,,
Cu25 Ti50 Zr25,10.1016/0921-5093(94)90294-1,,,,,,,,,,,,,CR,Mechanical,Powder,,,,Ar-gas,TEM XRD,Arc Melting,,,,,,,,,,,
Cu25 Zr75,10.1179/095066010X12646898728200,571.0,618.0,1363.0,,,,,,,,,,,,,,,,,,,,,,,,,,,,,
Cu25.43 Gd9.01 Mg65.56,10.1016/j.msea.2006.02.429,411.0,457.0,741.0,6.0,,,,,,,,,,,,,,,,,,,,,,,,,,,,
Cu26.5 Gd11 Mg62.5,10.1016/j.msea.2006.02.429,427.0,483.0,748.0,9.0,,,,,,,,,,,,,,,,,,,,,,,,,,,,
Cu27 Gd10 Mg63,10.1016/j.msea.2006.02.429,418.0,481.0,755.0,4.0,,,,,,,,,,,,,,,,,,,,,,,,,,,,
Cu27 Mg58 Y10 Zn5,10.1016/j.jallcom.2006.12.101,427.0,492.0,753.0,,,55.2,714.0,87030.0,0.295,,,,,,,,,,,,,,,,,,,,,,,
Cu27 Mg58 Y10 Zn5,10.1016/j.pmatsci.2011.07.001,,,,,,55.2,,,0.295,,,21.3,,,,,,,,,,3.558,4.536,2.447,44.8,15.5,298.3,,,,,
Cu27 Mg58 Y10 Zn5,10.1063/1.4872249,,,,,,55.2,,,0.295,,,21.3,,,,,,,,,,3.56,,,44.8,15.51,,,,17.0,45.0,0.29
Cu27 Mg63 Y10,10.1557/jmr.2006.0294,418.0,488.0,756.0,5.0,,,731.0,,,,,,,,,,,,,,,,,,,,,,,,,
Cu27 Ni10 P20 Pd43,10.1016/S0022-3093(99)00135-0,5850.5,7160.5,,,,,,,,,,,,,,,,,,,,,,,,,,,,,,
Cu27 Ni9.5 P21 Pt42.5,10.1063/1.1738945,515.0,589.0,,20.0,,,,,,,,,,,,,,,,,,,,,,,,,,,,
Cu27.5 Gd9 Mg63.5,10.1016/j.msea.2006.02.429,425.0,469.0,773.0,4.0,,,,,,,,,,,,,,,,,,,,,,,,,,,,
Cu27.5 Ni10 P20 Pd42.5,10.1016/j.jallcom.2008.07.087,,,871.0,,,,,,,,,,,,,,,,,,,,,,,,,,,,,
Cu27.5 Ni10 P20 Pd42.5,10.1016/S0966-9795(02)00151-6,584.0,665.0,,,,,,,,,0.083,,,,,,,,,,,,,,,,,,,,,
Cu27.5 Ni12.5 P20 Pd40,10.1016/S0966-9795(02)00151-6,583.0,665.0,,,,,,,,,,,,,,,,,,,,,,,,,,,,,,
Cu27.5 Ni7.5 P20 Pd45,10.1016/S0966-9795(02)00151-6,592.0,662.0,,,,,,,,,,,,,,,,,,,,,,,,,,,,,,
Cu27.83 Ni26.09 Sn2.61 Ti43.48,10.1016/j.jallcom.2018.11.299,686.0,759.0,1283.0,1.0,,,,,,,,,,,,,,,,,,,,,,,,,,,,
Cu28 Gd11 Mg61,10.1038/ncomms10313,418.0,,734.0,,,,,,,,,,,,,,,,,,,,,,,,,,,,,
Cu28 Gd11 Mg61,10.1063/1.2821755,422.0,483.0,737.0,12.0,,,690.0,,,,,,,,,,,,,,,,,,,,,,,,,
Cu28 Ni15 Sn7 Ti50,10.1016/j.intermet.2006.01.031,,763.0,,,,,,,,,,,,,,,,,,,,,,,,,,,,,,
Cu28 Yb72,10.1016/0304-8853(93)90473-F,,,,,,,,,,,,,AM,Deposition,Thin Film,,,,,,Arc Melting,,,,,,,,,,,
Cu28 Zr72,10.1016/B978-0-444-86939-5.50052-X,,,,,,,,,,,,,CR,Melt Spinning,Ribbon,,,,,TEM XRD,Radio Frequency Melting,,,,,,,,,,,
Cu28 Zr72,10.1179/095066010X12646898728200,600.0,666.0,1268.0,,,,,,,,,,,,,,,,,,,,,,,,,,,,,
Cu28.5 Gd11 Mg60.5,10.1016/j.msea.2006.02.429,425.0,485.0,755.0,8.0,,,,,,,,,,,,,,,,,,,,,,,,,,,,
Cu29 Gd10 Mg61,10.1016/j.msea.2006.02.429,420.0,480.0,762.0,4.0,,,,,,,,,,,,,,,,,,,,,,,,,,,,
Cu29 Mg60 Y11,10.1557/jmr.2006.0294,423.0,496.0,750.0,8.0,,,731.0,,,,,,,,,,,,,,,,,,,,,,,,,
Cu29 Mg61 Y10,10.1557/jmr.2006.0294,420.0,485.0,747.0,6.0,,,730.0,,,,,,,,,,,,,,,,,,,,,,,,,
Cu29.5 Gd9 Mg61.5,10.1016/j.msea.2006.02.429,433.0,472.0,785.0,4.0,,,,,,,,,,,,,,,,,,,,,,,,,,,,
Cu29.6 Ni12 Ti9.5 Zr48.9,10.1063/1.360537,637.0,678.0,,,,,,,,,,,,,,,,,,,,,,,,,,,,,,
Cu3 Ni73 P24,10.1016/0921-5093(91)90109-Z,,,,,,,,,,,,,CR,Melt Spinning,Ribbon,Thickness,0.025-0.045,,, SEM  XRD,,,,,,,,,,,,
Cu3 Ni81 P16,10.1016/0921-5093(91)90109-Z,,,,,,,,,,,,,CR,Melt Spinning,Ribbon,Thickness,0.025-0.045,,, SEM  XRD,,,,,,,,,,,,
Cu3 Pd80 Si17,10.1016/0025-5416(88)90059-6,,,,,,,,,,,,,AM,Melt Spinning,Ribbon,,,,,,,,,,,,,,,,,
Cu3.5 Pd80 Si16.5,10.1016/0001-6160(69)90048-0,,,,,,,,,,,,,AM,,Foil,Thickness,0.01-0.06,,,TEM  XRD ,,,,,,,,,,,,
Cu3.96 Mg89 Y2.04 Zn5,10.1016/j.actamat.2006.09.012,409.0,449.0,747.6,,,,706.7,,,,,,,,,,,,,,,,,,,,,,,,,
Cu30 Hf10 Ni60,10.1016/0921-5093(94)90877-X,,,,,,,,,,,,,CR,Melt Spinning,Ribbon,Width X Thickness,1,0.02,Ar-gas,TEM XRD,Radio Frequency Melting,,,,,,,,,,,
Cu30 Hf20 Ni50,10.1016/0921-5093(94)90877-X,,,,,,,,,,,,,AM,Melt Spinning,Ribbon,Width X Thickness,1,0.02,Ar-gas,TEM XRD,Radio Frequency Melting,,,,,,,,,,,
Cu30 Hf30 Ni40,10.1016/0921-5093(94)90877-X,,,,,,,,,,,,,AM,Melt Spinning,Ribbon,Width X Thickness,1,0.02,Ar-gas,TEM XRD,Radio Frequency Melting,,,,,,,,,,,
Cu30 Hf40 Ni30,10.1016/0921-5093(94)90877-X,,,,,,,,,,,,,AM,Melt Spinning,Ribbon,Width X Thickness,1,0.02,Ar-gas,TEM XRD,Radio Frequency Melting,,,,,,,,,,,
Cu30 Hf45 Ni25,10.1016/0921-5093(94)90877-X,,,,,,,,,,,,,AM,Melt Spinning,Ribbon,Width X Thickness,1,0.02,Ar-gas,TEM XRD,Radio Frequency Melting,,,,,,,,,,,
Cu30 Hf50 Ni20,10.1016/0921-5093(94)90877-X,,,,,,,,,,,,,AM,Melt Spinning,Ribbon,Width X Thickness,1,0.02,Ar-gas,TEM XRD,Radio Frequency Melting,,,,,,,,,,,
Cu30 Hf55 Ni15,10.1016/0921-5093(94)90877-X,,,,,,,,,,,,,AM,Melt Spinning,Ribbon,Width X Thickness,1,0.02,Ar-gas,TEM XRD,Radio Frequency Melting,,,,,,,,,,,
Cu30 Hf60 Ni10,10.1016/0921-5093(94)90877-X,,,,,,,,,,,,,AM,Melt Spinning,Ribbon,Width X Thickness,1,0.02,Ar-gas,TEM XRD,Radio Frequency Melting,,,,,,,,,,,
Cu30 Hf70,10.1016/0921-5093(94)90877-X,,,,,,,,,,,,,AM,Melt Spinning,Ribbon,Width X Thickness,1,0.02,Ar-gas,TEM XRD,Radio Frequency Melting,,,,,,,,,,,
Cu30 Mg40 Y30,10.2320/matertrans1989.31.929,,,,,,,,,,,,,AM,Melt Spinning,Ribbon,,,,, TEM  XRD,,,,,,,,,,,,
Cu30 Mg50 Y20,10.2320/matertrans1989.31.929,,,,,,,,,,,,,AM,Melt Spinning,Ribbon,,,,, TEM  XRD,,,,,,,,,,,,
Cu30 Mg60 Y10,10.1016/S1359-6462(99)00225-0,,466.0,,,,,,,,,,,,,,,,,,,,,,,,,,,,,,
Cu30 Mg60 Y10,10.2320/matertrans1989.31.929,,,,,,,,,,,,,AM,Melt Spinning,Ribbon,,,,, TEM  XRD,,,,,,,,,,,,
Cu30 Mg70,10.1016/0025-5416(88)90318-7,,,,,,,,,,,,,AM,,Ribbon,,,,Ar-gas,,Radio Frequency Melting,,,,,,,,,,,
Cu30 Mg70,10.2320/matertrans1989.31.929,,,,,,,,,,,,,,Melt Spinning,,,,,, TEM  XRD,,,,,,,,,,,,
Cu30 Ni10 P15 Pd45,10.1016/j.scriptamat.2005.08.024,,,968.0,,,,808.0,,,,,,,,,,,,,,,,,,,,,,,,,
Cu30 Ni10 P20 Pd40,10.1007/s11661-998-0002-8,571.0,,,,,106.0,,,,,0.1,,,,,,,,,,,,,,,,,,,,,
Cu30 Ni10 P20 Pd40,10.1016/j.jallcom.2008.07.087,586.0,660.0,856.0,,,,,,,,,,,,,,,,,,,,,,,,,,,,,
Cu30 Ni10 P20 Pd40,10.1016/j.jallcom.2008.07.087,,,,72.0,,,,,,,,,,,,,,,,,,,,,,,,,,,,
Cu30 Ni10 P20 Pd40,10.1016/j.pmatsci.2011.07.001,,,,,,99.8,,,0.4,,,35.5,,,,,,,,,,9.26,4.87,1.96,172.6,10.77,279.4,,,,,
Cu30 Ni10 P20 Pd40,10.1016/S1359-6462(99)00417-0,576.9,655.8,836.0,,72.0,,,,,,,,,,,,,,,,,,,,,,,,,,,
Cu30 Ni10 P20 Pd40,10.1038/ncomms10313,578.0,,862.0,85.0,,,,,,,,,,,,,,,,,,,,,,,,,,,,
Cu30 Ni10 P21 Pd39,10.1016/j.pmatsci.2011.07.001,,,,,,98.6,,,0.4,,,35.3,,,,,,,,,,9.15,4.75,1.96,159.4,10.8,279.6,,,,,
Cu30 Ni10 Ti60,10.1016/0921-5093(94)90294-1,,,,,,,,,,,,,AM,,Powder,,,,, TEM XRD,Arc Melting,,,,,,,,,,,
Cu30 Ni10 Zr60,10.1016/0921-5093(94)90877-X,,,,,,,,,,,,,AM,Melt Spinning,Ribbon,Width X Thickness,1,0.2,,TEM  XRD,Radio Frequency Melting,,,,,,,,,,,
Cu30 Ni12.5 P20 Pd37.5,10.1016/j.jallcom.2008.07.087,572.0,647.0,929.0,,,,,,,,0.133,,,,,,,,,,,,,,,,,,,,,
Cu30 Ni12.5 P20 Pd37.5,10.2320/matertrans.43.3266,578.0,667.0,,,,108.0,,,,,,,,,,,,,,,,,,,,,,,,,,
Cu30 Ni15 P15 Pd40,10.1016/j.scriptamat.2005.08.024,,,985.0,,,,859.0,,,,,,,,,,,,,,,,,,,,,,,,,
Cu30 Ni15 P20 Pd35,10.1016/S0966-9795(02)00151-6,577.0,659.0,,,,,,,,,,,,,,,,,,,,,,,,,,,,,,
Cu30 Ni15 Zr55,10.1016/0921-5093(94)90877-X,,,,,,,,,,,,,AM,Melt Spinning,Ribbon,Width X Thickness,1,0.2,,TEM  XRD,Radio Frequency Melting,,,,,,,,,,,
Cu30 Ni20 P20 Pd30,10.1007/s11661-998-0002-8,569.0,644.0,,,,,,,,,,,,,,,,,,,,,,,,,,,,,,
Cu30 Ni20 Zr50,10.1016/0921-5093(94)90877-X,,,,,,,,,,,,,AM,Melt Spinning,Ribbon,Width X Thickness,1,0.2,,TEM  XRD,Radio Frequency Melting,,,,,,,,,,,
Cu30 Ni25 P20 Pd25,10.1007/s11661-998-0002-8,572.0,615.0,,,,,,,,,,,,,,,,,,,,,,,,,,,,,,
Cu30 Ni25 Zr45,10.1016/0921-5093(94)90877-X,,,,,,,,,,,,,AM,Melt Spinning,Ribbon,Width X Thickness,1,0.2,,TEM  XRD,Radio Frequency Melting,,,,,,,,,,,
Cu30 Ni30 Zr40,10.1016/0921-5093(94)90877-X,,,,,,,,,,,,,AM,Melt Spinning,Ribbon,Width X Thickness,1,0.2,,TEM  XRD,Radio Frequency Melting,,,,,,,,,,,
Cu30 Ni40 Zr30,10.1016/0921-5093(94)90877-X,,,,,,,,,,,,,AM,Melt Spinning,Ribbon,Width X Thickness,1,0.2,,TEM  XRD,Radio Frequency Melting,,,,,,,,,,,
Cu30 Ni5 P20 Pd45,10.1016/j.jallcom.2008.07.087,,,861.0,,,,,,,,0.083,,,,,,,,,,,,,,,,,,,,,
Cu30 Ni5 P20 Pd45,10.1016/S0966-9795(02)00151-6,577.0,659.0,,,,,,,,,,,,,,,,,,,,,,,,,,,,,,
Cu30 Ni5 P25 Pd40,10.1016/j.scriptamat.2005.08.024,,,898.0,,,,837.0,,,,,,,,,,,,,,,,,,,,,,,,,
Cu30 Ni50 Zr20,10.1016/0921-5093(94)90877-X,,,,,,,,,,,,,CR,Melt Spinning,Ribbon,Width X Thickness,1,0.2,,TEM  XRD,Radio Frequency Melting,,,,,,,,,,,
Cu30 Ni7.5 P20 Pd42.5,10.1016/j.jallcom.2008.07.087,574.0,660.0,,,,,,,,,0.067,,,,,,,,,,,,,,,,,,,,,
Cu30 Ni7.5 P20 Pd42.5,10.1038/ncomms10313,566.0,,834.0,150.0,,,,,,,,,,,,,,,,,,,,,,,,,,,,
Cu30 P20 Pd50,10.1007/s11661-998-0002-8,562.0,619.0,,,,,,,,,,,,,,,,,,,,,,,,,,,,,,
Cu30 P20 Pd50,10.1016/B978-0-444-86939-5.50046-4,,,,,,,,,,,,,AM,Melt Spinning,Ribbon,Thickness,,,,,Radio Frequency Melting,,,,,,,,,,,
Cu30 Pd20 Ti40 Zr10,10.1016/j.msea.2006.06.053,687.0,747.0,1279.0,3.0,,,,,,,,,,,,,,,,,,,,,,,,,,,,
Cu30 Ti10 Zr60,10.1016/0921-5093(94)90294-1,,,,,,,,,,,,,AC,Mechanical,Powder,,,,Ar-gas,TEM XRD,Arc Melting,,,,,,,,,,,
Cu30 Ti20 Zr50,10.1016/0921-5093(94)90294-1,,,,,,,,,,,,,AC,Mechanical,Powder,,,,Ar-gas,TEM XRD,Arc Melting,,,,,,,,,,,
Cu30 Ti30 Zr40,10.1016/0921-5093(94)90294-1,,,,,,,,,,,,,AM,Mechanical,Powder,,,,Ar-gas,TEM XRD,Arc Melting,,,,,,,,,,,
Cu30 Ti40 Zr30,10.1016/0921-5093(94)90294-1,,,,,,,,,,,,,AM,Mechanical,Powder,,,,Ar-gas,TEM XRD,Arc Melting,,,,,,,,,,,
Cu30 Ti50 Zr20,10.1016/0921-5093(94)90294-1,,,,,,,,,,,,,AM,Mechanical,Powder,,,,Ar-gas,TEM XRD,Arc Melting,,,,,,,,,,,
Cu30 Ti60 Zr10,10.1016/0921-5093(94)90294-1,,,,,,,,,,,,,AC,Mechanical,Powder,,,,Ar-gas,TEM XRD,Arc Melting,,,,,,,,,,,
Cu30 Ti70,10.1016/B978-0-444-86939-5.50052-X,,,,,,,,,,,,,CR,Melt Spinning,Ribbon,,,,,TEM XRD,Radio Frequency Melting,,,,,,,,,,,
Cu30 Zr70,10.1016/0921-5093(94)90294-1,,,,,,,,,,,,,CR,Mechanical,Powder,,,,Ar-gas,TEM XRD,Arc Melting,,,,,,,,,,,
Cu30 Zr70,10.1016/0921-5093(94)90877-X,,,,,,,,,,,,,AM,Melt Spinning,Ribbon,Width X Thickness,1,0.2,,TEM  XRD,Radio Frequency Melting,,,,,,,,,,,
Cu30.06 Ni7.31 P20.04 Pd42.59,10.2320/matertrans.43.3266,576.0,670.0,,,,102.0,,,,,,,,,,,,,,,,,,,,,,,,,,
Cu30.5 Gd11 Mg58.5,10.1016/j.msea.2006.02.429,427.0,490.0,753.0,8.0,,,,,,,,,,,,,,,,,,,,,,,,,,,,
Cu30.5 Mg58 Y11.5,10.1557/jmr.2006.0294,424.0,499.0,761.0,9.0,,,729.0,,,,,,,,,,,,,,,,,,,,,,,,,
Cu30.5 Mg58.5 Y11,10.1016/j.pmatsci.2011.07.001,,,,,,53.9,,,0.318,,,20.4,,,,,,,,,,3.547,4.649,2.4,49.4,15.19,292.5,,,,,
Cu30.5 Mg58.5 Y11,10.1016/j.scriptamat.2006.05.029,422.0,496.0,762.0,9.0,,,,,,,,,,,,,,,,,,,,,,,,,,,,
Cu30.5 Mg58.5 Y11,10.1063/1.4872249,,,,,,53.9,,,0.318,,,20.4,,,,,,,,,,3.55,,,49.4,15.18,,,,17.0,45.0,0.29
Cu30.5 Mg58.5 Y11,10.1557/jmr.2006.0294,,,,,,,729.0,,,,,,,,,,,,,,,,,,,,,,,,,
Cu31 Gd10 Mg59,10.1016/j.msea.2006.02.429,424.0,482.0,769.0,4.0,,,,,,,,,,,,,,,,,,,,,,,,,,,,
Cu31 Mg57 Nd5.4 Y6.6,10.1016/j.pmatsci.2011.07.001,,,,,,54.4,,,0.312,,,20.7,,,,,,,,,,3.809,4.465,2.333,48.3,14.28,283.6,,,,,
Cu31 Mg57 Nd5.4 Y6.6,10.1016/j.scriptamat.2006.05.029,427.0,491.0,778.0,14.0,,,,,,,,,,,,,,,,,,,,,,,,,,,,
Cu31 Mg57 Nd5.4 Y6.6,10.1063/1.4872249,,,,,,54.4,,,0.312,,,20.7,,,,,,,,,,3.81,,,48.3,14.28,,1.126,6.1,17.0,45.0,0.29
Cu31 Mg58 Nd1 Y10,10.2320/matertrans.MJ200738,427.0,500.0,787.0,,,,722.0,,,,,,,,,,,,,,,,,,,,,,,,,
Cu31 Mg58 Nd11,10.2320/matertrans.MJ200738,424.0,472.0,786.0,,,,715.0,,,,,,,,,,,,,,,,,,,,,,,,,
Cu31 Mg58 Nd3 Y8,10.2320/matertrans.MJ200738,426.0,500.0,789.0,,,,712.0,,,,,,,,,,,,,,,,,,,,,,,,,
Cu31 Mg58 Nd5 Y6,10.2320/matertrans.MJ200738,430.0,503.0,783.0,,,,715.0,,,,,,,,,,,,,,,,,,,,,,,,,
Cu31 Mg58 Nd7 Y4,10.2320/matertrans.MJ200738,426.0,492.0,764.0,,,,713.0,,,,,,,,,,,,,,,,,,,,,,,,,
Cu31 Mg58 Nd9 Y2,10.2320/matertrans.MJ200738,424.0,483.0,758.0,,,,716.0,,,,,,,,,,,,,,,,,,,,,,,,,
Cu31 Mg58 Y11,10.1557/jmr.2006.0294,423.0,498.0,772.0,8.0,,,729.0,,,,,,,,,,,,,,,,,,,,,,,,,
Cu31 Mg58 Y11,10.2320/matertrans.MJ200738,429.0,501.0,787.0,,,,736.0,,,,,,,,,,,,,,,,,,,,,,,,,
Cu31 Ti41 Zr28,10.1016/B978-0-444-86939-5.50052-X,,,,,,,,,,,,,AC,Melt Spinning,Ribbon,,,,,TEM XRD,Radio Frequency Melting,,,,,,,,,,,
Cu31.5 Mg57 Nd2.3 Y9.2,10.1016/j.scriptamat.2006.05.029,428.0,502.0,777.0,10.0,,,,,,,,,,,,,,,,,,,,,,,,,,,,
Cu31.5 Mg57 Nd3.5 Y8,10.1016/j.scriptamat.2006.05.029,426.0,501.0,778.0,12.0,,,,,,,,,,,,,,,,,,,,,,,,,,,,
Cu32 Fe68,10.1088/0953-8984/3/49/003,,,,,,,,,,,,,CR,Deposition,Thin Film,Thickness,.01-.03,,Ar-gas,DSC XRD,,,,,,,,,,,,
Cu32 Mg20 Y48,10.1016/0022-3093(93)90227-O,,,,,,,,,,,,,AM,Melt Spinning,Ribbon,,,,, SEM  TEM  XRD,,,,,,,,,,,,
Cu32 Mg20 Y48,10.1016/0921-5093(94)90179-1,,,,,,,,,,,,,,,,,,,, XRD,,,,,,,,,,,,
Cu32 Ni15 Sn3 Ti50,10.1016/j.msea.2003.10.115,686.0,,,,,,,,,,,,,,,,,,,,,,,,,,,,,,,
Cu32 Ni15 Sn3 Ti50,10.1016/j.msea.2003.10.115,,,1283.0,,,,,,,,,,,,,,,,,,,,,,,,,,,,,
Cu32 Pd18 Ti40 Zr10,10.1016/j.msea.2006.06.053,683.0,740.0,1272.0,3.0,,,,,,,,,,,,,,,,,,,,,,,,,,,,
Cu32.5 Ni10 P20 Pd37.5,10.1016/S0966-9795(02)00151-6,572.0,647.0,,,,,,,,,0.013,,,,,,,,,,,,,,,,,,,,,
Cu32.5 Ni7.5 P20 Pd40,10.1016/j.jallcom.2008.07.087,,,932.0,,,,,,,,,,,,,,,,,,,,,,,,,,,,,
Cu32.5 Ni7.5 P20 Pd40,10.1016/S0966-9795(02)00151-6,568.0,654.0,,,,,,,,,0.133,,,,,,,,,,,,,,,,,,,,,
Cu33 Ni0.05 Zr66.95,10.1016/0025-5416(88)90342-4,,,,,,,,,,,,,AM,Melt Spinning,Ribbon,,,,, XRD,Radio Frequency Melting,,,,,,,,,,,
Cu33 Ni0.1 Zr66.9,10.1016/0025-5416(88)90342-4,,,,,,,,,,,,,AM,Melt Spinning,Ribbon,,,,, XRD,Radio Frequency Melting,,,,,,,,,,,
Cu33 Ni0.15 Zr66.85,10.1016/0025-5416(88)90342-4,,,,,,,,,,,,,AM,Melt Spinning,Ribbon,,,,, XRD,Radio Frequency Melting,,,,,,,,,,,
Cu33 Ni0.2 Zr66.8,10.1016/0025-5416(88)90342-4,,,,,,,,,,,,,AM,Melt Spinning,Ribbon,,,,, XRD,Radio Frequency Melting,,,,,,,,,,,
Cu33 Zr67,10.1016/0921-5093(94)90551-7,,,,,,,,,,,,,AM,Melt Spinning,Ribbon,Width X Thickness,1,0.03,Ar-gas,TEM  XRD,Arc Melting,,,,,,,,,,,
Cu33 Zr67,10.1016/B978-0-444-86939-5.50052-X,,,,,,,,,,,,,CR,,,,,,,TEM XRD,Radio Frequency Melting,,,,,,,,,,,
Cu33.5 Zr66.5,10.1179/095066010X12646898728200,631.0,690.0,1273.0,,,,,,,,,,,,,,,,,,,,,,,,,,,,,
Cu34 Mg57 Nd9,10.1016/j.pmatsci.2011.07.001,,,,,,54.2,,,0.322,,,20.5,,,,,,,,,,4.1,,,50.7,,,,,,,
Cu34 Mg57 Nd9,10.1063/1.4872249,,,,,,54.2,,,0.322,,,20.5,,,,,,,,,,4.1,,,50.7,13.22,,0.87,3.6,17.0,45.0,0.29
Cu34 Pd16 Ti40 Zr10,10.1016/j.msea.2006.06.053,672.0,723.0,1231.0,4.0,,,,,,,,,,,,,,,,,,,,,,,,,,,,
Cu34 Ti44 Zr22,10.1016/B978-0-444-86939-5.50052-X,,,,,,,,,,,,,AC,Melt Spinning,Ribbon,,,,,TEM XRD,Radio Frequency Melting,,,,,,,,,,,
Cu35 Fe5 Ti60,10.1016/0025-5416(88)90394-1,,,,,,,,,,,,,AM,Melt Spinning,Ribbon,,,,,,,,,,,,,,,,,
Cu35 Hf45 Ni20,10.1016/0921-5093(94)90877-X,,,,,,,,,,,,,AM,Melt Spinning,Ribbon,Width X Thickness,1,0.02,Ar-gas,TEM XRD,Radio Frequency Melting,,,,,,,,,,,
Cu35 Hf50 Ni15,10.1016/0921-5093(94)90877-X,,,,,,,,,,,,,AM,Melt Spinning,Ribbon,Width X Thickness,1,0.02,Ar-gas,TEM XRD,Radio Frequency Melting,,,,,,,,,,,
Cu35 Ni10 P20 Pd35,10.1016/S0966-9795(02)00151-6,564.0,641.0,681.0,,,,778.0,,,,,,,,,,,,,,,,,,,,,,,,,
Cu35 Ni15 Zr50,10.1016/0921-5093(94)90877-X,,,,,,,,,,,,,AM,Melt Spinning,Ribbon,Width X Thickness,1,0.2,,TEM  XRD,Radio Frequency Melting,,,,,,,,,,,
Cu35 Ni20 Zr45,10.1016/0921-5093(94)90877-X,,,,,,,,,,,,,AM,Melt Spinning,Ribbon,Width X Thickness,1,0.2,,TEM  XRD,Radio Frequency Melting,,,,,,,,,,,
Cu35 Ni5 P20 Pd40,10.1016/S0966-9795(02)00151-6,556.0,636.0,,,,,,,,,,,,,,,,,,,,,,,,,,,,,,
Cu35 Ti65,10.1016/B978-0-444-86939-5.50052-X,,,,,,,,,,,,,CR,Melt Spinning,Ribbon,,,,,TEM XRD,Radio Frequency Melting,,,,,,,,,,,
Cu36 Ni9 Ti55,10.1007/s11661-008-9647-6,652.0,692.0,1221.0,1.0,,,1198.0,,,,,,,,,,,,,,,,,,,,,,,,,
Cu36 Pd14 Ti40 Zr10,10.1016/j.msea.2006.06.053,669.0,718.0,1191.0,6.0,,,,,,,,,,,,,,,,,,,,,,,,,,,,
Cu36.24 Ni9.06 Sn1.96 Ti43.15 Zr9.59,10.1016/j.commatsci.2016.02.037,649.0,699.0,1167.0,3.0,,,,,,,,,,,,,,,,,,,,,,,,,,,,
Cu37.04 Ni7.06 Sn2 Ti44.1 Zr9.8,10.1016/j.commatsci.2016.02.037,650.0,692.0,1167.0,2.0,,,,,,,,,,,,,,,,,,,,,,,,,,,,
Cu37.3 Ni8 Ti9.5 Zr45.2,10.1063/1.360537,653.0,690.0,,,,,,,,,,,,,,,,,,,,,,,,,,,,,,
Cu37.5 Hf5 Ni7.5 Si1 Sn5 Ti41.5 Zr2.5,10.1016/j.commatsci.2016.02.037,693.0,758.0,1176.0,6.0,,,,,,,,,,,,,,,,,,,,,,,,,,,,
Cu37.5 Hf5 Ni7.5 Si1 Sn5 Ti41.5 Zr2.5,10.1016/j.jallcom.2006.03.006,693.3,757.5,,,,,,,,,,,,,,,,,,,,,,,,,,,,,,
Cu37.5 Ni7.5 Ti50 Zr5,10.2320/matertrans.46.2218,,,,1.0,,,,,,,,,,,,,,,,,,,,,,,,,,,,
Cu37.8 Ni7.2 Ti45 Zr10,10.1016/j.jallcom.2018.11.299,641.0,680.0,1167.0,1.0,,,,,,,,,,,,,,,,,,,,,,,,,,,,
Cu38 Ni10 Ti44.2 Zr7.8,10.1007/s11661-008-9647-6,664.0,708.0,,3.0,,,,,,,,,,,,,,,,,,,,,,,,,,,,
Cu38 Ni9 Ti47.2 Zr5.8,10.1007/s11661-008-9647-6,670.0,706.0,1188.0,2.0,,,1110.0,,,,,,,,,,,,,,,,,,,,,,,,,
Cu38 Pd12 Ti40 Zr10,10.1016/j.msea.2006.06.053,666.0,715.0,1189.0,6.0,,,,,,,,,,,,,,,,,,,,,,,,,,,,
Cu38 Pd12 Ti40 Zr10,10.1016/j.msea.2007.01.044,,,,,,,1119.0,,,,,,,,,,,,,,,,,,,,,,,,,
Cu38.2 Hf28.8 Nb33,10.1007/BF01033856,,,,,,,,,,,,,AM,Melt Spinning,Ribbon,Width X Thickness,1.0-2.0, 0.02-0.03,Ar-gas,TEM XRD,Radio Frequency Melting,,,,,,,,,,,
Cu38.2 Nb33 Ti28.8,10.1007/BF01033856,,,,,,,,,,,,,AM,Melt Spinning,Ribbon,Width X Thickness,1.0-2.0, 0.02-0.03,Ar-gas,TEM XRD,Arc Melting,,,,,,,,,,,
Cu38.2 Nb33 Zr28.8,10.1007/BF01033856,,,,,,,,,,,,,AM,Melt Spinning,Ribbon,Width X Thickness,1.0-2.0, 0.02-0.03,,TEM  XRD ,Arc Melting,,,,,,,,,,,
Cu39 Ni8 Ti45.05 Zr7.95,10.1007/s11661-008-9647-6,665.0,702.0,,3.0,,,,,,,,,,,,,,,,,,,,,,,,,,,,
Cu39 Ni8 Ti47.2 Zr5.8,10.1007/s11661-008-9647-6,665.0,700.0,,2.0,,,,,,,,,,,,,,,,,,,,,,,,,,,,
Cu39 Ni9 Ti44.2 Zr7.8,10.1007/s11661-008-9647-6,670.0,710.0,,3.0,,,,,,,,,,,,,,,,,,,,,,,,,,,,
Cu39 Ti17 Zr44,10.1016/B978-0-444-86939-5.50052-X,,,,,,,,,,,,,AM,Melt Spinning,Ribbon,,,,,TEM XRD,Radio Frequency Melting,,,,,,,,,,,
Cu39 Ti21 Zr40,10.1016/B978-0-444-86939-5.50052-X,,,,,,,,,,,,,AM,Melt Spinning,Ribbon,,,,,TEM XRD,Radio Frequency Melting,,,,,,,,,,,
Cu39.9 Hf30.1 Nb30,10.1007/BF01033856,,,,,,,,,,,,,AM,Melt Spinning,Ribbon,Width X Thickness,1.0-2.0, 0.02-0.03,Ar-gas,TEM XRD,Radio Frequency Melting,,,,,,,,,,,
Cu39.9 Nb30 Ti30.1,10.1007/BF01033856,,,,,,,,,,,,,AM,Melt Spinning,Ribbon,Width X Thickness,1.0-2.0, 0.02-0.03,Ar-gas,TEM XRD,Arc Melting,,,,,,,,,,,
Cu39.9 Nb30 Zr30.1,10.1007/BF01033856,,,,,,,,,,,,,AM,Melt Spinning,Ribbon,Width X Thickness,1.0-2.0, 0.02-0.03,,TEM  XRD ,Arc Melting,,,,,,,,,,,
Cu4 Ni74 P22,10.1016/0921-5093(91)90109-Z,,,,,,,,,,,,,AM,Melt Spinning,Ribbon,Thickness,0.025-0.045,,, SEM  XRD,,,,,,,,,,,,
Cu4 Ni76 P20,10.1016/0921-5093(91)90109-Z,,,,,,,,,,,,,AM,Melt Spinning,Ribbon,Thickness,0.025-0.045,,, SEM  XRD,,,,,,,,,,,,
Cu4 Ni78 P18,10.1016/0921-5093(91)90109-Z,,,,,,,,,,,,,AM,Melt Spinning,Ribbon,Thickness,0.025-0.045,,, SEM  XRD,,,,,,,,,,,,
Cu4 Ni80 P16,10.1016/0921-5093(91)90109-Z,,,,,,,,,,,,,CR,Melt Spinning,Ribbon,Thickness,0.025-0.045,,, SEM  XRD,,,,,,,,,,,,
Cu4 Pd79.1 Si16.9,10.1016/0001-6160(73)90196-X,,,,,,,,,,,,,AM,,Disk,Thickness,3,,,TEM  XRD ,,,,,,,,,,,,
Cu4 Pd79.5 Si16.5,10.1016/j.jallcom.2008.07.087,,678.0,,,,,,,,,500.0,,,,,,,,,,,,,,,,,,,,,
Cu4 Pd79.5 Si16.5,10.1016/j.msea.2006.06.053,,,,0.75,,,,,,,,,,,,,,,,,,,,,,,,,,,,
Cu4 Pd79.5 Si16.5,10.1016/S1359-6462(99)00417-0,635.0,675.0,1086.0,,0.75,,,,,,,,,,,,,,,,,,,,,,,,,,,
Cu4.5 Pd77.5 Si18,10.1016/0001-6160(69)90048-0,,,,,,,,,,,,,AM,,Foil,Thickness,0.01-0.06,,,TEM  XRD ,,,,,,,,,,,,
Cu40 Fe10 Ti50,10.1016/0025-5416(88)90394-1,,,,,,,,,,,,,AM,Melt Spinning,Ribbon,,,,,,,,,,,,,,,,,
Cu40 Fe20 Zr40,10.1016/0025-5416(88)90341-2,,,,,,,,,,,,,AM,Melt Spinning,Ribbon,,,,Ar-gas,,Radio Frequency Melting,,,,,,,,,,,
Cu40 Hf10 Ni50,10.1016/0921-5093(94)90877-X,,,,,,,,,,,,,CR,Melt Spinning,Ribbon,Width X Thickness,1,0.02,Ar-gas,TEM XRD,Radio Frequency Melting,,,,,,,,,,,
Cu40 Hf20 Ni40,10.1016/0921-5093(94)90877-X,,,,,,,,,,,,,AM,Melt Spinning,Ribbon,Width X Thickness,1,0.02,Ar-gas,TEM XRD,Radio Frequency Melting,,,,,,,,,,,
Cu40 Hf30 Ni30,10.1016/0921-5093(94)90877-X,,,,,,,,,,,,,AM,Melt Spinning,Ribbon,Width X Thickness,1,0.02,Ar-gas,TEM XRD,Radio Frequency Melting,,,,,,,,,,,
Cu40 Hf40 Ni20,10.1016/0921-5093(94)90877-X,,,,,,,,,,,,,AM,Melt Spinning,Ribbon,Width X Thickness,1,0.02,Ar-gas,TEM XRD,Radio Frequency Melting,,,,,,,,,,,
Cu40 Hf45 Ni15,10.1016/0921-5093(94)90877-X,,,,,,,,,,,,,AM,Melt Spinning,Ribbon,Width X Thickness,1,0.02,Ar-gas,TEM XRD,Radio Frequency Melting,,,,,,,,,,,
Cu40 Hf50 Ni10,10.1016/0921-5093(94)90877-X,,,,,,,,,,,,,AM,Melt Spinning,Ribbon,Width X Thickness,1,0.02,Ar-gas,TEM XRD,Radio Frequency Melting,,,,,,,,,,,
Cu40 Hf60,10.1016/0921-5093(94)90877-X,,,,,,,,,,,,,AM,Melt Spinning,Ribbon,Width X Thickness,1,0.02,Ar-gas,TEM XRD,Radio Frequency Melting,,,,,,,,,,,
Cu40 La60,10.2320/matertrans1989.31.104,,,,,,,,,,,,,CR,Melt Spinning,Ribbon,Width X Thickness,1,0.02,Ar-gas,AXS  SEM  XRD,Radio Frequency Melting,,,,,,,,,,,
Cu40 Mg30 Y30,10.2320/matertrans1989.31.929,,,,,,,,,,,,,AM,Melt Spinning,Ribbon,,,,, TEM  XRD,,,,,,,,,,,,
Cu40 Mg40 Y20,10.2320/matertrans1989.31.929,,,,,,,,,,,,,AM,Melt Spinning,Ribbon,,,,, TEM  XRD,,,,,,,,,,,,
Cu40 Mg55 Y5,10.2320/matertrans1989.31.929,,,,,,,,,,,,,AM,Melt Spinning,Ribbon,,,,, TEM  XRD,,,,,,,,,,,,
Cu40 Mg60,10.2320/matertrans1989.31.929,,,,,,,,,,,,,AM,Melt Spinning,Ribbon,,,,, TEM  XRD,,,,,,,,,,,,
Cu40 Ni10 Zr50,10.1016/0921-5093(94)90877-X,,,,,,,,,,,,,AM,Melt Spinning,Ribbon,Width X Thickness,1,0.2,,TEM  XRD,Radio Frequency Melting,,,,,,,,,,,
Cu40 Ni15 Zr45,10.1016/0921-5093(94)90877-X,,,,,,,,,,,,,AM,Melt Spinning,Ribbon,Width X Thickness,1,0.2,,TEM  XRD,Radio Frequency Melting,,,,,,,,,,,
Cu40 Ni20 P20 Pd20,10.1007/s11661-998-0002-8,551.0,,,,,,,,,,,,,,,,,,,,,,,,,,,,,,,
Cu40 Ni20 Zr40,10.1016/0921-5093(94)90877-X,,,,,,,,,,,,,AM,Melt Spinning,Ribbon,Width X Thickness,1,0.2,,TEM  XRD,Radio Frequency Melting,,,,,,,,,,,
Cu40 Ni30 Zr30,10.1016/0921-5093(94)90877-X,,,,,,,,,,,,,AM,Melt Spinning,Ribbon,Width X Thickness,1,0.2,,TEM  XRD,Radio Frequency Melting,,,,,,,,,,,
Cu40 Ni40 Zr20,10.1016/0921-5093(94)90877-X,,,,,,,,,,,,,CR,Melt Spinning,Ribbon,Width X Thickness,1,0.2,,TEM  XRD,Radio Frequency Melting,,,,,,,,,,,
Cu40 Ni5 Ti50 Zr5,10.2320/matertrans.46.2218,,,,2.0,,,,2020.0,,,,,,,,,,,,,,,,,,,,,,,,
Cu40 Ni8 Ti44.2 Zr7.8,10.1007/s11661-008-9647-6,669.0,702.0,,3.0,,,,,,,,,,,,,,,,,,,,,,,,,,,,
Cu40 Pd10 Ti40 Zr10,10.1016/j.msea.2006.06.053,660.0,709.0,1184.0,4.0,,,,,,,,,,,,,,,,,,,,,,,,,,,,
Cu40 Pd10 Ti40 Zr10,10.2320/matertrans.48.163,,,,,,,1114.0,,,,,,,,,,,,,,,,,,,,,,,,,
Cu40 Ti10 Zr50,10.1016/0921-5093(94)90294-1,,,,,,,,,,,,,AM,Mechanical,Powder,,,,Ar-gas,TEM XRD,Arc Melting,,,,,,,,,,,
Cu40 Ti20 Zr40,10.1016/0921-5093(94)90294-1,,,,,,,,,,,,,AM,Mechanical,Powder,,,,Ar-gas,TEM XRD,Arc Melting,,,,,,,,,,,
Cu40 Ti30 Zr30,10.1016/0921-5093(94)90294-1,,,,,,,,,,,,,AM,Mechanical,Powder,,,,Ar-gas,TEM XRD,Arc Melting,,,,,,,,,,,
Cu40 Ti30 Zr30,10.1016/B978-0-444-86939-5.50052-X,,,,,,,,,,,,,,Melt Spinning,Ribbon,,,,,,Radio Frequency Melting,,,,,,,,,,,
Cu40 Ti40 Zr20,10.1016/0921-5093(94)90294-1,,,,,,,,,,,,,AM,Mechanical,Powder,,,,Ar-gas,TEM XRD,Arc Melting,,,,,,,,,,,
Cu40 Ti50 Zr10,10.1016/0921-5093(94)90294-1,,,,,,,,,,,,,AM,Mechanical,Powder,,,,Ar-gas,TEM XRD,Arc Melting,,,,,,,,,,,
Cu40 Ti60,10.1016/0921-5093(91)90906-4,,,,,,,,,,,,,AM,Melt Spinning,,,,,Ar-gas,TEM  XRD,Arc Melting,,,,,,,,,,,
Cu40 Y60,10.1016/0022-3093(93)90227-O,,,,,,,,,,,,,AM,Melt Spinning,Ribbon,,,,, SEM  TEM  XRD,,,,,,,,,,,,
Cu40 Y60,10.1016/0921-5093(94)90179-1,,,,,,,,,,,,,,,,,,,Ar-gas,['XRD' ' XRD'],Arc Melting,,,,,,,,,,,
Cu40 Zr60,10.1016/0022-3093(80)90155-6,,,,,,,,,,,,,AM,Melt Spinning,Ribbon,,,,,,Radio Frequency Melting,,,,,,,,,,,
Cu40 Zr60,10.1016/0921-5093(94)90294-1,,,,,,,,,,,,,AC,Mechanical,Powder,,,,Ar-gas,TEM XRD,Arc Melting,,,,,,,,,,,
Cu40 Zr60,10.1016/0921-5093(94)90877-X,,,,,,,,,,,,,,,,Width X Thickness,1,0.2,,TEM  XRD,,,,,,,,,,,,
Cu40 Zr60,10.1179/095066010X12646898728200,646.0,707.0,1248.0,,,,,,,,,,,,,,,,,,,,,,,,,,,,,
Cu42.5 Hf5 Ni7.5 Si1 Ti41.5 Zr2.5,10.1016/j.jallcom.2006.03.006,684.6,719.9,1206.0,2.0,,,,,,,,,,,,,,,,,,,,,,,,,,,,
Cu42.5 Hf5 Ni7.5 Si1 Ti41.5 Zr2.5,10.1016/j.msea.2006.06.053,680.0,730.0,1199.0,5.0,,,,,,,,,,,,,,,,,,,,,,,,,,,,
Cu42.5 Hf5 Ni7.5 Si1 Ti41.5 Zr2.5,10.2320/matertrans.45.3223,,,1203.0,,,,1143.0,,,,,,,,,,,,,,,,,,,,,,,,,
Cu42.5 Hf5 Ni7.5 Ti42.5 Zr2.5,10.1016/j.jallcom.2018.11.299,677.0,726.0,1203.0,2.5,,,,,,,,,,,,,,,,,,,,,,,,,,,,
Cu42.5 Hf5 Ni7.5 Ti42.5 Zr2.5,10.2320/matertrans.45.3223,,,,2.25,,,1143.0,,,,,,,,,,,,,,,,,,,,,,,,,
Cu42.5 Ni2.5 Ti50 Zr5,10.2320/matertrans.46.2218,,,,1.0,,,,,,,,,,,,,,,,,,,,,,,,,,,,
Cu42.5 Ni5 Ti42.5 Zr10,10.2320/matertrans.46.2218,,,,2.0,,,,2115.0,,,,,,,,,,,,,,,,,,,,,,,,
Cu42.5 Ni7.5 Ti47.5 Zr2.5,10.1016/j.jallcom.2018.11.299,673.0,720.0,1225.0,1.5,,,,,,,,,,,,,,,,,,,,,,,,,,,,
Cu42.5 Ni7.5 Ti47.5 Zr2.5,10.2320/matertrans.45.3223,,,,1.25,,,1143.0,,,,,,,,,,,,,,,,,,,,,,,,,
Cu42.5 Ni7.5 Ti50,10.1016/j.jallcom.2018.11.299,670.0,708.0,1226.0,0.2,,,,,,,,,,,,,,,,,,,,,,,,,,,,
