Repository: IntelAntique/Skunkworks

# Skunkworks
Algorithm to check for equivalent alloys

File: MDF_DMREF_Metallic_Glasses_v7.csv (part 18 of 22)
Composition,Reference,Tg_[K],Tx_[K],Tl_[K],Dmax_[mm],Zmax_[mm],E_[GPA],Tm_[K],Sigma_[Mpa],Possion_Ratio,Fracture_Strength_[MPa],Rc_[K/s],G_[GPa],Is_Amorphous,Casting,Type,Size_Measure,Size1,Size2,Environment,Characterization,Melting,density_[g/cm^3],Acoustic_Velocity_Long_[km/s],Acoustic_Velocity_Trans_[km/s],K_[GPa],E/density_[GPacm^3/g],Debye_Temp_[K],Yield_Strength_[Gpa],Kc_[Mpa m^05],Gbas_[Gpa],Kbas_[Gpa],Vbas
Cu42.5 Ni7.5 Ti50,10.2320/matertrans.45.3223,,,,,,,1199.0,,,,,,,,,,,,,,,,,,,,,,,,,
Cu42.7 Hf32.3 Nb25,10.1007/BF01033856,,,,,,,,,,,,,AM,Melt Spinning,Ribbon,Width X Thickness,1.0-2.0, 0.02-0.03,Ar-gas,TEM XRD,Radio Frequency Melting,,,,,,,,,,,
Cu42.7 Nb25 Ti32.3,10.1007/BF01033856,,,,,,,,,,,,,AM,Melt Spinning,Ribbon,Width X Thickness,1.0-2.0, 0.02-0.03,Ar-gas,TEM XRD,Arc Melting,,,,,,,,,,,
Cu42.7 Nb25 Zr32.3,10.1007/BF01033856,,,,,,,,,,,,,AM,Melt Spinning,Ribbon,Width X Thickness,1.0-2.0, 0.02-0.03,,TEM  XRD ,Arc Melting,,,,,,,,,,,
Cu42.7 Ni12 Ti33.4 Zr11.9,10.1063/1.360537,671.0,724.0,,,,,,,,,,,,,,,,,,,,,,,,,,,,,,
Cu42.8 Ni4 Ti9.9 Zr43.3,10.1063/1.360537,657.0,691.0,,,,,,,,,,,,,,,,,,,,,,,,,,,,,,
Cu44 Nb42 Sn14,10.1007/BF01729890,,,,,,,,,,,,,AM,Mechanical,,,,,Air,TEM XRD,,,,,,,,,,,,
Cu44 Ti10 Zr46,10.1016/B978-0-444-86939-5.50052-X,,,,,,,,,,,,,AM,Melt Spinning,Ribbon,,,,,TEM XRD,Radio Frequency Melting,,,,,,,,,,,
Cu44 Ti16 Zr40,10.1016/B978-0-444-86939-5.50052-X,,,,,,,,,,,,,AM,Melt Spinning,Ribbon,,,,,TEM XRD,Radio Frequency Melting,,,,,,,,,,,
Cu45 Fe5 Ti50,10.1016/0025-5416(88)90394-1,,,,,,,,,,,,,AM,Melt Spinning,Ribbon,,,,,,,,,,,,,,,,,
Cu45 H0.73 Ti54.27,10.1016/0022-3093(93)90013-N,,,,,,,,,,,,,AM,Mechanical,Powder,,,,Ar-gas,,Grinding,,,,,,,,,,,
Cu45 H1.83 Ti53.17,10.1016/0022-3093(93)90013-N,,,,,,,,,,,,,AC,Mechanical,Powder,,,,Ar-gas,,Grinding,,,,,,,,,,,
Cu45 H9.17 Ti45.83,10.1016/0022-3093(93)90013-N,,,,,,,,,,,,,AC,Mechanical,Powder,,,,Ar-gas,,Grinding,,,,,,,,,,,
Cu45 Hf25 Ti20 Y10,10.1080/14786430903110526,,755.0,,2.0,,,,,,,,,,,,,,,,,,,,,,,,,,,,
Cu45 Nb35 Sn20,10.1007/BF01729890,,,,,,,,,,,,,AM,Mechanical,,,,,Air,TEM XRD,,,,,,,,,,,,
Cu45 Nb50 Sn5,10.1007/BF01729890,,,,,,,,,,,,,AM,Mechanical,,,,,Air,TEM XRD,,,,,,,,,,,,
Cu45 Ni10 Ti45,10.1016/0921-5093(91)90128-A,,,,,,,,,,,,,AM,Melt Spinning,Ribbon,Thickness,0.035,,, TEM XRD,Arc Melting,,,,,,,,,,,
Cu45 Ni5 Ti42.5 Zr7.5,10.2320/matertrans.46.2218,,,,3.0,,,,,,,,,,,,,,,,,,,,,,,,,,,,
Cu45 Ni5 Ti45 Zr5,10.2320/matertrans.46.2218,,,,3.0,,,,1926.0,,,,,,,,,,,,,,,,,,,,,,,,
Cu45 Ti20 Zr35,10.1016/B978-0-444-86939-5.50052-X,,,,,,,,,,,,,AM,Melt Spinning,Ribbon,,,,,TEM XRD,Radio Frequency Melting,,,,,,,,,,,
Cu45 Ti25 Zr30,10.1016/B978-0-444-86939-5.50052-X,,,,,,,,,,,,,AM,Melt Spinning,Ribbon,,,,,TEM XRD,Radio Frequency Melting,,,,,,,,,,,
Cu45 Ti50 Zr5,10.1016/0921-5093(94)90294-1,,,,,,,,,,,,,AC,Mechanical,Powder,,,,Ar-gas,TEM XRD,Arc Melting,,,,,,,,,,,
Cu45 Ti50 Zr5,10.2320/matertrans.46.2218,,,,1.0,,,,,,,,,,,,,,,,,,,,,,,,,,,,
Cu45 Ti55,10.1016/0022-3093(93)90013-N,,,,,,,,,,,,,AM,Mechanical,Powder,,,,Ar-gas,,Grinding,,,,,,,,,,,
Cu45 Zr55,10.1179/095066010X12646898728200,661.0,729.0,1203.0,,,,,,,,,,,,,,,,,,,,,,,,,,,,,
Cu45.25 Ni8.4 Ti34.95 Zr11.4,10.1016/j.msea.2006.11.075,686.0,736.0,1163.0,,,,,,,,,,,,,,,,,,,,,,,,,,,,,
Cu45.6 Hf34.4 Nb20,10.1007/BF01033856,,,,,,,,,,,,,AM,Melt Spinning,Ribbon,Width X Thickness,1.0-2.0, 0.02-0.03,Ar-gas,TEM XRD,Radio Frequency Melting,,,,,,,,,,,
Cu45.6 Nb20 Ti34.4,10.1007/BF01033856,,,,,,,,,,,,,AM,Melt Spinning,Ribbon,Width X Thickness,1.0-2.0, 0.02-0.03,Ar-gas,TEM XRD,Arc Melting,,,,,,,,,,,
Cu45.6 Nb20 Zr34.4,10.1007/BF01033856,,,,,,,,,,,,,AM,Melt Spinning,Ribbon,Width X Thickness,1.0-2.0, 0.02-0.03,,TEM  XRD ,Arc Melting,,,,,,,,,,,
Cu45.8 Ni8.4 Ti36.3 Zr9.5,10.1016/j.msea.2006.11.075,685.0,731.0,1185.0,,,,,,,,,,,,,,,,,,,,,,,,,,,,,
Cu46 Zr54,10.1016/B978-0-444-86939-5.50052-X,,,,,,,,,,,,,AC,Melt Spinning,Ribbon,,,,,TEM XRD,Radio Frequency Melting,,,,,,,,,,,
Cu46 Zr54,10.1016/j.commatsci.2016.02.037,696.0,746.0,1201.0,2.0,,,,,,,,,,,,,,,,,,,,,,,,,,,,
Cu47 Nb11 Ni8 Si1 Ti33,10.1016/j.jnoncrysol.2005.02.019,710.0,732.0,1265.0,0.5,,,,,,,,,,,,,,,,,,,,,,,,,,,,
Cu47 Nb2 Ni8 Si1 Ti33 Zr9,10.1016/j.jnoncrysol.2005.02.019,728.0,762.0,1159.0,5.0,,,,,,,,,,,,,,,,,,,,,,,,,,,,
Cu47 Nb4 Ni8 Si1 Ti33 Zr7,10.1016/j.jnoncrysol.2005.02.019,713.0,736.0,1172.0,5.0,,,,,,,,,,,,,,,,,,,,,,,,,,,,
Cu47 Nb6 Ni8 Si1 Ti33 Zr5,10.1016/j.jnoncrysol.2005.02.019,712.0,739.0,1187.0,2.0,,,,,,,,,,,,,,,,,,,,,,,,,,,,
Cu47 Nb8 Ni8 Si1 Ti33 Zr3,10.1016/j.jnoncrysol.2005.02.019,708.0,731.0,1228.0,1.0,,,,,,,,,,,,,,,,,,,,,,,,,,,,
Cu47 Ni13 Ti10 Zr30,10.1016/j.scriptamat.2006.01.023,727.0,754.0,1251.0,1.0,,,,,,,,,,,,,,,,,,,,,,,,,,,,
Cu47 Ni2 Si1 Sn6 Ti33 Zr11,10.1016/S0022-3093(01)01047-X,688.0,809.0,1181.0,,,,,,,,,,,,,,,,,,,,,,,,,,,,,
Cu47 Ni4 Si1 Sn4 Ti33 Zr11,10.1016/S0022-3093(01)01047-X,673.0,810.0,1108.0,,,,,,,,,,,,,,,,,,,,,,,,,,,,,
Cu47 Ni6 Si1 Sn2 Ti33 Zr11,10.1016/j.jallcom.2008.07.087,,,,6.0,,,,,,,,,,,,,,,,,,,,,,,,,,,,
Cu47 Ni6 Si1 Sn2 Ti33 Zr11,10.1016/S0022-3093(01)01047-X,720.0,765.0,1140.0,,6.0,,,,,,,,,,,,,,,,,,,,,,,,,,,
Cu47 Ni8 Si1 Ti33 Zr11,10.1016/j.jnoncrysol.2005.02.019,,,1157.0,4.0,,,,,,,,,,,,,,,,,,,,,,,,,,,,
Cu47 Ni8 Si1 Ti33 Zr11,10.1016/S0022-3093(01)01047-X,720.0,757.0,1282.0,,4.0,,,,,,,,,,,,,,,,,,,,,,,,,,,
Cu47 Ni8 Ti34 Zr11,10.1016/j.jallcom.2008.07.087,,,,,,,,,,,100.0,,,,,,,,,,,,,,,,,,,,,
Cu47 Ni8 Ti34 Zr11,10.1016/j.jallcom.2008.07.087,,,1169.0,4.5,,,,,,,,,,,,,,,,,,,,,,,,,,,,
Cu47 Ni8 Ti34 Zr11,10.1016/S1003-6326(07)60041-7,683.0,734.0,1168.0,,,,,,,,,,,,,,,,,,,,,,,,,,,,,
Cu47 Ni8 Ti34 Zr11,10.1016/S1359-6462(03)00285-9,671.0,717.0,1160.0,3.0,,,,,,,,,,,,,,,,,,,,,,,,,,,,
Cu47 Ni8 Ti34 Zr11,10.1016/S1359-6462(99)00417-0,698.4,727.2,1169.2,,4.5,,,,,,,,,,,,,,,,,,,,,,,,,,,
Cu47 Ni8 Ti34 Zr11,10.1038/ncomms10313,,,,4.0,,,,,,,,,,,,,,,,,,,,,,,,,,,,
Cu47 Ni8 Ti34 Zr11,10.1063/1.360537,,,1159.0,6.0,,,,,,,,,,,,,,,,,,,,,,,,,,,,
Cu47 Si1 Sn8 Ti33 Zr11,10.1016/S0022-3093(01)01047-X,699.0,805.0,1333.0,,,,,,,,,,,,,,,,,,,,,,,,,,,,,
Cu47 Ti35 Zr18,10.1016/B978-0-444-86939-5.50052-X,,,,,,,,,,,,,AM,Melt Spinning,Ribbon,,,,,TEM XRD,Radio Frequency Melting,,,,,,,,,,,
Cu48 Hf25 Si7 Ti20,10.1080/14786430903110526,736.0,,1190.0,6.0,,,,,,,,,,,,,,,,,,,,,,,,,,,,
Cu48 Hf25 Ti20 Y7,10.1080/14786430903110526,725.0,750.0,1185.0,3.0,,,,,,,,,,,,,,,,,,,,,,,,,,,,
Cu48 Zr52,10.1179/095066010X12646898728200,689.0,749.0,1207.0,,,,,,,,,,,,,,,,,,,,,,,,,,,,,
Cu48.4 Hf36.6 Nb15,10.1007/BF01033856,,,,,,,,,,,,,AM,Melt Spinning,Ribbon,Width X Thickness,1.0-2.0, 0.02-0.03,Ar-gas,TEM XRD,Radio Frequency Melting,,,,,,,,,,,
Cu48.4 Nb15 Ti36.6,10.1007/BF01033856,,,,,,,,,,,,,AM,Melt Spinning,Ribbon,Width X Thickness,1.0-2.0, 0.02-0.03,Ar-gas,TEM XRD,Arc Melting,,,,,,,,,,,
Cu48.4 Nb15 Zr36.6,10.1007/BF01033856,,,,,,,,,,,,,AM,Melt Spinning,Ribbon,Width X Thickness,1.0-2.0, 0.02-0.03,,TEM  XRD ,Arc Melting,,,,,,,,,,,
Cu48.9 Ni7.2 Ti32.5 Zr11.4,10.1016/j.msea.2006.11.075,688.0,736.0,1194.0,,,,,,,,,,,,,,,,,,,,,,,,,,,,,
Cu49.4 Si0.6 Sn0.6 Ti7.41 Zr41.99,10.1016/j.msea.2005.12.102,682.0,734.0,1141.0,7.0,,,,,,,,,,,,,,,,,,,,,,,,,,,,
Cu49.45 Ni7.2 Ti33.85 Zr9.5,10.1016/j.msea.2006.11.075,686.0,739.0,1153.0,,,,,,,,,,,,,,,,,,,,,,,,,,,,,
Cu49.5 Si1 Ti7.42 Zr42.08,10.1016/j.msea.2005.12.102,683.0,731.0,1141.0,6.0,,,,,,,,,,,,,,,,,,,,,,,,,,,,
Cu49.5 Sn1 Ti7.42 Zr42.08,10.1016/j.msea.2005.12.102,,,,6.0,,,,,,,,,,,,,,,,,,,,,,,,,,,,
Cu49.5 Sn1 Ti7.42 Zr42.08,10.2320/matertrans.46.1692,683.0,730.0,1140.0,,,,1040.0,,,,,,,,,,,,,,,,,,,,,,,,,
Cu49.6 Ni4 Ti33 Zr13.4,10.1063/1.360537,674.0,694.0,,,,,,,,,,,,,,,,,,,,,,,,,,,,,,
Cu5 Gd10 Mg75 Ni10,10.1016/j.jnoncrysol.2005.01.061,436.0,479.0,,2.5,,,,,,,,,,,,,,,,,,,,,,,,,,,,
Cu5 Hf18 Ni45 Ti32,10.1016/j.jallcom.2006.08.298,738.0,778.0,,,,76.1,,684.0,,,,,,,,,,,,,,,,,,,,,,,,
Cu5 Mg17.5 Yb62.5 Zn15,10.1016/j.pmatsci.2011.07.001,,,,,,26.54,,,0.276,,,10.4,,,,,,,,,,6.516,2.272,1.263,19.78,4.07,132.1,,,,,
Cu5 Mg20 Sr40 Yb20 Zn15,10.1016/j.pmatsci.2011.07.001,,,,,,20.6,,,0.305,,,7.88,,,,,,,,,,3.95,2.668,1.413,17.6,5.22,142.0,,,,,
Cu5 Mg20 Sr60 Zn15,10.1016/j.pmatsci.2011.07.001,,,,,,19.9,,,0.283,,,7.76,,,,,,,,,,3.04,2.905,1.598,15.3,6.46,157.0,,,,,
Cu5 Mg70 Y10 Zn15,10.2320/matertrans.44.2271,424.0,450.0,,,,,,,,,,,,,,,,,,,,,,,,,,,,,,
Cu5 Mg85 Y10,10.1016/0022-3093(93)90227-O,,,,,,,,,,,,,AM,Melt Spinning,Ribbon,,,,, SEM  TEM  XRD,,,,,,,,,,,,
Cu5 Mg85 Y10,10.1016/0921-5093(91)90004-7,,,,,,,,,,,,,,,Bulk,,,,, TEM  XRD,,,,,,,,,,,,
Cu5 Mg85 Y10,10.1016/0921-5093(94)90175-9,,,,,,,,,,,,,,,,,,,, OM  SEM  TEM  XRD,,,,,,,,,,,,
Cu5 Mg87.5 Y7.5,10.1016/0921-5093(94)90175-9,,,,,,,,,,,,,CR,Melt Spinning,Ribbon,,,,, OM  SEM  TEM  XRD,,,,,,,,,,,,
Cu5 Nb31 Ni55 Sn9,10.1063/1.1544434,,,,,1.0,,,,,,,,,,,,,,,,,,,,,,,,,,,
Cu5 Ni20 Zr75,10.1016/0921-5093(94)90877-X,,,,,,,,,,,,,AC,Melt Spinning,Ribbon,Width X Thickness,1,0.2,,TEM  XRD,Radio Frequency Melting,,,,,,,,,,,
Cu5 Ni31.35 Zr63.65,10.1088/0953-8984/1/10/004,,,,,,,,,,,,,AM,Melt Spinning,Ribbon,,,,, XRD,Radio Frequency Melting,,,,,,,,,,,
Cu5 Ni45 Ti50,10.1016/0921-5093(94)90854-0,,,,,,,,,,,,,CR,Melt Spinning,Ribbon,Width X Thickness,2,0.03,, TEM XRD,Arc Melting,,,,,,,,,,,
Cu5.28 Mg87 Y2.72 Zn5,10.1016/j.actamat.2006.09.012,407.0,444.0,737.0,,,,705.7,,,,,,,,,,,,,,,,,,,,,,,,,
Cu5.5 Pd78.1 Si16.4,10.1016/0036-9748(76)90249-0,,,,,,,,,,,,,AM,Melt Spinning,Ribbon,Width X Thickness,30,0.01,,TEM  XRD ,,,,,,,,,,,,
Cu5.7 Pd73.8 Si20.5,10.1016/0001-6160(73)90196-X,,,,,,,,,,,,,AM,,Disk,Thickness,4,,,TEM  XRD ,,,,,,,,,,,,
Cu5.8 Pd74.7 Si19.5,10.1016/0001-6160(73)90196-X,,,,,,,,,,,,,AM,,Disk,Thickness,5,,,TEM  XRD ,,,,,,,,,,,,
Cu5.9 Pd75.6 Si18.5,10.1016/0001-6160(73)90196-X,,,,,,,,,,,,,AM,,Disk,Thickness,6,,,TEM  XRD ,,,,,,,,,,,,
Cu5.9 Pd76.6 Si17.5,10.1016/0001-6160(73)90196-X,,,,,,,,,,,,,AM,,Disk,Thickness,7,,,TEM  XRD ,,,,,,,,,,,,
Cu50 Fe10 Zr40,10.1016/0025-5416(88)90341-2,,,,,,,,,,,,,AM,Melt Spinning,Ribbon,,,,Ar-gas,,Radio Frequency Melting,,,,,,,,,,,
Cu50 Hf10 Ni40,10.1016/0921-5093(94)90877-X,,,,,,,,,,,,,CR,Melt Spinning,Ribbon,Width X Thickness,1,0.02,Ar-gas,TEM XRD,Radio Frequency Melting,,,,,,,,,,,
Cu50 Hf20 Ni30,10.1016/0921-5093(94)90877-X,,,,,,,,,,,,,AM,Melt Spinning,Ribbon,Width X Thickness,1,0.02,Ar-gas,TEM XRD,Radio Frequency Melting,,,,,,,,,,,
Cu50 Hf25 Si5 Ti20,10.1080/14786430903110526,736.0,,1195.0,7.0,,,,,,,,,,,,,,,,,,,,,,,,,,,,
Cu50 Hf25 Ti20 Y5,10.1080/14786430903110526,725.0,750.0,1187.0,5.5,,,,,,,,,,,,,,,,,,,,,,,,,,,,
Cu50 Hf30 Ni20,10.1016/0921-5093(94)90877-X,,,,,,,,,,,,,AM,Melt Spinning,Ribbon,Width X Thickness,1,0.02,Ar-gas,TEM XRD,Radio Frequency Melting,,,,,,,,,,,
Cu50 Hf40 Ni10,10.1016/0921-5093(94)90877-X,,,,,,,,,,,,,AM,Melt Spinning,Ribbon,Width X Thickness,1,0.02,Ar-gas,TEM XRD,Radio Frequency Melting,,,,,,,,,,,
Cu50 Hf50,10.1016/0921-5093(94)90877-X,,,,,,,,,,,,,AM,Melt Spinning,Ribbon,Width X Thickness,1,0.02,Ar-gas,TEM XRD,Radio Frequency Melting,,,,,,,,,,,
Cu50 La50,10.2320/matertrans1989.31.104,,,,,,,,,,,,,CR,Melt Spinning,Ribbon,Width X Thickness,1,0.02,Ar-gas,AXS  SEM  XRD,Radio Frequency Melting,,,,,,,,,,,
Cu50 Ni10 Ti40,10.1016/0921-5093(94)90229-1,,,,,,,,,,,,,AM,Melt Spinning,Ribbon,,,,, TEM XRD,Arc Melting,,,,,,,,,,,
Cu50 Ni10 Zr40,10.1016/0921-5093(94)90877-X,,,,,,,,,,,,,AM,Melt Spinning,Ribbon,Width X Thickness,1,0.2,,TEM  XRD,Radio Frequency Melting,,,,,,,,,,,
Cu50 Ni10 Zr40,10.1016/B978-0-444-86939-5.50084-1,,,,,,,,,,,,,,Quenching,,,,,, XRD,,,,,,,,,,,,
Cu50 Ni20 Zr30,10.1016/0921-5093(94)90877-X,,,,,,,,,,,,,AM,Melt Spinning,Ribbon,Width X Thickness,1,0.2,,TEM  XRD,Radio Frequency Melting,,,,,,,,,,,
Cu50 Ni30 Zr20,10.1016/0921-5093(94)90877-X,,,,,,,,,,,,,CR,Melt Spinning,Ribbon,Width X Thickness,1,0.2,,TEM  XRD,Radio Frequency Melting,,,,,,,,,,,
Cu50 Ni7.2 Ti35.2 Zr7.6,10.1016/j.msea.2006.11.075,687.0,736.0,1165.0,,,,,,,,,,,,,,,,,,,,,,,,,,,,,
Cu50 Ni8 Ti24 Zr18,10.2320/matertrans.MRP2008066,696.0,750.0,1178.0,6.0,,,1104.0,,,,,,,,,,,,,,,,,,,,,,,,,
Cu50 Ti10 Zr40,10.1016/0921-5093(94)90294-1,,,,,,,,,,,,,AM,Mechanical,Powder,,,,Ar-gas,TEM XRD,Arc Melting,,,,,,,,,,,
Cu50 Ti10 Zr40,10.1016/j.msea.2005.08.207,680.0,743.0,,3.0,,,,,,,,,,,,,,,,,,,,,,,,,,,,
Cu50 Ti15 Zr35,10.1016/B978-0-444-86939-5.50052-X,,,,,,,,,,,,,AM,Melt Spinning,Ribbon,,,,,TEM XRD,Radio Frequency Melting,,,,,,,,,,,
Cu50 Ti15 Zr35,10.1016/j.msea.2005.08.207,672.0,705.0,,1.0,,,,,,,,,,,,,,,,,,,,,,,,,,,,
Cu50 Ti20 Zr30,10.1016/0921-5093(94)90294-1,,,,,,,,,,,,,AM,Mechanical,Powder,,,,Ar-gas,TEM XRD,Arc Melting,,,,,,,,,,,
Cu50 Ti20 Zr30,10.1016/j.jallcom.2006.08.219,693.0,749.0,,,,,,,,,,,,,,,,,,,,,,,,,,,,,,
Cu50 Ti25 Zr25,10.1016/j.msea.2005.08.207,645.0,697.0,,,,,,,,,,,,,,,,,,,,,,,,,,,,,,
Cu50 Ti30 Zr20,10.1016/0921-5093(94)90294-1,,,,,,,,,,,,,AM,Mechanical,Powder,,,,Ar-gas,TEM XRD,Arc Melting,,,,,,,,,,,
Cu50 Ti30 Zr20,10.1016/B978-0-444-86939-5.50052-X,,,,,,,,,,,,,,Melt Spinning,Ribbon,,,,,,Radio Frequency Melting,,,,,,,,,,,
Cu50 Ti30 Zr20,10.1016/j.jallcom.2006.08.219,663.0,723.0,,,,,,,,,,,,,,,,,,,,,,,,,,,,,,
Cu50 Ti35 Zr15,10.1016/j.msea.2005.08.207,640.0,694.0,,1.0,,,,,,,,,,,,,,,,,,,,,,,,,,,,
Cu50 Ti40 Zr10,10.1016/0921-5093(94)90294-1,,,,,,,,,,,,,AM,Mechanical,Powder,,,,Ar-gas,TEM XRD,Arc Melting,,,,,,,,,,,
Cu50 Ti40 Zr10,10.1016/j.msea.2005.08.207,652.0,696.0,,3.0,,,,,,,,,,,,,,,,,,,,,,,,,,,,
Cu50 Ti45 Zr5,10.1016/j.msea.2005.08.207,652.0,687.0,,2.0,,,,,,,,,,,,,,,,,,,,,,,,,,,,
Cu50 Ti5 Zr45,10.1016/j.msea.2005.08.207,673.0,740.0,,4.0,,,,,,,,,,,,,,,,,,,,,,,,,,,,
Cu50 Ti50,10.1016/0025-5416(88)90059-6,,,,,,,,,,,,,AM,Melt Spinning,Ribbon,,,,,TEM XRD,,,,,,,,,,,,
Cu50 Ti50,10.1016/0921-5093(94)90294-1,,,,,,,,,,,,,CR,Mechanical,Powder,,,,Ar-gas,,Arc Melting,,,,,,,,,,,
Cu50 Ti50,10.1016/j.msea.2005.08.207,,679.0,,,,,,,,,,,,,,,,,,,,,,,,,,,,,,
Cu50 Ti7.5 Zr42.5,10.2320/matertrans.46.1692,677.0,717.0,1152.0,5.0,,,1038.0,,,,,,,,,,,,,,,,,,,,,,,,,
Cu50 Zr50,10.1016/0921-5093(94)90294-1,,,,,,,,,,,,,AM,Mechanical,Powder,,,,Ar-gas,TEM XRD,Arc Melting,,,,,,,,,,,
Cu50 Zr50,10.1016/0921-5093(94)90877-X,,,,,,,,,,,,,,Melt Spinning,Ribbon,Width X Thickness,1,0.2,,TEM  XRD,Radio Frequency Melting,,,,,,,,,,,
Cu50 Zr50,10.1016/j.actamat.2008.02.044,,723.0,1252.0,2.0,,,,,,,,,,,,,,,,,,,,,,,,,,,,
Cu50 Zr50,10.1016/j.jnoncrysol.2005.03.012,,,1219.0,,,,,,,,,,,,,,,,,,,,,,,,,,,,,
Cu50 Zr50,10.1016/j.msea.2005.08.207,,718.0,,,,,,,,,,,,,,,,,,,,,,,,,,,,,,
Cu50 Zr50,10.1016/j.msea.2007.02.001,686.0,744.0,1237.0,,,,,,,,,,,,,,,,,,,,,,,,,,,,,
Cu50 Zr50,10.1016/j.pmatsci.2011.07.001,,,,,,85.0,,,0.36,,,31.3,,,,,,,,,,7.4,,,101.2,11.48,231.0,,,,,
Cu50 Zr50,10.1016/j.scriptamat.2007.10.001,,,1208.0,,,,,,,,,,,,,,,,,,,,,,,,,,,,,
Cu50 Zr50,10.1038/ncomms10313,673.0,,,2.5,,,,,,,,,,,,,,,,,,,,,,,,,,,,
Cu50 Zr50,10.1063/1.4872249,,,,,,85.0,,,0.36,,,31.3,,,,,,,,,,7.4,,,101.2,11.49,,1.92,,48.0,140.0,0.34
Cu50 Zr50,10.1557/jmr.2005.0302,670.0,717.0,,,2.0,,,,,,,,,,,,,,,,,,,,,,,,,,,
Cu50 Zr50,10.2320/matertrans.47.2804,682.0,727.0,,,,,,,,,,,,,,,,,,,,,,,,,,,,,,
Cu50.4 Ni5.6 Ti31 Zr13,10.1063/1.4872249,,,,,,102.1,,,0.365,,,37.4,,,,,,,,,,,,,126.5,,,2.09,59.0,48.0,140.0,0.34
Cu51 Hf25 Mn4 Ti20,10.1002/adem0.200700056,735.0,,,0.03,,,,,,,,,,,,,,,,,,,,,,,,,,,,
Cu51 Hf25 Ti20 V4,10.1002/adem0.200700053,721.0,753.0,1234.0,0.03,,,,,,,,,,,,,,,,,,,,,,,,,,,,
Cu51 Ti8 Zr41,10.1063/1.4872249,,,,,,87.9,,,0.377,,,31.9,,,,,,,,,,,,,118.8,,,1.83,56.0,48.0,140.0,0.34
Cu51.3 Hf38.7 Nb10,10.1007/BF01033856,,,,,,,,,,,,,AM,Melt Spinning,Ribbon,Width X Thickness,1.0-2.0, 0.02-0.03,Ar-gas,TEM XRD,Radio Frequency Melting,,,,,,,,,,,
Cu51.3 Nb10 Ti38.7,10.1007/BF01033856,,,,,,,,,,,,,AM,Melt Spinning,Ribbon,Width X Thickness,1.0-2.0, 0.02-0.03,Ar-gas,TEM XRD,Arc Melting,,,,,,,,,,,
Cu51.3 Nb10 Zr38.7,10.1007/BF01033856,,,,,,,,,,,,,AM,Melt Spinning,Ribbon,Width X Thickness,1.0-2.0, 0.02-0.03,,TEM  XRD ,Arc Melting,,,,,,,,,,,
Cu52 Hf25 Si3 Ti20,10.1080/14786430903110526,731.0,,1198.0,6.0,,,,,,,,,,,,,,,,,,,,,,,,,,,,
Cu52 Hf25 Ti20 Y3,10.1080/14786430903110526,725.0,750.0,1190.0,6.5,,,,,,,,,,,,,,,,,,,,,,,,,,,,
Cu52.5 Ga5 Zr42.5,10.1016/j.msea.2006.06.053,733.0,777.0,1187.0,2.0,,,,,,,,,,,,,,,,,,,,,,,,,,,,
Cu52.5 Ga7.5 Zr40,10.1016/j.msea.2006.06.053,744.0,777.0,1218.0,1.5,,,,,,,,,,,,,,,,,,,,,,,,,,,,
Cu52.5 Ni6 Ti30 Zr11.5,10.1016/j.jallcom.2005.07.062,681.2,725.1,,,,,,,,,,,,,,,,,,,,,,,,,,,,,,
Cu52.55 Ni6 Ti30.05 Zr11.4,10.1016/j.msea.2006.11.075,694.0,746.0,1150.0,,,,,,,,,,,,,,,,,,,,,,,,,,,,,
Cu52.8 Ni27.2 P20,10.1016/0025-5416(88)90344-8,,,,,,,,,,,,,AM,Melt Spinning,Ribbon,,,,, SEM  XRD,,,,,,,,,,,,
Cu53 Fe7 Zr40,10.1016/0025-5416(88)90341-2,,,,,,,,,,,,,AM,Melt Spinning,Ribbon,,,,Ar-gas,,Radio Frequency Melting,,,,,,,,,,,
Cu53 Hf25 Mn2 Ti20,10.1002/adem0.200700055,730.0,,,2.0,,,,,,,,,,,,,,,,,,,,,,,,,,,,
Cu53 Hf25 Ti20 V2,10.1002/adem0.200700052,723.0,753.0,1188.0,1.0,,,,,,,,,,,,,,,,,,,,,,,,,,,,
Cu53.01 Ti7.55 Y2 Zr37.44,10.1063/1.4872249,,,,,,86.9,,,0.373,,,31.6,,,,,,,,,,,,,114.2,,,,36.0,48.0,140.0,0.34
Cu53.1 Ni6 Ti31.4 Zr9.5,10.1016/j.msea.2006.11.075,693.0,738.0,1159.0,,,,,,,,,,,,,,,,,,,,,,,,,,,,,
Cu53.5 Nb2.2 Zr44.3,10.1016/0921-5093(91)90124-6,,,,,,,,,,,,,AM,Quenching,Ribbon,Width X Thickness,6,0.025,,,Arc Melting,,,,,,,,,,,
Cu53.65 Ni6 Ti32.75 Zr7.6,10.1016/j.msea.2006.11.075,693.0,735.0,1171.0,,,,,,,,,,,,,,,,,,,,,,,,,,,,,
Cu54 Fe46,10.1088/0953-8984/3/49/003,,,,,,,,,,,,,CR,Deposition,Thin Film,Thickness,.01-.03,,Ar-gas,DSC XRD,,,,,,,,,,,,
Cu54 Hf25 Mn1 Ti20,10.1002/adem0.200700054,723.0,,,3.0,,,,,,,,,,,,,,,,,,,,,,,,,,,,
Cu54 Hf25 Si1 Ti20,10.1080/14786430903110526,727.0,,1190.0,5.0,,,,,,,,,,,,,,,,,,,,,,,,,,,,
Cu54 Hf25 Ti20 V1,10.1002/adem.200700051,728.0,756.0,1171.0,3.0,,,,,,,,,,,,,,,,,,,,,,,,,,,,
Cu54 Hf25 Ti20 Y1,10.1080/14786430903110526,725.0,750.0,1190.0,5.0,,,,,,,,,,,,,,,,,,,,,,,,,,,,
Cu54 Ni6 Ti18 Zr22,10.4028/www.scientific.net/MSF.449-452.945,712.0,769.0,1287.0,,6.0,,,,,,,,,,,,,,,,,,,,,,,,,,,
Cu54 Ni6 Zr40,10.1016/B978-0-444-86939-5.50084-1,,,,,,,,,,,,,AM,Quenching,Ribbon,,,,, XRD,,,,,,,,,,,,
Cu54 Ti11 Zr35,10.1016/B978-0-444-86939-5.50052-X,,,,,,,,,,,,,AM,Melt Spinning,Ribbon,,,,,TEM XRD,Radio Frequency Melting,,,,,,,,,,,
Cu54.1 Hf40.9 Nb5,10.1007/BF01033856,,,,,,,,,,,,,AM,Melt Spinning,Ribbon,Width X Thickness,1.0-2.0, 0.02-0.03,Ar-gas,TEM XRD,Radio Frequency Melting,,,,,,,,,,,
Cu54.1 Nb5 Ti40.9,10.1007/BF01033856,,,,,,,,,,,,,AM,Melt Spinning,Ribbon,Width X Thickness,1.0-2.0, 0.02-0.03,Ar-gas,TEM XRD,Arc Melting,,,,,,,,,,,
Cu54.1 Nb5 Zr40.9,10.1007/BF01033856,,,,,,,,,,,,,AM,Melt Spinning,Ribbon,Width X Thickness,1.0-2.0, 0.02-0.03,,TEM  XRD ,Arc Melting,,,,,,,,,,,
Cu54.1 Ti7.7 Zr38.2,10.1063/1.360537,683.0,723.0,,4.0,,,,,,,,,,,,,,,,,,,,,,,,,,,,
Cu55 Fe5 Ti40,10.1016/0025-5416(88)90394-1,,,,,,,,,,,,,AM,Melt Spinning,Ribbon,,,,,,,,,,,,,,,,,
Cu55 Fe5 Zr40,10.1016/0025-5416(88)90341-2,,,,,,,,,,,,,AM,Melt Spinning,Ribbon,,,,Ar-gas,,Radio Frequency Melting,,,,,,,,,,,
Cu55 Ga2.5 Zr42.5,10.1016/j.msea.2006.06.053,709.0,762.0,1199.0,1.0,,,,,,,,,,,,,,,,,,,,,,,,,,,,
Cu55 Ga5 Zr40,10.1016/j.msea.2006.06.053,736.0,779.0,1193.0,2.0,,,,,,,,,,,,,,,,,,,,,,,,,,,,
Cu55 Hf25 Ti20,10.1002/adem0.200700047,725.0,755.0,1163.0,4.0,,,,,,,,,,,,,,,,,,,,,,,,,,,,
Cu55 Hf25 Ti20,10.1080/14786430903110526,,,1190.0,,,,,,,,,,,,,,,,,,,,,,,,,,,,,
Cu55 Hf45,10.1179/095066010X12646898728200,771.0,830.0,1295.0,,,,,,,,,,,,,,,,,,,,,,,,,,,,,
Cu55 Ni5 Ti10 Zr30,10.1016/j.scriptamat.2006.01.023,717.0,750.0,1204.0,2.0,,,,,,,,,,,,,,,,,,,,,,,,,,,,
Cu55 Ti20 Zr25,10.1016/B978-0-444-86939-5.50052-X,,,,,,,,,,,,,AM,Melt Spinning,Ribbon,,,,,TEM XRD,Radio Frequency Melting,,,,,,,,,,,
Cu55 Ti25 Zr20,10.1016/B978-0-444-86939-5.50052-X,,,,,,,,,,,,,AM,Melt Spinning,Ribbon,,,,,TEM XRD,Radio Frequency Melting,,,,,,,,,,,
Cu55 Ti35 Zr10,10.1063/1.360537,668.0,697.0,,,,,,,,,,,,,,,,,,,,,,,,,,,,,,
Cu55 Zr45,10.1179/095066010X12646898728200,698.0,748.0,1183.0,,,,,,,,,,,,,,,,,,,,,,,,,,,,,
Cu55.2 Hf23 Nb8 Ti13.8,10.1016/j.actamat.2005.04.037,745.0,783.0,1198.0,2.5,,,,,,,,,,,,,,,,,,,,,,,,,,,,
Cu55.8 Ni7 Ti9.3 Zr27.9,10.1557/JMR.2007.0206,735.0,791.0,1225.0,2.5,,,,,,,,,,,,,,,,,,,,,,,,,,,,
Cu56 Ni4 Zr40,10.1016/B978-0-444-86939-5.50084-1,,,,,,,,,,,,,AM,Quenching,Ribbon,,,,, XRD,,,,,,,,,,,,
Cu56 Zr44,10.1016/0022-3093(80)90155-6,,,,,,,,,,,,,AM,Melt Spinning,Ribbon,,,,,,Radio Frequency Melting,,,,,,,,,,,
Cu56 Zr44,10.1016/B978-0-444-86939-5.50052-X,,,,,,,,,,,,,,,,,,,,TEM XRD,,,,,,,,,,,,
Cu56 Zr44,10.1179/095066010X12646898728200,728.0,792.0,1163.0,,,,,,,,,,,,,,,,,,,,,,,,,,,,,
Cu56.4 Hf23.5 Nb6 Ti14.1,10.1016/j.actamat.2005.04.037,745.0,785.0,1190.0,4.0,,,,,,,,,,,,,,,,,,,,,,,,,,,,
Cu56.4 Hf42.6 Nb1,10.1007/BF01033856,,,,,,,,,,,,,AM,Melt Spinning,Ribbon,Width X Thickness,1.0-2.0, 0.02-0.03,Ar-gas,TEM XRD,Radio Frequency Melting,,,,,,,,,,,
Cu56.4 Nb1 Ti42.6,10.1007/BF01033856,,,,,,,,,,,,,AM,Melt Spinning,Ribbon,Width X Thickness,1.0-2.0, 0.02-0.03,Ar-gas,TEM XRD,Arc Melting,,,,,,,,,,,
Cu56.4 Nb1 Zr42.6,10.1007/BF01033856,,,,,,,,,,,,,AM,Melt Spinning,Ribbon,Width X Thickness,1.0-2.0, 0.02-0.03,,TEM  XRD ,Arc Melting,,,,,,,,,,,
Cu57 Fe3 Zr40,10.1016/0025-5416(88)90341-2,,,,,,,,,,,,,AM,Melt Spinning,Ribbon,,,,Ar-gas,,Radio Frequency Melting,,,,,,,,,,,
Cu57 Hf21 Nb22,10.1007/BF01033856,,,,,,,,,,,,,AM,Melt Spinning,Ribbon,Width X Thickness,1.0-2.0, 0.02-0.03,Ar-gas,TEM XRD,Radio Frequency Melting,,,,,,,,,,,
Cu57 Hf23 Nb20,10.1007/BF01033856,,,,,,,,,,,,,AM,Melt Spinning,Ribbon,Width X Thickness,1.0-2.0, 0.02-0.03,Ar-gas,TEM XRD,Radio Frequency Melting,,,,,,,,,,,
Cu57 Hf28 Nb15,10.1007/BF01033856,,,,,,,,,,,,,AM,Melt Spinning,Ribbon,Width X Thickness,1.0-2.0, 0.02-0.03,Ar-gas,TEM XRD,Radio Frequency Melting,,,,,,,,,,,
Cu57 Hf33 Nb10,10.1007/BF01033856,,,,,,,,,,,,,AM,Melt Spinning,Ribbon,Width X Thickness,1.0-2.0, 0.02-0.03,Ar-gas,TEM XRD,Radio Frequency Melting,,,,,,,,,,,
Cu57 Hf38 Nb5,10.1007/BF01033856,,,,,,,,,,,,,AM,Melt Spinning,Ribbon,Width X Thickness,1.0-2.0, 0.02-0.03,Ar-gas,TEM XRD,Radio Frequency Melting,,,,,,,,,,,
Cu57 Hf42 Nb1,10.1007/BF01033856,,,,,,,,,,,,,AM,Melt Spinning,Ribbon,Width X Thickness,1.0-2.0, 0.02-0.03,Ar-gas,TEM XRD,Radio Frequency Melting,,,,,,,,,,,
Cu57 Nb1 Ti42,10.1007/BF01033856,,,,,,,,,,,,,AM,Melt Spinning,Ribbon,Width X Thickness,1.0-2.0, 0.02-0.03,Ar-gas,TEM XRD,Arc Melting,,,,,,,,,,,
Cu57 Nb1 Zr42,10.1007/BF01033856,,,,,,,,,,,,,AM,Melt Spinning,Ribbon,Width X Thickness,1.0-2.0, 0.02-0.03,,TEM  XRD ,Arc Melting,,,,,,,,,,,
Cu57 Nb10 Ti33,10.1007/BF01033856,,,,,,,,,,,,,AM,Melt Spinning,Ribbon,Width X Thickness,1.0-2.0, 0.02-0.03,Ar-gas,TEM XRD,Arc Melting,,,,,,,,,,,
Cu57 Nb10 Zr33,10.1007/BF01033856,,,,,,,,,,,,,AM,Melt Spinning,Ribbon,Width X Thickness,1.0-2.0, 0.02-0.03,,TEM  XRD ,Arc Melting,,,,,,,,,,,
Cu57 Nb15 Ti28,10.1007/BF01033856,,,,,,,,,,,,,AM,Melt Spinning,Ribbon,Width X Thickness,1.0-2.0, 0.02-0.03,Ar-gas,TEM XRD,Arc Melting,,,,,,,,,,,
Cu57 Nb15 Zr28,10.1007/BF01033856,,,,,,,,,,,,,AM,Melt Spinning,Ribbon,Width X Thickness,1.0-2.0, 0.02-0.03,,TEM  XRD ,Arc Melting,,,,,,,,,,,
Cu57 Nb20 Ti23,10.1007/BF01033856,,,,,,,,,,,,,AM,Melt Spinning,Ribbon,Width X Thickness,1.0-2.0, 0.02-0.03,Ar-gas,TEM XRD,Arc Melting,,,,,,,,,,,
Cu57 Nb20 Zr23,10.1007/BF01033856,,,,,,,,,,,,,AM,Melt Spinning,Ribbon,Width X Thickness,1.0-2.0, 0.02-0.03,,TEM  XRD ,Arc Melting,,,,,,,,,,,
Cu57 Nb22 Ti21,10.1007/BF01033856,,,,,,,,,,,,,AM,Melt Spinning,Ribbon,Width X Thickness,1.0-2.0, 0.02-0.03,Ar-gas,TEM XRD,Arc Melting,,,,,,,,,,,
Cu57 Nb22 Zr21,10.1007/BF01033856,,,,,,,,,,,,,AM,Melt Spinning,Ribbon,Width X Thickness,1.0-2.0, 0.02-0.03,,TEM  XRD ,Arc Melting,,,,,,,,,,,
Cu57 Nb5 Ti38,10.1007/BF01033856,,,,,,,,,,,,,AM,Melt Spinning,Ribbon,Width X Thickness,1.0-2.0, 0.02-0.03,Ar-gas,TEM XRD,Arc Melting,,,,,,,,,,,
Cu57 Nb5 Zr38,10.1007/BF01033856,,,,,,,,,,,,,AM,Melt Spinning,Ribbon,Width X Thickness,1.0-2.0, 0.02-0.03,,TEM  XRD ,Arc Melting,,,,,,,,,,,
Cu57 Ni5 Ti9.5 Zr28.5,10.1557/JMR.2007.0206,727.0,787.0,1198.0,3.0,,,,,,,,,,,,,,,,,,,,,,,,,,,,
Cu57.5 Ga5 Zr37.5,10.1016/j.msea.2006.06.053,745.0,785.0,1241.0,1.0,,,,,,,,,,,,,,,,,,,,,,,,,,,,
Cu57.6 Hf24 Nb4 Ti14.4,10.1016/j.actamat.2005.04.037,747.0,789.0,1188.0,4.0,,,,,,,,,,,,,,,,,,,,,,,,,,,,
Cu57.6 Sn4 Ti9.6 Zr28.8,10.1016/j.jallcom.2008.07.087,745.0,770.0,1135.0,,,,,,,,,,,,,,,,,,,,,,,,,,,,,
Cu58 Ni2 Zr40,10.1016/B978-0-444-86939-5.50084-1,,,,,,,,,,,,,AM,Quenching,Ribbon,,,,, XRD,,,,,,,,,,,,
Cu58.2 Sn3 Ti9.7 Zr29.1,10.1016/S1359-6462(03)00285-9,747.0,782.0,1148.0,,,,,,,,,,,,,,,,,,,,,,,,,,,,,
Cu58.8 Hf24.5 Nb2 Ti14.7,10.1016/j.actamat.2005.04.037,746.0,792.0,1184.0,4.0,,,,,,,,,,,,,,,,,,,,,,,,,,,,
Cu58.8 Sn2 Ti9.8 Zr29.4,10.1016/S1359-6462(03)00285-9,730.0,772.0,1150.0,,,,,,,,,,,,,,,,,,,,,,,,,,,,,
Cu58.8 Ti9.8 Y2 Zr29.4,10.1016/S1359-6462(03)00285-9,707.0,757.0,1122.0,5.0,,,,,,,,,,,,,,,,,,,,,,,,,,,,
Cu59 Fe1 Zr40,10.1016/0025-5416(88)90341-2,,,,,,,,,,,,,AM,Melt Spinning,Ribbon,,,,Ar-gas,,Radio Frequency Melting,,,,,,,,,,,
Cu59.4 Sn1 Ti9.9 Zr29.7,10.1016/S1359-6462(03)00285-9,730.0,776.0,1155.0,5.0,,,,,,,,,,,,,,,,,,,,,,,,,,,,
Cu6 Ni72 P22,10.1016/0921-5093(91)90109-Z,,,,,,,,,,,,,AM,Melt Spinning,Ribbon,Thickness,0.025-0.045,,, SEM  XRD,,,,,,,,,,,,
Cu6 Ni74 P20,10.1016/0921-5093(91)90109-Z,,,,,,,,,,,,,AM,Melt Spinning,Ribbon,Thickness,0.025-0.045,,, SEM  XRD,,,,,,,,,,,,
Cu6 Ni76 P18,10.1016/0921-5093(91)90109-Z,,,,,,,,,,,,,AM,Melt Spinning,Ribbon,Thickness,0.025-0.045,,, SEM  XRD,,,,,,,,,,,,
Cu6 P5 Pd79 Si10,10.1016/j.jnoncrysol.2006.09.025,609.0,682.0,995.0,5.0,,,,,,,,,,,,,,,,,,,,,,,,,,,,
Cu6 Pd77 Si17,10.1016/j.jallcom.2008.07.087,,,,,,,,,,,125.0,,,,,,,,,,,,,,,,,,,,,
Cu6 Pd77 Si17,10.1016/j.msea.2006.06.053,642.0,686.0,1128.0,2.0,,,,,,,,,,,,,,,,,,,,,,,,,,,,
Cu6 Pd77 Si17,10.1016/S1359-6462(99)00417-0,642.4,686.4,1128.4,,2.0,,,,,,,,,,,,,,,,,,,,,,,,,,,
Cu6 Pd77.5 Si16.5,10.1016/0001-6160(69)90048-0,,,,,,,,,,,,,AM,,Foil,Thickness,0.01-0.06,,,TEM  XRD ,,,,,,,,,,,,
Cu6 Pd77.5 Si16.5,10.1016/0001-6160(73)90196-X,,,,,,,,,,,,,,,Disk,,['8' '9'],,,,,,,,,,,,,,,
Cu6 Pd77.5 Si16.5,10.1016/0022-3093(83)90085-6,,,,,,,,,,,,,,Melt Spinning,Ribbon,Width X Thickness,2,0.02,,,,,,,,,,,,,,
Cu6 Pd77.5 Si16.5,10.1016/0036-9748(77)90321-0,,,,,,,,,,,,,,,Powder,,,,,,,,,,,,,,,,,
Cu6 Pd77.5 Si16.5,10.1016/j.jallcom.2008.07.087,,686.0,,,,,,,,,100.0,,,,,,,,,,,,,,,,,,,,,
Cu6 Pd77.5 Si16.5,10.1016/j.msea.2006.06.053,,,1058.0,1.5,,,,,,,,,,,,,,,,,,,,,,,,,,,,
Cu6 Pd77.5 Si16.5,10.1016/j.pmatsci.2011.07.001,,,,,,92.9,,,0.41,,,32.9,,,,,,,,,,10.4,4.58,1.78,174.6,8.93,252.0,,,,,
Cu6 Pd77.5 Si16.5,10.1016/S1359-6462(99)00417-0,637.0,678.0,1058.1,,1.5,,,,,,,,,,,,,,,,,,,,,,,,,,,
Cu6 Pd77.5 Si16.5,10.1038/ncomms10313,622.0,,1037.0,11.0,,,,,,,,,,,,,,,,,,,,,,,,,,,,
Cu6.1 Pd78.4 Si15.5,10.1016/0001-6160(73)90196-X,,,,,,,,,,,,,AM,,Disk,Thickness,10,,,TEM  XRD ,,,,,,,,,,,,
Cu6.6 Mg85 Y3.4 Zn5,10.1016/j.actamat.2006.09.012,405.0,439.0,729.0,,,,704.3,,,,,,,,,,,,,,,,,,,,,,,,,
Cu60 Hf10 Ni30,10.1016/0921-5093(94)90877-X,,,,,,,,,,,,,CR,Melt Spinning,Ribbon,Width X Thickness,1,0.02,Ar-gas,TEM XRD,Radio Frequency Melting,,,,,,,,,,,
Cu60 Hf10 Ti10 Zr20,10.1016/j.pmatsci.2011.07.001,,,,,,101.1,,,0.37,,,36.9,,,,,,,,,,8.32,4.62,2.11,128.2,12.16,282.0,,,,,
Cu60 Hf10 Ti10 Zr20,10.1063/1.4872249,,,,,,101.1,,,0.369,,,36.9,,,,,,,,,,8.32,,,128.2,12.15,,1.95,67.6,48.0,140.0,0.34
Cu60 Hf17.5 Ti22.5,10.1016/j.jnoncrysol.2006.12.068,732.0,755.0,1229.0,3.0,,,,,,,,,,,,,,,,,,,,,,,,,,,,
Cu60 Hf20 Ni20,10.1016/0921-5093(94)90877-X,,,,,,,,,,,,,AM,Melt Spinning,Ribbon,Width X Thickness,1,0.02,Ar-gas,TEM XRD,Radio Frequency Melting,,,,,,,,,,,
Cu60 Hf20 Ti20,10.1016/j.jnoncrysol.2006.12.068,740.0,767.0,1211.0,4.0,,,,,,,,,,,,,,,,,,,,,,,,,,,,
Cu60 Hf25 Ti15,10.1016/j.actamat.2005.04.037,745.0,805.0,1182.0,4.0,,,,,,,,,,,,,,,,,,,,,,,,,,,,
Cu60 Hf25 Ti15,10.1016/j.actamat.2006.04.005,,,,,,124.0,,,,,,,,,,,,,,,,,,,,,,,,,,
Cu60 Hf25 Ti15,10.1016/j.intermet.2006.10.017,730.0,790.0,1177.0,,,,,,,,,,,,,,,,,,,,,,,,,,,,,
Cu60 Hf25 Ti15,10.2320/matertrans.45.1153,,795.0,1160.0,,4.0,,,,,,,,,,,,,,,,,,,,,,,,,,,
Cu60 Hf30 Ni10,10.1016/0921-5093(94)90877-X,,,,,,,,,,,,,AM,Melt Spinning,Ribbon,Width X Thickness,1,0.02,Ar-gas,TEM XRD,Radio Frequency Melting,,,,,,,,,,,
Cu60 Hf40,10.1016/0921-5093(94)90877-X,,,,,,,,,,,,,AM,Melt Spinning,Ribbon,Width X Thickness,1,0.02,Ar-gas,TEM XRD,Radio Frequency Melting,,,,,,,,,,,
Cu60 Hf40,10.1179/095066010X12646898728200,773.0,827.0,1290.0,,,,,,,,,,,,,,,,,,,,,,,,,,,,,
Cu60 Ni10 Zr30,10.1016/0921-5093(94)90877-X,,,,,,,,,,,,,AM,Melt Spinning,Ribbon,Width X Thickness,1,0.2,,TEM  XRD,Radio Frequency Melting,,,,,,,,,,,
Cu60 Ni10 Zr30,10.1016/B978-0-444-86939-5.50084-1,,,,,,,,,,,,,,Quenching,,,,,, XRD,,,,,,,,,,,,
Cu60 Ni2 Zr38,10.1016/B978-0-444-86939-5.50084-1,,,,,,,,,,,,,AM,Quenching,Ribbon,,,,, XRD,,,,,,,,,,,,
Cu60 Ni20 Zr20,10.1016/0921-5093(94)90877-X,,,,,,,,,,,,,CR,Melt Spinning,Ribbon,Width X Thickness,1,0.2,,TEM  XRD,Radio Frequency Melting,,,,,,,,,,,
Cu60 Ni4 Zr36,10.1016/B978-0-444-86939-5.50084-1,,,,,,,,,,,,,AM,Quenching,Ribbon,,,,, XRD,,,,,,,,,,,,
Cu60 Ni6 Zr34,10.1016/B978-0-444-86939-5.50084-1,,,,,,,,,,,,,AM,Quenching,Ribbon,,,,, XRD,,,,,,,,,,,,
Cu60 Sn1 Ti10 Zr29,10.1016/j.pmatsci.2011.07.001,,,,,,95.5,,,0.34,,,36.6,,,,,,,,,,7.41,4.47,2.19,100.7,12.89,292.0,,,,,
Cu60 Sn1 Ti10 Zr29,10.1063/1.4872249,,,,,,95.5,,,0.342,,,36.6,,,,,,,,,,7.41,,,100.7,12.89,,,,48.0,140.0,0.34
Cu60 Ti10 Zr30,10.1016/0921-5093(94)90294-1,,,,,,,,,,,,,AM,Mechanical,Powder,,,,Ar-gas,TEM XRD,Arc Melting,,,,,,,,,,,
Cu60 Ti10 Zr30,10.1016/j.scriptamat.2006.01.023,724.0,746.0,1175.0,2.0,,,,,,,,,,,,,,,,,,,,,,,,,,,,
Cu60 Ti10 Zr30,10.1016/S1359-6462(03)00285-9,713.0,750.0,1151.0,4.0,,,,,,,,,,,,,,,,,,,,,,,,,,,,
Cu60 Ti10 Zr30,10.1557/JMR.2007.0206,719.0,759.0,1170.0,,,,,,,,,,,,,,,,,,,,,,,,,,,,,
Cu60 Ti10 Zr30,10.2320/matertrans.45.1153,720.0,757.0,1160.0,,4.0,,,,,,,,,,,,,,,,,,,,,,,,,,,
Cu60 Ti20 Zr20,10.1016/0921-5093(94)90294-1,,,,,,,,,,,,,AM,Mechanical,Powder,,,,Ar-gas,TEM XRD,Arc Melting,,,,,,,,,,,
Cu60 Ti25 Zr15,10.1016/0025-5416(88)90059-6,,,,,,,,,,,,,AM,Melt Spinning,Ribbon,,,,,TEM XRD,,,,,,,,,,,,
Cu60 Ti25 Zr15,10.1016/B978-0-444-86939-5.50052-X,,,,,,,,,,,,,,,,,,,,,Radio Frequency Melting,,,,,,,,,,,
Cu60 Ti30 Zr10,10.1016/0921-5093(94)90294-1,,,,,,,,,,,,,AM,Mechanical,Powder,,,,Ar-gas,TEM XRD,Arc Melting,,,,,,,,,,,
Cu60 Ti40,10.1016/0921-5093(94)90294-1,,,,,,,,,,,,,AC,Mechanical,Powder,,,,Ar-gas,TEM XRD,Arc Melting,,,,,,,,,,,
Cu60 Ti40,10.1016/B978-0-444-86939-5.50052-X,,,,,,,,,,,,,AM,Melt Spinning,Ribbon,,,,,,Radio Frequency Melting,,,,,,,,,,,
Cu60 Ti7 Zr33,10.1016/j.scriptamat.2005.11.077,740.0,768.0,1191.0,3.0,,,,,,,,,,,,,,,,,,,,,,,,,,,,
Cu60 Ti7 Zr33,10.1063/1.4872249,,,,,,95.7,,,0.37,,,34.9,,,,,,,,,,,,,122.2,,,2.16,61.0,48.0,140.0,0.34
Cu60 Zr40,10.1016/0022-3093(80)90155-6,,,,,,,,,,,,,AM,Melt Spinning,Ribbon,,,,,,Radio Frequency Melting,,,,,,,,,,,
Cu60 Zr40,10.1016/0025-5416(88)90341-2,,,,,,,,,,,,,,,,,,,Ar-gas,,,,,,,,,,,,,
Cu60 Zr40,10.1016/0921-5093(94)90294-1,,,,,,,,,,,,,AC,Mechanical,Powder,,,,,TEM XRD,Arc Melting,,,,,,,,,,,
Cu60 Zr40,10.1016/0921-5093(94)90877-X,,,,,,,,,,,,,,,,Width X Thickness,1,0.2,,TEM  XRD,,,,,,,,,,,,
Cu60 Zr40,10.1016/j.actamat.2008.02.044,726.0,776.0,1221.0,1.0,,,,,,,,,,,,,,,,,,,,,,,,,,,,
Cu60 Zr40,10.1179/095066010X12646898728200,740.0,760.0,1198.0,,,,,,,,,,,,,,,,,,,,,,,,,,,,,
Cu60.87 Pd1.63 Si37.5,10.1016/0001-6160(73)90196-X,,,,,,,,,,,,,AM,,Disk,Thickness,2,,,TEM  XRD ,,,,,,,,,,,,
Cu61.6 Ni18.4 P20,10.1016/0025-5416(88)90344-8,,,,,,,,,,,,,AM,Melt Spinning,Ribbon,,,,, SEM  XRD,,,,,,,,,,,,
Cu62 Zr38,10.1016/B978-0-444-86939-5.50052-X,,,,,,,,,,,,,AM,Melt Spinning,Ribbon,,,,,TEM XRD,Radio Frequency Melting,,,,,,,,,,,
Cu62 Zr38,10.1179/095066010X12646898728200,728.0,793.0,1158.0,,,,,,,,,,,,,,,,,,,,,,,,,,,,,
Cu63 Fe37,10.1088/0953-8984/3/49/003,,,,,,,,,,,,,CR,Deposition,Thin Film,Thickness,.01-.03,,Ar-gas,DSC XRD,,,,,,,,,,,,
Cu64 Zr36,10.1016/j.scriptamat.2007.10.001,787.0,833.0,1230.0,2.0,,,,,,,,,,,,,,,,,,,,,,,,,,,,
Cu65 Hf35,10.1179/095066010X12646898728200,781.0,832.0,1259.0,,,,,,,,,,,,,,,,,,,,,,,,,,,,,
Cu65 Ti20 Zr15,10.1016/B978-0-444-86939-5.50052-X,,,,,,,,,,,,,AM,Melt Spinning,Ribbon,,,,,TEM XRD,Radio Frequency Melting,,,,,,,,,,,
Cu65 Zr35,10.1016/B978-0-444-86939-5.50052-X,,,,,,,,,,,,,AM,Melt Spinning,Ribbon,,,,,TEM XRD,Radio Frequency Melting,,,,,,,,,,,
Cu65 Zr35,10.1179/095066010X12646898728200,781.0,798.0,1248.0,,,,,,,,,,,,,,,,,,,,,,,,,,,,,
Cu66 Ti34,10.1016/B978-0-444-86939-5.50052-X,,,,,,,,,,,,,AC,Melt Spinning,Ribbon,,,,,TEM XRD,Radio Frequency Melting,,,,,,,,,,,
Cu66 Zr34,10.1179/095066010X12646898728200,762.0,785.0,1263.0,,,,,,,,,,,,,,,,,,,,,,,,,,,,,
Cu67 Ni17 P16,10.1016/0025-5416(88)90072-9,,,,,,,,,,,,,AM,Melt Spinning,Ribbon,Width X Thickness,3.0-7.0,0.035-0.055,Ar-gas,DSC  SEM  XRD,,,,,,,,,,,,
Cu67 Ni17 P16,10.1016/0921-5093(91)90087-4,,,,,,,,,,,,,,,,,,,, SEM  TEM  XRD,,,,,,,,,,,,
Cu69 Ni13 P18,10.1016/0025-5416(88)90072-9,,,,,,,,,,,,,AM,Melt Spinning,Ribbon,Width X Thickness,3.0-7.0,0.035-0.055,Ar-gas,DSC  SEM  XRD,,,,,,,,,,,,
Cu69 Ni13 P18,10.1016/0921-5093(91)90087-4,,,,,,,,,,,,,,,,,,,, SEM  TEM  XRD,,,,,,,,,,,,
Cu7 Pd73 Si20,10.1016/0001-6160(69)90048-0,,,,,,,,,,,,,AM,,Foil,Thickness,0.01-0.06,,,TEM  XRD ,,,,,,,,,,,,
Cu7 Pd76.5 Si16.5,10.1016/0001-6160(69)90048-0,,,,,,,,,,,,,AM,,Foil,Thickness,0.01-0.06,,,TEM  XRD ,,,,,,,,,,,,
Cu7.7 Mg85 Ni2.6 Y4.7,10.1557/jmr.2007.0032,,,,4.0,,,,236.0,,,,,,,,,,,,,,,,,,,,,,,,
Cu7.92 Mg83 Y4.08 Zn5,10.1016/j.actamat.2006.09.012,405.0,442.0,730.9,,,,705.6,,,,,,,,,,,,,,,,,,,,,,,,,
Cu70 Fe30,10.1088/0953-8984/3/49/003,,,,,,,,,,,,,CR,Deposition,Thin Film,Thickness,.01-.03,,Ar-gas,DSC XRD,,,,,,,,,,,,
Cu70 Hf10 Ni20,10.1016/0921-5093(94)90877-X,,,,,,,,,,,,,CR,Melt Spinning,Ribbon,Width X Thickness,1,0.02,Ar-gas,TEM XRD,Radio Frequency Melting,,,,,,,,,,,
Cu70 Hf20 Ni10,10.1016/0921-5093(94)90877-X,,,,,,,,,,,,,AC,Melt Spinning,Ribbon,Width X Thickness,1,0.02,Ar-gas,TEM XRD,Radio Frequency Melting,,,,,,,,,,,
Cu70 Hf30,10.1016/0921-5093(94)90877-X,,,,,,,,,,,,,AM,Melt Spinning,Ribbon,Width X Thickness,1,0.02,Ar-gas,TEM XRD,Radio Frequency Melting,,,,,,,,,,,
Cu70 Ni10 Zr20,10.1016/0921-5093(94)90877-X,,,,,,,,,,,,,CR,Melt Spinning,Ribbon,Width X Thickness,1,0.2,,TEM  XRD,Radio Frequency Melting,,,,,,,,,,,
Cu70 Ti10 Zr20,10.1016/0921-5093(94)90294-1,,,,,,,,,,,,,CR,Mechanical,Powder,,,,Ar-gas,TEM XRD,Arc Melting,,,,,,,,,,,
Cu70 Ti20 Zr10,10.1016/0921-5093(94)90294-1,,,,,,,,,,,,,CR,Mechanical,Powder,,,,Ar-gas,TEM XRD,Arc Melting,,,,,,,,,,,
Cu70 Ti30,10.1016/0921-5093(94)90294-1,,,,,,,,,,,,,CR,Mechanical,Powder,,,,Ar-gas,TEM XRD,Arc Melting,,,,,,,,,,,
Cu70 Zr30,10.1016/0921-5093(94)90877-X,,,,,,,,,,,,,AM,Melt Spinning,Ribbon,Width X Thickness,1,0.2,,TEM  XRD,Radio Frequency Melting,,,,,,,,,,,
Cu70 Zr30,10.1016/B978-0-444-86939-5.50052-X,,,,,,,,,,,,,,,,,,,,TEM XRD,,,,,,,,,,,,
Cu71 Fe29,10.1088/0953-8984/3/49/003,,,,,,,,,,,,,CR,Deposition,Thin Film,Thickness,.01-.03,,Ar-gas,DSC XRD,,,,,,,,,,,,
Cu71 Ni11 P18,10.1016/0022-3093(93)91321-S,,,,,,,,,,,,,AM,Mechanical,Powder,,,,Ar-gas,XRD,,,,,,,,,,,,
Cu71 Ni11 P18,10.1016/0921-5093(94)90869-9,,,,,,,,,,,,,,,,,,,, SEM  XRD,,,,,,,,,,,,
Cu72 Zr28,10.1179/095066010X12646898728200,780.0,804.0,1358.0,,,,,,,,,,,,,,,,,,,,,,,,,,,,,
Cu73 Ni11 P16,10.1016/0921-5093(91)90087-4,,,,,,,,,,,,,AM,Melt Spinning,Ribbon,,,,, SEM  TEM  XRD,,,,,,,,,,,,
Cu75 Ti25,10.1016/B978-0-444-86939-5.50052-X,,,,,,,,,,,,,CR,Melt Spinning,Ribbon,,,,,TEM XRD,Radio Frequency Melting,,,,,,,,,,,
Cu75 Ti8 Zr17,10.1016/B978-0-444-86939-5.50052-X,,,,,,,,,,,,,AC,Melt Spinning,Ribbon,,,,,TEM XRD,Radio Frequency Melting,,,,,,,,,,,
Cu75 Zr25,10.1016/B978-0-444-86939-5.50052-X,,,,,,,,,,,,,CR,Melt Spinning,Ribbon,,,,,TEM XRD,Radio Frequency Melting,,,,,,,,,,,
Cu76 Fe24,10.1088/0953-8984/3/49/003,,,,,,,,,,,,,CR,Deposition,Thin Film,Thickness,.01-.03,,Ar-gas,DSC XRD,,,,,,,,,,,,
Cu78 Yb22,10.1016/0304-8853(93)90473-F,,,,,,,,,,,,,AM,Deposition,Thin Film,,,,,,Arc Melting,,,,,,,,,,,
Cu8 Mg80 Y12,10.1016/0022-3093(93)90183-X,,,,,,,,,,,,,AM,Melt Spinning,Ribbon,,,,, SEM  TEM  XRD,,,,,,,,,,,,
Cu8 Mg80 Y12,10.1016/0921-5093(94)90179-1,,,,,,,,,,,,,,,,,,,, XRD,,,,,,,,,,,,
Cu8 Ni70 P22,10.1016/0921-5093(91)90109-Z,,,,,,,,,,,,,AM,Melt Spinning,Ribbon,Thickness,0.025-0.045,,, SEM  XRD,,,,,,,,,,,,
Cu8 Ni72 P20,10.1016/0921-5093(91)90109-Z,,,,,,,,,,,,,AM,Melt Spinning,Ribbon,Thickness,0.025-0.045,,, SEM  XRD,,,,,,,,,,,,
Cu8 Ni74 P18,10.1016/0921-5093(91)90109-Z,,,,,,,,,,,,,AM,Melt Spinning,Ribbon,Thickness,0.025-0.045,,, SEM  XRD,,,,,,,,,,,,
Cu8 Pd75.8 Si16.2,10.1016/0001-6160(73)90196-X,,,,,,,,,,,,,AM,,Disk,Thickness,11,,,TEM  XRD ,,,,,,,,,,,,
Cu8.7 Mg83 Ni2.9 Y5.4,10.1557/jmr.2007.0032,,,,4.0,,,,273.0,,,,,,,,,,,,,,,,,,,,,,,,
Cu80 Zr20,10.1016/B978-0-444-86939-5.50052-X,,,,,,,,,,,,,CR,Melt Spinning,Ribbon,,,,,TEM XRD,Radio Frequency Melting,,,,,,,,,,,
Cu82 Yb18,10.1016/0304-8853(93)90473-F,,,,,,,,,,,,,AM,Deposition,Thin Film,,,,,,Arc Melting,,,,,,,,,,,
Cu85 Ti15,10.1016/B978-0-444-86939-5.50052-X,,,,,,,,,,,,,CR,Melt Spinning,Ribbon,,,,,TEM XRD,Radio Frequency Melting,,,,,,,,,,,
Cu9.3 Mg81 Y5 Zn4.7,10.1016/j.actamat.2006.09.012,,,,,,19.2,,1163.0,,,,,,,,,,,,,,,,,,,,,,,,
Cu9.5 Mg81.5 Ni3.2 Y5.8,10.1557/jmr.2007.0032,,,,4.0,,,,335.0,,,,,,,,,,,,,,,,,,,,,,,,
Cu90 Fe10,10.1088/0953-8984/3/49/003,,,,,,,,,,,,,CR,Deposition,Thin Film,Thickness,.01-.03,,Ar-gas,DSC XRD,,,,,,,,,,,,
Cu95 Zr5,10.1016/B978-0-444-86939-5.50052-X,,,,,,,,,,,,,CR,Melt Spinning,Ribbon,,,,,TEM XRD,Radio Frequency Melting,,,,,,,,,,,
D13 Ni43.5 Zr43.5,10.1016/0022-3093(84)90617-3,,,,,,,,,,,,,AM,Melt Spinning,Ribbon,Width X Thickness,2,0.03,,,Radio Frequency Melting,,,,,,,,,,,
D5.59 Ni19.24 Zr75.17,10.1016/0022-3093(84)90617-3,,,,,,,,,,,,,AM,Melt Spinning,Ribbon,Width X Thickness,2,0.03,,,Radio Frequency Melting,,,,,,,,,,,
D5.94 Ni17.34 Zr76.72,10.1016/0022-3093(84)90617-3,,,,,,,,,,,,,AM,Melt Spinning,Ribbon,Width X Thickness,2,0.03,,,Radio Frequency Melting,,,,,,,,,,,
D7.4 Ni9.32 Zr83.28,10.1016/0022-3093(84)90617-3,,,,,,,,,,,,,AM,Melt Spinning,Ribbon,Width X Thickness,2,0.03,,,Radio Frequency Melting,,,,,,,,,,,
Dy0.3 Fe89.7 Zr10,10.1016/0025-5416(88)90294-7,,,,,,,,,,,,,AM,Melt Spinning,Ribbon,Width X Thickness,1-1.5, 15-0.02,,,Radio Frequency Melting,,,,,,,,,,,
Dy84 Fe6 Zr10,10.1016/0025-5416(88)90294-7,,,,,,,,,,,,,CR,Melt Spinning,Ribbon,Width X Thickness,1-1.5, 15-0.02,,,Radio Frequency Melting,,,,,,,,,,,
Dy88 Fe2 Zr10,10.1016/0025-5416(88)90294-7,,,,,,,,,,,,,AM,Melt Spinning,Ribbon,Width X Thickness,1-1.5, 15-0.02,,,Radio Frequency Melting,,,,,,,,,,,
Fe10 Ga18 Gd72,10.1016/0022-3093(84)90620-3,,,,,,,,,,,,,AM,Melt Spinning,Ribbon,,,,,,,,,,,,,,,,,
Fe10 Ni29.7 Zr60.3,10.1088/0953-8984/1/10/004,,,,,,,,,,,,,AM,Melt Spinning,Ribbon,,,,,XRD ,Radio Frequency Melting,,,,,,,,,,,
Fe10 Si15 Zr75,10.1016/0022-3093(84)90034-6,,,,,,,,,,,,,AM,Melt Spinning,Ribbon,Width X Thickness,1,0.02,,,Radio Frequency Melting,,,,,,,,,,,
Fe12 Si16 Ti72,10.1016/0001-6160(78)90137-2,,,,,,,,,,,,,AM,Melt Spinning,Ribbon,,,,,,Arc Melting,,,,,,,,,,,
Fe13 Pd67 Si20,10.1016/0022-3093(80)90114-3,,,,,,,,,,,,,AM,Mechanical,Ribbon,,,,,TEM ,,,,,,,,,,,,
Fe13.2 Ni19.8 Zr67,10.1103/PhysRevB.49.8621,,,,,,,,,,,,,AM,Melt Spinning,Ribbon,,,,,XRD ,Radio Frequency Melting,,,,,,,,,,,
Fe15 Ni25 P20 Pd40,10.1007/s11661-998-0002-8,603.0,676.0,,,,,,,,,,,,,,,,,,,,,,,,,,,,,,
Fe16 Ni64 P20,10.1016/0022-3093(93)90081-8,,,,,,,,,,,,,AM,Melt Spinning,Ribbon,Width X Thickness,3,0.02,Air,TEM  XRD,Radio Frequency Melting,,,,,,,,,,,
Fe16 P20 Pd64,10.1016/j.pmatsci.2011.07.001,,,,,,93.0,,,0.4,,,33.1,,,,,,,,,,10.04,4.53,1.82,161.9,9.26,,,,,,
Fe16.5 Ni16.5 Zr67,10.1103/PhysRevB.49.8621,,,,,,,,,,,,,AM,Melt Spinning,Ribbon,,,,,XRD ,Radio Frequency Melting,,,,,,,,,,,
Fe2 Nb32.75 Ni60.25 Zr5,10.1016/j.jallcom.2008.01.075,883.0,904.0,1462.0,3.0,,,1412.0,,,,,,,,,,,,,,,,,,,,,,,,,
Fe20 Ni20 P20 Pd40,10.1007/s11661-998-0002-8,598.0,,,,,,,,,,,,,,,,,,,,,,,,,,,,,,,
Fe20 Ni26.4 Zr53.6,10.1088/0953-8984/1/10/004,,,,,,,,,,,,,AM,Melt Spinning,Ribbon,,,,,XRD ,Radio Frequency Melting,,,,,,,,,,,
Fe20 Si65 Zr15,10.1016/0025-5416(88)90012-2,,,,,,,,,,,,,AM,Melt Spinning,Ribbon,,,,Vacuum,,Radio Frequency Melting,,,,,,,,,,,
Fe20.2 Ni12.8 Zr67,10.1103/PhysRevB.49.8621,,,,,,,,,,,,,AM,Melt Spinning,Ribbon,,,,,XRD ,Radio Frequency Melting,,,,,,,,,,,
Fe22 Si10 Zr68,10.1016/0025-5416(88)90012-2,,,,,,,,,,,,,AM,Melt Spinning,Ribbon,,,,Vacuum,,Radio Frequency Melting,,,,,,,,,,,
Fe23.1 Ni9.9 Zr67,10.1103/PhysRevB.49.8621,,,,,,,,,,,,,AM,Melt Spinning,Ribbon,,,,,XRD ,Radio Frequency Melting,,,,,,,,,,,
Fe24 Hf15.2 Zr60.8,10.1016/B978-0-444-86939-5.50106-8,,,,,,,,,,,,,AM,Melt Spinning,Ribbon,,,,Vacuum,XRD,,,,,,,,,,,,
Fe24 Hf22.8 Zr53.2,10.1016/B978-0-444-86939-5.50106-8,,,,,,,,,,,,,AM,Melt Spinning,Ribbon,,,,Vacuum,XRD,,,,,,,,,,,,
