Repository: IntelAntique/Skunkworks

# Skunkworks
Algorithm to check for equivalent alloys

File: MDF_DMREF_Metallic_Glasses_v7.csv (part 19 of 22)
Composition,Reference,Tg_[K],Tx_[K],Tl_[K],Dmax_[mm],Zmax_[mm],E_[GPA],Tm_[K],Sigma_[Mpa],Possion_Ratio,Fracture_Strength_[MPa],Rc_[K/s],G_[GPa],Is_Amorphous,Casting,Type,Size_Measure,Size1,Size2,Environment,Characterization,Melting,density_[g/cm^3],Acoustic_Velocity_Long_[km/s],Acoustic_Velocity_Trans_[km/s],K_[GPa],E/density_[GPacm^3/g],Debye_Temp_[K],Yield_Strength_[Gpa],Kc_[Mpa m^05],Gbas_[Gpa],Kbas_[Gpa],Vbas
Fe24 Hf34.2 Zr41.8,10.1016/B978-0-444-86939-5.50106-8,,,,,,,,,,,,,AM,Melt Spinning,Ribbon,,,,Vacuum,XRD,,,,,,,,,,,,
Fe24 Hf7.6 Zr68.4,10.1016/B978-0-444-86939-5.50106-8,,,,,,,,,,,,,AM,Melt Spinning,Ribbon,,,,Vacuum,XRD,,,,,,,,,,,,
Fe24 P20 Pd56,10.1016/j.pmatsci.2011.07.001,,,,,,96.0,,,0.4,,,34.3,,,,,,,,,,9.9,4.57,1.86,161.2,9.7,,,,,,
Fe24 Zr76,10.1016/0025-5416(88)90012-2,,,,,,,,,,,,,AM,Melt Spinning,Ribbon,,,,,,Radio Frequency Melting,,,,,,,,,,,
Fe24 Zr76,10.1016/B978-0-444-86939-5.50106-8,,,,,,,,,,,,,,,,,,,Vacuum,XRD,,,,,,,,,,,,
Fe25 Sc32 Zr43,10.1209/0295-5075/9/5/011,,,,,,,,,,,,,AM,,,,,,,,,,,,,,,,,,,
Fe25 Sc37.5 Zr37.5,10.1016/0025-5416(88)90317-5,,,,,,,,,,,,,AM,Melt Spinning,Ribbon,,,,Vacuum,XRD ,,,,,,,,,,,,
Fe25 Sc45 Zr30,10.1209/0295-5075/9/5/011,,,,,,,,,,,,,AM,,,,,,,,,,,,,,,,,,,
Fe25 Sc58 Zr17,10.1209/0295-5075/9/5/011,,,,,,,,,,,,,AM,,,,,,,,,,,,,,,,,,,
Fe25 Sc75,10.1016/0025-5416(88)90317-5,,,,,,,,,,,,,AM,Melt Spinning,Ribbon,,,,Vacuum,XRD ,,,,,,,,,,,,
Fe25 Zr75,10.1209/0295-5075/9/5/011,,,,,,,,,,,,,AM,,,,,,,,,,,,,,,,,,,
Fe28 Ir2 Zr70,10.1016/0921-5093(94)90817-6,,,,,,,,,,,,,AM,Melt Spinning,Ribbon,Width X Thickness,1, 0.02-0.04,Ar-gas,XRD,Radio Frequency Melting,,,,,,,,,,,
Fe28 Pd2 Zr70,10.1016/0921-5093(94)90817-6,,,,,,,,,,,,,AM,Melt Spinning,Ribbon,Width X Thickness,1, 0.02-0.04,Ar-gas,XRD,Radio Frequency Melting,,,,,,,,,,,
Fe28 Rh2 Zr70,10.1016/0921-5093(94)90817-6,,,,,,,,,,,,,AM,Melt Spinning,Ribbon,Width X Thickness,1, 0.02-0.04,,XRD,Radio Frequency Melting,,,,,,,,,,,
Fe28 Ru2 Zr70,10.1016/0921-5093(94)90817-6,,,,,,,,,,,,,AM,Melt Spinning,Ribbon,Width X Thickness,1, 0.02-0.04,,XRD,Radio Frequency Melting,,,,,,,,,,,
Fe29.7 Ni3.3 Zr67,10.1103/PhysRevB.49.8621,,,,,,,,,,,,,AM,Melt Spinning,Ribbon,,,,,XRD ,Radio Frequency Melting,,,,,,,,,,,
Fe3 Nb35 Ni57 Sn5,10.1063/1.1544434,886.0,915.0,,,2.0,,,,,,,,,,,,,,,,,,,,,,,,,,,
Fe3 Nb37 Ni57 Sn3,10.1063/1.1544434,,,,,1.0,,,,,,,,,,,,,,,,,,,,,,,,,,,
Fe3.3 Ni29.7 Zr67,10.1103/PhysRevB.49.8621,,,,,,,,,,,,,AM,Melt Spinning,Ribbon,,,,,XRD ,Radio Frequency Melting,,,,,,,,,,,
Fe30 Ni23.1 Zr46.9,10.1088/0953-8984/1/10/004,,,,,,,,,,,,,AM,Melt Spinning,Ribbon,,,,,XRD ,Radio Frequency Melting,,,,,,,,,,,
Fe30 Ni40 P20 Pd10,10.1007/s11661-998-0002-8,600.0,,,,,,,,,,,,,,,,,,,,,,,,,,,,,,,
Fe30 Zr70,10.1016/0025-5416(88)90012-2,,,,,,,,,,,,,AM,Melt Spinning,Ribbon,,,,,,Radio Frequency Melting,,,,,,,,,,,
Fe33 Ni0.05 Zr66.95,10.1016/0025-5416(88)90342-4,,,,,,,,,,,,,AM,Melt Spinning,Ribbon,,,,,XRD ,Radio Frequency Melting,,,,,,,,,,,
Fe33 Ni0.1 Zr66.9,10.1016/0025-5416(88)90342-4,,,,,,,,,,,,,AM,Melt Spinning,Ribbon,,,,,XRD ,Radio Frequency Melting,,,,,,,,,,,
Fe33 Ni0.15 Zr66.85,10.1016/0025-5416(88)90342-4,,,,,,,,,,,,,AM,Melt Spinning,Ribbon,,,,,XRD ,Radio Frequency Melting,,,,,,,,,,,
Fe33 Ni0.2 Zr66.8,10.1016/0025-5416(88)90342-4,,,,,,,,,,,,,AM,Melt Spinning,Ribbon,,,,,XRD ,Radio Frequency Melting,,,,,,,,,,,
Fe33 Zr67,10.1103/PhysRevB.49.8621,,,,,,,,,,,,,AM,Melt Spinning,Ribbon,,,,,XRD ,Radio Frequency Melting,,,,,,,,,,,
Fe35 Sc65,10.1209/0295-5075/9/5/011,,,,,,,,,,,,,AM,,,,,,,,,,,,,,,,,,,
Fe40 Nd60,10.1016/0921-5093(94)90772-2,,,,,,,,,,,,,AM,Quenching,Ribbon,,,,, XRD TEM SEM,Radio Frequency Melting,,,,,,,,,,,
Fe40 Ni40 P20,10.1016/0025-5416(88)90035-3,,,,,,,,,,,,,AM,Melt Spinning,Ribbon,,,,,TEM  XRD,Radio Frequency Melting,,,,,,,,,,,
Fe44.92 Ni1.14 Zr53.94,10.1088/0953-8984/1/10/004,,,,,,,,,,,,,AM,Melt Spinning,Ribbon,,,,,XRD ,Radio Frequency Melting,,,,,,,,,,,
Fe46.2 Ge18.2 Zr35.6,10.1016/0921-5093(94)90792-7,,,,,,,,,,,,,AM,Deposition,Thin Film,,,,,TEM XRD,,,,,,,,,,,,
Fe48.9 Ge9.5 Zr41.6,10.1016/0921-5093(94)90792-7,,,,,,,,,,,,,CR,Deposition,Thin Film,,,,,TEM XRD,,,,,,,,,,,,
Fe5 Nb35 Ni55 Sn5,10.1063/1.1544434,,,,,1.0,,,,,,,,,,,,,,,,,,,,,,,,,,,
Fe5.1 Pd78.1 Si16.8,10.1016/0036-9748(80)90188-X,,,,,,,,,,,,,AM,Mechanical,Ribbon,Width X Thickness,0.9,0.04,,TEM ,,,,,,,,,,,,
Fe50 Hf10 Ta40,10.1016/S0304-8853(10)80123-4,,,,,,,,,,,,,AM,Deposition,Thin Film,,,,,,,,,,,,,,,,,
Fe50 Hf20 Ta30,10.1016/S0304-8853(10)80123-4,,,,,,,,,,,,,AM,Deposition,Thin Film,,,,,,,,,,,,,,,,,
Fe50 Hf30 Ta20,10.1016/S0304-8853(10)80123-4,,,,,,,,,,,,,AM,Deposition,Thin Film,,,,,,,,,,,,,,,,,
Fe50 Hf40 Ta10,10.1016/S0304-8853(10)80123-4,,,,,,,,,,,,,AM,Deposition,Thin Film,,,,,,,,,,,,,,,,,
Fe50 Hf50,10.1016/S0304-8853(10)80123-4,,,,,,,,,,,,,AM,Deposition,Thin Film,,,,,,,,,,,,,,,,,
Fe50 Nd50,10.1016/0921-5093(94)90772-2,,,,,,,,,,,,,AM,Quenching,Ribbon,,,,, XRD TEM SEM,Radio Frequency Melting,,,,,,,,,,,
Fe50.2 Ge13.7 Zr36.1,10.1016/0921-5093(94)90792-7,,,,,,,,,,,,,AM,Deposition,Thin Film,,,,,TEM XRD,,,,,,,,,,,,
Fe51.5 Ge12.2 Zr36.3,10.1016/0921-5093(94)90792-7,,,,,,,,,,,,,AC,Deposition,Thin Film,,,,,TEM XRD,,,,,,,,,,,,
Fe54.9 Ge11 Zr34.1,10.1016/0921-5093(94)90792-7,,,,,,,,,,,,,AC,Deposition,Thin Film,,,,,TEM XRD,,,,,,,,,,,,
Fe6.6 Ni26.4 Zr67,10.1103/PhysRevB.49.8621,,,,,,,,,,,,,AM,Melt Spinning,Ribbon,,,,,XRD ,Radio Frequency Melting,,,,,,,,,,,
Fe60 Nd40,10.1016/0304-8853(86)90564-0,,,,,,,,,,,,,AM,Deposition,,,,,,SEM ,,,,,,,,,,,,
Fe60 Nd40,10.1016/0921-5093(94)90772-2,,,,,,,,,,,,,,Quenching,Ribbon,,,,, XRD TEM SEM,Radio Frequency Melting,,,,,,,,,,,
Fe60 Nd40,10.1080/08957958908201685,,,,,,,,,,,,,,,,,,,,SEM  XRD ,Arc Melting,,,,,,,,,,,
Fe63 Hf37,10.1143/JPSJ.61.3699,,,,,,,,,,,,,AM,Deposition,Thin Film,,,,Ar-gas,,Arc Melting,,,,,,,,,,,
Fe64 Hf8 Ta28,10.1143/JPSJ.61.3699,,,,,,,,,,,,,AM,Deposition,Thin Film,,,,Ar-gas,,Arc Melting,,,,,,,,,,,
Fe65 Hf4 Ta31,10.1143/JPSJ.61.3699,,,,,,,,,,,,,AM,Deposition,Thin Film,,,,Ar-gas,,Arc Melting,,,,,,,,,,,
Fe65 Nd35,10.1016/0304-8853(86)90564-0,,,,,,,,,,,,,AM,Deposition,,,,,,SEM ,,,,,,,,,,,,
Fe67 Nd33,10.1016/0921-5093(94)90772-2,,,,,,,,,,,,,AM,Quenching,Ribbon,,,,, XRD TEM SEM,Radio Frequency Melting,,,,,,,,,,,
Fe68 Mn15 P17,10.1016/0022-3093(92)90162-D,,,,,,,,,,,,,AM,Melt Spinning,Ribbon,,,,Ar-gas,,Radio Frequency Melting,,,,,,,,,,,
Fe7 Pd73 Si20,10.1016/0036-9748(75)90196-9,,,,,,,,,,,,,AM,Mechanical,Foil,Width X Thickness,1.5,0.03,,TEM ,,,,,,,,,,,,
Fe7 Pd73 Si20,10.1080/01418618108235791,,,,,,,,,,,,,,,Ribbon,Thickness,0.025,,,,,,,,,,,,,,,
Fe70 Hf13 Ta17,10.1143/JPSJ.61.3699,,,,,,,,,,,,,AM,Deposition,Thin Film,,,,Ar-gas,,Arc Melting,,,,,,,,,,,
Fe70 Nd30,10.1016/0304-8853(86)90564-0,,,,,,,,,,,,,AM,Deposition,,,,,,SEM ,,,,,,,,,,,,
Fe70 Nd30,10.1080/08957958908201685,,,,,,,,,,,,,,,,,,,,SEM  XRD ,Arc Melting,,,,,,,,,,,
Fe70.05 Ni3.71 Zr26.24,10.1016/0025-5416(88)90348-5,,,,,,,,,,,,,AM,Melt Spinning,Ribbon,,,,,XRD ,Radio Frequency Melting,,,,,,,,,,,
Fe71 Mn12 P17,10.1016/0022-3093(92)90162-D,,,,,,,,,,,,,AM,Melt Spinning,Ribbon,,,,Ar-gas,,Radio Frequency Melting,,,,,,,,,,,
Fe72 Hf19 Ta9,10.1143/JPSJ.61.3699,,,,,,,,,,,,,AM,Deposition,Thin Film,,,,Ar-gas,,Arc Melting,,,,,,,,,,,
Fe72 Ni18 Zr10,10.1016/0921-5093(94)90225-9,,,,,,,,,,,,,AM,Melt Spinning,Ribbon,Thickness,0.04,,,,Radio Frequency Melting,,,,,,,,,,,
Fe74 Mn9 P17,10.1016/0022-3093(92)90162-D,,,,,,,,,,,,,AM,Melt Spinning,Ribbon,,,,Ar-gas,,Radio Frequency Melting,,,,,,,,,,,
Fe74 Mo9 P17,10.1016/0921-5093(91)90100-2,,,,,,,,,,,,,AM,Melt Spinning,Ribbon,,,,,,,,,,,,,,,,,
Fe74 P17 V9,10.1016/0921-5093(91)90100-2,,,,,,,,,,,,,AM,Melt Spinning,Ribbon,,,,,XRD ,,,,,,,,,,,,
Fe75 Nd25,10.1016/0304-8853(86)90564-0,,,,,,,,,,,,,AM,Deposition,,,,,,SEM ,,,,,,,,,,,,
Fe75 Nd25,10.2320/matertrans1989.34.895,,,,,,,,,,,,,,Quenching,Ribbon,Width X Thickness,2,0.015,, XRD TEM SEM,Radio Frequency Melting,,,,,,,,,,,
Fe75 Zr25,10.1016/0025-5416(88)90004-3,,,,,,,,,,,,,AM,Mechanical,Powder,,,,,TEM XRD,,,,,,,,,,,,
Fe76 Hf22 Ta2,10.1143/JPSJ.61.3699,,,,,,,,,,,,,AM,Deposition,Thin Film,,,,Ar-gas,,Arc Melting,,,,,,,,,,,
Fe76 Mo7 P17,10.1016/0921-5093(91)90100-2,,,,,,,,,,,,,AM,Melt Spinning,Ribbon,,,,,,,,,,,,,,,,,
Fe76 P17 V7,10.1016/0921-5093(91)90100-2,,,,,,,,,,,,,AM,Melt Spinning,Ribbon,,,,,XRD,,,,,,,,,,,,
Fe76.5 Ni13.5 Zr10,10.1016/0022-3093(93)90254-U,,,,,,,,,,,,,AM,Melt Spinning,Ribbon,Width X Thickness,1,0.02,,XRD ,Radio Frequency Melting,,,,,,,,,,,
Fe79 Nd21,10.2320/matertrans1989.34.895,,,,,,,,,,,,,AM,Quenching,Ribbon,Width X Thickness,2,0.015,, XRD TEM SEM,Radio Frequency Melting,,,,,,,,,,,
Fe80 Nd20,10.1016/0304-8853(86)90564-0,,,,,,,,,,,,,AM,Deposition,,,,,,SEM ,,,,,,,,,,,,
Fe80 Nd20,10.1016/0921-5093(94)90772-2,,,,,,,,,,,,,,Quenching,Ribbon,,,,, XRD TEM SEM,Radio Frequency Melting,,,,,,,,,,,
Fe80 Nd20,10.1080/08957958908201685,,,,,,,,,,,,,,,,,,,,SEM  XRD ,Arc Melting,,,,,,,,,,,
Fe80 P10 Si10,10.2320/matertrans1989.34.874,,,,,,,,,,,,,AM,Melt Spinning,Ribbon,,,,Ar-gas,ND TEM XRD,Radio Frequency Melting,,,,,,,,,,,
Fe80 P11 Si9,10.2320/matertrans1989.34.874,,,,,,,,,,,,,AM,Melt Spinning,Ribbon,,,,Ar-gas,ND TEM XRD,Radio Frequency Melting,,,,,,,,,,,
Fe80 P12 Si8,10.2320/matertrans1989.34.874,,,,,,,,,,,,,AM,Melt Spinning,Ribbon,,,,Ar-gas,ND TEM XRD,Radio Frequency Melting,,,,,,,,,,,
Fe80 P13 Si7,10.2320/matertrans1989.34.874,,,,,,,,,,,,,AM,Melt Spinning,Ribbon,,,,Ar-gas,ND TEM XRD,Radio Frequency Melting,,,,,,,,,,,
Fe80 P14 Si6,10.2320/matertrans1989.34.874,,,,,,,,,,,,,AM,Melt Spinning,Ribbon,,,,Ar-gas,ND TEM XRD,Radio Frequency Melting,,,,,,,,,,,
Fe80 P16 Si4,10.2320/matertrans1989.34.874,,,,,,,,,,,,,AM,Melt Spinning,Ribbon,,,,Ar-gas,ND TEM XRD,Radio Frequency Melting,,,,,,,,,,,
Fe80 P17.5 Si2.5,10.2320/matertrans1989.34.874,,,,,,,,,,,,,AM,Melt Spinning,Ribbon,,,,Ar-gas,ND TEM XRD,Radio Frequency Melting,,,,,,,,,,,
Fe80 P20,10.1016/0036-9748(77)90268-X,,,,,,,,,,,,,AM,Melt Spinning,Ribbon,Width X Thickness,1,0.02,,,Radio Frequency Melting,,,,,,,,,,,
Fe80 P20,10.2320/matertrans1989.34.874,,,,,,,,,,,,,,,,,,,Ar-gas,ND TEM XRD,,,,,,,,,,,,
Fe80 P9.5 Si10.5,10.2320/matertrans1989.34.874,,,,,,,,,,,,,AM,Melt Spinning,Ribbon,,,,Ar-gas,ND TEM XRD,Radio Frequency Melting,,,,,,,,,,,
Fe82 Nd18,10.2320/matertrans1989.34.895,,,,,,,,,,,,,AM,Quenching,Ribbon,Width X Thickness,2,0.015,, XRD TEM SEM,Radio Frequency Melting,,,,,,,,,,,
Fe82.08 Ni1.55 Zr16.37,10.1088/0953-8984/1/10/004,,,,,,,,,,,,,AM,Melt Spinning,Ribbon,,,,,XRD ,Radio Frequency Melting,,,,,,,,,,,
Fe84 Gd6 Zr10,10.1016/0025-5416(88)90294-7,,,,,,,,,,,,,CR,Melt Spinning,Ribbon,Width X Thickness,1-1.5, 15-0.02,,,Radio Frequency Melting,,,,,,,,,,,
Fe84 La6 Zr10,10.1016/0025-5416(88)90294-7,,,,,,,,,,,,,AM,Melt Spinning,Ribbon,Width X Thickness,1-1.5, 15-0.02,,XRD,Radio Frequency Melting,,,,,,,,,,,
Fe84 Pr6 Zr10,10.1016/0025-5416(88)90294-7,,,,,,,,,,,,,AM,Melt Spinning,Ribbon,Width X Thickness,1-1.5, 15-0.02,,XRD,Radio Frequency Melting,,,,,,,,,,,
Fe85 Nd15,10.1016/0304-8853(86)90564-0,,,,,,,,,,,,,AM,Deposition,,,,,,SEM ,,,,,,,,,,,,
Fe85 Nd15,10.2320/matertrans1989.34.895,,,,,,,,,,,,,,Quenching,Ribbon,Width X Thickness,2,0.015,, XRD TEM SEM,Radio Frequency Melting,,,,,,,,,,,
Fe85 Zr15,10.2320/matertrans1989.33.80,,,,,,,,,,,,,AM,Deposition,Thin Film,,,,,TEM XRD,Arc Melting,,,,,,,,,,,
Fe88 Gd2 Zr10,10.1016/0025-5416(88)90294-7,,,,,,,,,,,,,AM,Melt Spinning,Ribbon,Width X Thickness,1-1.5, 15-0.02,,,Radio Frequency Melting,,,,,,,,,,,
Fe88 La2 Zr10,10.1016/0025-5416(88)90294-7,,,,,,,,,,,,,AM,Melt Spinning,Ribbon,Width X Thickness,1-1.5, 15-0.02,,XRD,Radio Frequency Melting,,,,,,,,,,,
Fe88 Pr2 Zr10,10.1016/0025-5416(88)90294-7,,,,,,,,,,,,,AC,Melt Spinning,Ribbon,Width X Thickness,1-1.5, 15-0.02,,XRD,Radio Frequency Melting,,,,,,,,,,,
Fe88 Zr12,10.2320/matertrans1989.33.80,,,,,,,,,,,,,AM,Deposition,Thin Film,,,,,TEM XRD,Arc Melting,,,,,,,,,,,
Fe88.4 Ge2.1 Zr9.5,10.1016/0921-5093(94)90792-7,,,,,,,,,,,,,CR,Deposition,Thin Film,,,,,TEM XRD,,,,,,,,,,,,
Fe89 Nd11,10.1016/0921-5093(94)90772-2,,,,,,,,,,,,,AM,Quenching,Ribbon,,,,, XRD TEM SEM,Radio Frequency Melting,,,,,,,,,,,
Fe89.7 Gd0.3 Zr10,10.1016/0025-5416(88)90294-7,,,,,,,,,,,,,AM,Melt Spinning,Ribbon,Width X Thickness,1-1.5, 15-0.02,,,Radio Frequency Melting,,,,,,,,,,,
Fe89.7 La0.3 Zr10,10.1016/0025-5416(88)90294-7,,,,,,,,,,,,,AM,Melt Spinning,Ribbon,Width X Thickness,1-1.5, 15-0.02,,XRD,Radio Frequency Melting,,,,,,,,,,,
Fe89.7 Pr0.3 Zr10,10.1016/0025-5416(88)90294-7,,,,,,,,,,,,,AM,Melt Spinning,Ribbon,Width X Thickness,1-1.5, 15-0.02,,XRD,Radio Frequency Melting,,,,,,,,,,,
Fe9.9 Ni23.1 Zr67,10.1103/PhysRevB.49.8621,,,,,,,,,,,,,AM,Melt Spinning,Ribbon,,,,,XRD ,Radio Frequency Melting,,,,,,,,,,,
Fe90 Nd10,10.1016/0304-8853(86)90564-0,,,,,,,,,,,,,AM,Deposition,,,,,,SEM ,,,,,,,,,,,,
Fe90 Nd10,10.1080/08957958908201685,,,,,,,,,,,,,,,,,,,,SEM  XRD ,Arc Melting,,,,,,,,,,,
Fe90 Sc10,10.1016/0025-5416(88)90317-5,,,,,,,,,,,,,AM,Melt Spinning,Ribbon,,,,Vacuum,XRD ,,,,,,,,,,,,
Fe90 Zr10,10.1016/0022-3093(93)90254-U,,,,,,,,,,,,,AM,Melt Spinning,Ribbon,Width X Thickness,1,0.02,, XRD,,,,,,,,,,,,
Fe90 Zr10,10.1016/0921-5093(94)90788-9,,,,,,,,,,,,,,,,,1.5,0.02-0.03,,,,,,,,,,,,,,
Fe92 Zr8,10.1016/0921-5093(94)90255-0,,,,,,,,,,,,,AM,Melt Spinning,Ribbon,,,,,,Radio Frequency Melting,,,,,,,,,,,
Fe93 Zr7,10.2320/matertrans1989.33.80,,,,,,,,,,,,,CR,Deposition,Thin Film,,,,,TEM XRD,Arc Melting,,,,,,,,,,,
Ga18 Sr82,10.1179/095066010X12646898728200,445.0,,793.0,,,,,,,,,,,,,,,,,,,,,,,,,,,,,
Gd10 Mg75 Ni15,10.1016/j.commatsci.2016.02.037,449.0,482.0,799.0,3.0,,,,,,,,,,,,,,,,,,,,,,,,,,,,
Gd10 Mg75 Ni15,10.1016/j.jnoncrysol.2005.01.061,,493.0,,2.0,,,777.0,,,,,,,,,,,,,,,,,,,,,,,,,
Gd2.5 Mg75 Nd7.5 Ni15,10.1557/jmr.2009.0438,447.0,492.0,,,,,738.0,,,,,,,,,,,,,,,,,,,,,,,,,
Gd4 Mg80 Nd4 Ni12,10.1557/jmr.2009.0438,,,,,,,,,1.9,,,,,,,,,,,,,,,,,,,,,,,
Gd5 Mg75 Nd5 Ni15,10.1557/jmr.2009.0438,447.0,492.0,,,,,749.0,,,,,,,,,,,,,,,,,,,,,,,,,
Gd6 Mg80 Nd2 Ni12,10.1557/jmr.2009.0438,,,,2.0,,,,,1.6,,,,,,,,,,,,,,,,,,,,,,,
Gd7.5 Mg75 Nd2.5 Ni15,10.1557/jmr.2009.0255,448.0,492.0,,,,,750.0,,,,,,,,,,,,,,,,,,,,,,,,,
Gd8 Mg80 Ni12,10.1557/jmr.2009.0438,,,,,,,,,0.57,,,,,,,,,,,,,,,,,,,,,,,
Ge1 Nb80 Si19,10.2320/matertrans1960.21.115,,,,,,,,,,,,,AM,Melt Spinning,Ribbon,Width X Thickness,1-1.5, 0.02-0.03,Ar-gas,,Arc Melting,,,,,,,,,,,
Ge11 Nb40 Zr49,10.2320/matertrans1960.23.693,,,,,,,,,,,,,AM,Melt Spinning,Ribbon,,,,Ar-gas,,,,,,,,,,,,,
Ge12 Zr88,10.2320/matertrans1960.23.693,,,,,,,,,,,,,AM,Melt Spinning,Ribbon,,,,Ar-gas,,,,,,,,,,,,,
Ge13 Nb40 Zr47,10.2320/matertrans1960.23.693,,,,,,,,,,,,,AM,Melt Spinning,Ribbon,,,,Ar-gas,,,,,,,,,,,,,
Ge15 Mo10 Zr75,10.1016/0022-3093(84)90034-6,,,,,,,,,,,,,AM,Melt Spinning,Ribbon,Width X Thickness,1,0.02,,,Radio Frequency Melting,,,,,,,,,,,
Ge15 Mo20 Zr65,10.1016/0022-3093(84)90034-6,,,,,,,,,,,,,AM,Melt Spinning,Ribbon,Width X Thickness,1,0.02,,,Radio Frequency Melting,,,,,,,,,,,
Ge15 Nb10 Zr75,10.1016/0022-3093(84)90034-6,,,,,,,,,,,,,AM,Melt Spinning,Ribbon,Width X Thickness,1,0.02,, TEM  XRD ,Radio Frequency Melting,,,,,,,,,,,
Ge15 Nb10 Zr75,10.2320/matertrans1960.23.693,,,,,,,,,,,,,,,,,,,Ar-gas,,,,,,,,,,,,,
Ge15 Nb20 Zr65,10.1016/0022-3093(84)90034-6,,,,,,,,,,,,,AM,Melt Spinning,Ribbon,Width X Thickness,1,0.02,, TEM  XRD ,Radio Frequency Melting,,,,,,,,,,,
Ge15 Nb20 Zr65,10.2320/matertrans1960.23.693,,,,,,,,,,,,,,,,,,,Ar-gas,,,,,,,,,,,,,
Ge15 Nb30 Zr55,10.1016/0022-3093(84)90034-6,,,,,,,,,,,,,AM,Melt Spinning,Ribbon,Width X Thickness,1,0.02,, TEM  XRD ,Radio Frequency Melting,,,,,,,,,,,
Ge15 Nb30 Zr55,10.2320/matertrans1960.23.693,,,,,,,,,,,,,,,,,,,Ar-gas,,,,,,,,,,,,,
Ge15 Nb40 Zr45,10.1016/0022-3093(84)90034-6,,,,,,,,,,,,,AM,Melt Spinning,Ribbon,Width X Thickness,1,0.02,, TEM  XRD ,Radio Frequency Melting,,,,,,,,,,,
Ge15 Nb40 Zr45,10.2320/matertrans1960.23.693,,,,,,,,,,,,,,,,,,,Ar-gas,,,,,,,,,,,,,
Ge15 Nb50 Zr35,10.2320/matertrans1960.23.693,,,,,,,,,,,,,AM,Melt Spinning,Ribbon,,,,Ar-gas,,,,,,,,,,,,,
Ge15 Nb60 Zr25,10.1016/0022-3093(84)90034-6,,,,,,,,,,,,,AM,Melt Spinning,Ribbon,Width X Thickness,1,0.02,, TEM  XRD ,Radio Frequency Melting,,,,,,,,,,,
Ge15 Nb60 Zr25,10.2320/matertrans1960.23.693,,,,,,,,,,,,,,,,,,,Ar-gas,,,,,,,,,,,,,
Ge15 Nb70 Zr15,10.2320/matertrans1960.23.693,,,,,,,,,,,,,CR,Melt Spinning,Ribbon,,,,Ar-gas,,,,,,,,,,,,,
Ge15 Nb78 Zr7,10.2320/matertrans1960.23.693,,,,,,,,,,,,,CR,Melt Spinning,Ribbon,,,,Ar-gas,,,,,,,,,,,,,
Ge15 Nb85,10.2320/matertrans1960.23.693,,,,,,,,,,,,,CR,Melt Spinning,Ribbon,,,,Ar-gas,,,,,,,,,,,,,
Ge15 Ta20 Zr65,10.1016/0022-3093(84)90034-6,,,,,,,,,,,,,AM,Melt Spinning,Ribbon,Width X Thickness,1,0.02,,TEM XRD,Radio Frequency Melting,,,,,,,,,,,
Ge15 Ti20 Zr65,10.1016/0022-3093(84)90034-6,,,,,,,,,,,,,AM,Melt Spinning,Ribbon,Width X Thickness,1,0.02,,TEM XRD,Radio Frequency Melting,,,,,,,,,,,
Ge15 V10 Zr75,10.1016/0022-3093(84)90034-6,,,,,,,,,,,,,AM,Melt Spinning,Ribbon,Width X Thickness, 3.4. Ribbon width , thickness,,TEM XRD,Radio Frequency Melting,,,,,,,,,,,
Ge15 V20 Zr65,10.1016/0022-3093(84)90034-6,,,,,,,,,,,,,AM,Melt Spinning,Ribbon,Width X Thickness, 3.4. Ribbon width , thickness,,TEM XRD,Radio Frequency Melting,,,,,,,,,,,
Ge15 Zr85,10.1016/0022-3093(84)90034-6,,,,,,,,,,,,,AM,Melt Spinning,Ribbon,Width X Thickness,['1' ' 3.4. Ribbon width '],['0.02' ' thickness'],,[nan ' TEM  XRD ' 'TEM XRD'],Radio Frequency Melting,,,,,,,,,,,
Ge15 Zr85,10.2320/matertrans1960.23.693,,,,,,,,,,,,,,,,,,,Ar-gas,,,,,,,,,,,,,
Ge16 Zr84,10.2320/matertrans1960.23.693,,,,,,,,,,,,,AM,Melt Spinning,Ribbon,,,,Ar-gas,,,,,,,,,,,,,
Ge17 Nb40 Zr43,10.2320/matertrans1960.23.693,,,,,,,,,,,,,AM,Melt Spinning,Ribbon,,,,Ar-gas,,,,,,,,,,,,,
Ge18 Nb82,10.2320/matertrans1960.23.693,,,,,,,,,,,,,CR,Melt Spinning,Ribbon,,,,Ar-gas,,,,,,,,,,,,,
Ge19 Nb40 Zr41,10.2320/matertrans1960.23.693,,,,,,,,,,,,,AM,Melt Spinning,Ribbon,,,,Ar-gas,,,,,,,,,,,,,
Ge19 Zr81,10.2320/matertrans1960.23.693,,,,,,,,,,,,,AM,Melt Spinning,Ribbon,,,,Ar-gas,,,,,,,,,,,,,
Ge2 Nb80 Si18,10.2320/matertrans1960.21.115,,,,,,,,,,,,,AM,Melt Spinning,Ribbon,Width X Thickness,1-1.5, 0.02-0.03,Ar-gas,,Arc Melting,,,,,,,,,,,
Ge2 Pd84 Si14,10.1016/0001-6160(69)90048-0,,,,,,,,,,,,,AM,Melt Spinning,Ribbon,Thickness, 0.01-0.06,,,TEM  XRD,,,,,,,,,,,,
Ge20 Nb40 Zr40,10.2320/matertrans1960.23.693,,,,,,,,,,,,,['AM' 'CR'],Melt Spinning,Ribbon,,,,Ar-gas,,,,,,,,,,,,,
Ge21 Pd79,10.1016/0022-3093(93)90129-L,,,,,,,,,,,,,AM,Melt Spinning,Ribbon,,,,Ar-gas, XRD,Radio Frequency Melting,,,,,,,,,,,
Ge22 Zr78,10.2320/matertrans1960.23.693,,,,,,,,,,,,,CR,Melt Spinning,Ribbon,,,,Ar-gas,,,,,,,,,,,,,
Ge3 Nb80 Si17,10.2320/matertrans1960.21.115,,,,,,,,,,,,,AM,Melt Spinning,Ribbon,Width X Thickness,1-1.5, 0.02-0.03,Ar-gas,,Arc Melting,,,,,,,,,,,
Ge3 Pd84 Si13,10.1016/0001-6160(69)90048-0,,,,,,,,,,,,,AM,Melt Spinning,Ribbon,Thickness, 0.01-0.06,,,TEM  XRD,,,,,,,,,,,,
Ge4 Nb80 Si16,10.2320/matertrans1960.21.115,,,,,,,,,,,,,AM,Melt Spinning,Ribbon,Width X Thickness,1-1.5, 0.02-0.03,Ar-gas,,Arc Melting,,,,,,,,,,,
Ge4 Pd84 Si12,10.1016/0001-6160(69)90048-0,,,,,,,,,,,,,AM,Melt Spinning,Ribbon,Thickness, 0.01-0.06,,,TEM  XRD,,,,,,,,,,,,
Ge7 Nb40 Zr53,10.2320/matertrans1960.23.693,,,,,,,,,,,,,CR,Melt Spinning,Ribbon,,,,Ar-gas,,,,,,,,,,,,,
Ge7 Pd83 Si10,10.1016/0001-6160(69)90048-0,,,,,,,,,,,,,AM,Melt Spinning,Ribbon,Thickness, 0.01-0.06,,,TEM  XRD,,,,,,,,,,,,
Ge7 Zr93,10.2320/matertrans1960.23.693,,,,,,,,,,,,,CR,Melt Spinning,Ribbon,,,,Ar-gas,,,,,,,,,,,,,
Ge8 Zr92,10.2320/matertrans1960.23.693,,,,,,,,,,,,,CR,Melt Spinning,Ribbon,,,,Ar-gas,,,,,,,,,,,,,
Ge9 Zr91,10.2320/matertrans1960.23.693,,,,,,,,,,,,,CR,Melt Spinning,Ribbon,,,,Ar-gas,,,,,,,,,,,,,
H17.44 Pd13.84 Zr68.72,10.1016/0022-3093(82)90021-7,,,,,,,,,,,,,AM,Melt Spinning,Ribbon,Thickness,0.04,,, XRD,Induction Melting,,,,,,,,,,,
H17.96 Pd13.68 Zr68.36,10.1016/0022-3093(82)90021-7,,,,,,,,,,,,,AM,Melt Spinning,Ribbon,Thickness,0.04,,, XRD,Induction Melting,,,,,,,,,,,
H19.4 Ni40.3 Zr40.3,10.1016/0022-3093(84)90617-3,,,,,,,,,,,,,AM,Melt Spinning,Ribbon,Width X Thickness,2,0.03,,NS,Radio Frequency Melting,,,,,,,,,,,
H25.55 Ni3.91 Zr70.54,10.1016/0022-3093(84)90617-3,,,,,,,,,,,,,AM,Melt Spinning,Ribbon,Width X Thickness,2,0.03,,NS,Radio Frequency Melting,,,,,,,,,,,
H31 Y44.8 Zr24.2,10.1016/0022-3093(93)91287-D,,,,,,,,,,,,,AM,,,,,,,,,,,,,,,,,,,
H31.5 Tb45.9 Zr22.6,10.1016/0022-3093(93)91287-D,,,,,,,,,,,,,AM,,,,,,,,,,,,,,,,,,,
H37.89 Pd20.7 Zr41.41,10.1016/0022-3093(84)90618-5,,,,,,,,,,,,,CR,Melt Spinning,Ribbon,Width X Thickness,1/2/2020 0:00,0.035,,NS  XRD,Radio Frequency Melting,,,,,,,,,,,
H39.3 Pd20.2 Zr40.5,10.1016/0022-3093(82)90021-7,,,,,,,,,,,,,CR,Melt Spinning,Ribbon,Thickness,0.04,,, XRD,Induction Melting,,,,,,,,,,,
H4.98 Ni22.6 Zr72.42,10.1016/0022-3093(84)90617-3,,,,,,,,,,,,,CR,Melt Spinning,Ribbon,Width X Thickness,2,0.03,,NS,Radio Frequency Melting,,,,,,,,,,,
H46.4 Pd17.9 Zr35.7,10.1016/0022-3093(84)90622-7,,,,,,,,,,,,,AM,Melt Spinning,Ribbon,,,,, XRD,Radio Frequency Melting,,,,,,,,,,,
H48.5 Pd17 Zr34.5,10.1016/0022-3093(84)90619-7,,,,,,,,,,,,,AM,Melt Spinning,Ribbon,,,,, XRD,Radio Frequency Melting,,,,,,,,,,,
H49.2 Pd16.9 Zr33.9,10.1016/0022-3093(82)90021-7,,,,,,,,,,,,,CR,Melt Spinning,Ribbon,Thickness,0.04,,, XRD,Induction Melting,,,,,,,,,,,
H49.2 Pd16.9 Zr33.9,10.1016/0022-3093(84)90619-7,,,,,,,,,,,,,['AM' 'CR'],,,,,,,,Radio Frequency Melting,,,,,,,,,,,
H5.07 Ni22.14 Zr72.79,10.1016/0022-3093(84)90617-3,,,,,,,,,,,,,AM,Melt Spinning,Ribbon,Width X Thickness,2,0.03,,NS,Radio Frequency Melting,,,,,,,,,,,
H5.87 Ni17.72 Zr76.41,10.1016/0022-3093(84)90617-3,,,,,,,,,,,,,['AM' 'CR'],Melt Spinning,Ribbon,Width X Thickness,2,0.03,,NS,Radio Frequency Melting,,,,,,,,,,,
H53.92 Pd15.36 Zr30.72,10.1016/0022-3093(84)90618-5,,,,,,,,,,,,,AM,Melt Spinning,Ribbon,Width X Thickness,1/2/2020 0:00,0.035,,NS  XRD,Radio Frequency Melting,,,,,,,,,,,
H6.15 Ni16.16 Zr77.69,10.1016/0022-3093(84)90617-3,,,,,,,,,,,,,CR,Melt Spinning,Ribbon,Width X Thickness,2,0.03,,NS,Radio Frequency Melting,,,,,,,,,,,
H72.88 Ni1.06 Zr26.06,10.1016/0022-3093(84)90617-3,,,,,,,,,,,,,CR,Melt Spinning,Ribbon,Width X Thickness,2,0.03,,NS,Radio Frequency Melting,,,,,,,,,,,
Hf10 Nb15 Ni60 Ti15,10.1016/S1359-6462(02)00469-4,,902.0,1390.0,,,,,,,,,,,,,,,,,,,,,,,,,,,,,
Hf10 Nb20 Ni50 Ti20,10.1016/S1359-6462(02)00469-4,,838.0,1433.0,,,,,,,,,,,,,,,,,,,,,,,,,,,,,
Hf10 Nb20 Ni55 Ti15,10.1016/S1359-6462(02)00469-4,,867.0,1397.0,,,,,,,,,,,,,,,,,,,,,,,,,,,,,
Hf10 Nb20 Ni60 Ti10,10.1016/S1359-6462(02)00469-4,,916.0,1411.0,,,,,,,,,,,,,,,,,,,,,,,,,,,,,
Hf10 Si15 Zr75,10.1007/BF01203492,,,,,,,,,,,,,AM,Melt Spinning,Ribbon,,,,,,,,,,,,,,,,,
Hf10 Si15 Zr75,10.1016/0022-3093(84)90034-6,,,,,,,,,,,,,,,,Width X Thickness,1,0.02,,TEM  XRD ,Radio Frequency Melting,,,,,,,,,,,
Hf15 Nb20 Ni60 Ti5,10.1016/S1359-6462(02)00469-4,,926.0,1452.0,,,,,,,,,,,,,,,,,,,,,,,,,,,,,
Hf15 Si15 Zr70,10.1007/BF01203492,,,,,,,,,,,,,AM,Melt Spinning,Ribbon,,,,,,,,,,,,,,,,,
Hf2.5 Nb20 Ni60 Ti17.5,10.1016/S1359-6462(02)00469-4,,901.0,1394.0,,,,,,,,,,,,,,,,,,,,,,,,,,,,,
Hf20 Si15 Zr65,10.1007/BF01203492,,,,,,,,,,,,,AM,Melt Spinning,Ribbon,,,,,,,,,,,,,,,,,
Hf20 Si15 Zr65,10.1016/0022-3093(84)90034-6,,,,,,,,,,,,,,,,Width X Thickness,1,0.02,,TEM  XRD ,Radio Frequency Melting,,,,,,,,,,,
Hf25 Si15 Zr60,10.1007/BF01203492,,,,,,,,,,,,,AM,Melt Spinning,Ribbon,,,,,,,,,,,,,,,,,
Hf30 Ni70,10.1016/0921-5093(94)90877-X,,,,,,,,,,,,,AM,Melt Spinning,Ribbon,Width X Thickness,1,0.02,Ar-gas,TEM XRD,Radio Frequency Melting,,,,,,,,,,,
Hf30 Si15 Zr55,10.1007/BF01203492,,,,,,,,,,,,,AM,Melt Spinning,Ribbon,,,,,,,,,,,,,,,,,
Hf30 Si15 Zr55,10.1016/0022-3093(84)90034-6,,,,,,,,,,,,,,,,Width X Thickness,1,0.02,,TEM  XRD ,Radio Frequency Melting,,,,,,,,,,,
Hf35 Si15 Zr50,10.1007/BF01203492,,,,,,,,,,,,,AM,Melt Spinning,Ribbon,,,,,,,,,,,,,,,,,
Hf40 Nb45 Si15,10.2320/matertrans1960.23.693,,,,,,,,,,,,,AM,Melt Spinning,Ribbon,Width X Thickness,1,0.02,Ar-gas,TEM XRD,Arc Melting,,,,,,,,,,,
Hf40 Ni60,10.1016/0921-5093(94)90877-X,,,,,,,,,,,,,AM,Melt Spinning,Ribbon,Width X Thickness,1,0.02,Ar-gas,TEM XRD,Radio Frequency Melting,,,,,,,,,,,
Hf40 Si15 Zr45,10.1007/BF01203492,,,,,,,,,,,,,AM,Melt Spinning,Ribbon,,,,,,,,,,,,,,,,,
Hf40 Si15 Zr45,10.1016/0022-3093(84)90034-6,,,,,,,,,,,,,,,,Width X Thickness,1,0.02,,TEM  XRD ,Radio Frequency Melting,,,,,,,,,,,
Hf41 Nb44 Si15,10.2320/matertrans1960.23.693,,,,,,,,,,,,,AM,Melt Spinning,Ribbon,Width X Thickness,1,0.02,Ar-gas,TEM XRD,Arc Melting,,,,,,,,,,,
Hf42 Nb43 Si15,10.2320/matertrans1960.23.693,,,,,,,,,,,,,AM,Melt Spinning,Ribbon,Width X Thickness,1,0.02,Ar-gas,TEM XRD,Arc Melting,,,,,,,,,,,
Hf43 Nb42 Si15,10.2320/matertrans1960.23.693,,,,,,,,,,,,,AM,Melt Spinning,Ribbon,Width X Thickness,1,0.02,Ar-gas,TEM XRD,Arc Melting,,,,,,,,,,,
Hf44 Nb41 Si15,10.2320/matertrans1960.23.693,,,,,,,,,,,,,AM,Melt Spinning,Ribbon,Width X Thickness,1,0.02,Ar-gas,TEM XRD,Arc Melting,,,,,,,,,,,
Hf45 Nb40 Si15,10.1016/0022-3093(84)90034-6,,,,,,,,,,,,,AM,Melt Spinning,Ribbon,Width X Thickness,1,0.02,,TEM XRD,Radio Frequency Melting,,,,,,,,,,,
Hf45 Nb40 Si15,10.2320/matertrans1960.23.693,,,,,,,,,,,,,,,,,,,Ar-gas,,Arc Melting,,,,,,,,,,,
Hf45 Si15 Zr40,10.1007/BF01203492,,,,,,,,,,,,,AM,Melt Spinning,Ribbon,,,,,,,,,,,,,,,,,
Hf46 Nb39 Si15,10.2320/matertrans1960.23.693,,,,,,,,,,,,,AM,Melt Spinning,Ribbon,Width X Thickness,1,0.02,Ar-gas,TEM XRD,Arc Melting,,,,,,,,,,,
Hf47 Nb38 Si15,10.2320/matertrans1960.23.693,,,,,,,,,,,,,AM,Melt Spinning,Ribbon,Width X Thickness,1,0.02,Ar-gas,TEM XRD,Arc Melting,,,,,,,,,,,
Hf48 Nb37 Si15,10.2320/matertrans1960.23.693,,,,,,,,,,,,,AM,Melt Spinning,Ribbon,Width X Thickness,1,0.02,Ar-gas,TEM XRD,Arc Melting,,,,,,,,,,,
Hf49 Nb36 Si15,10.2320/matertrans1960.23.693,,,,,,,,,,,,,AM,Melt Spinning,Ribbon,Width X Thickness,1,0.02,Ar-gas,TEM XRD,Arc Melting,,,,,,,,,,,
Hf5 Nb10 Ni60 Ti25,10.1016/S1359-6462(02)00469-4,,882.0,1488.0,,,,,,,,,,,,,,,,,,,,,,,,,,,,,
Hf5 Nb15 Ni60 Ti20,10.1016/S1359-6462(02)00469-4,,891.0,1462.0,,,,,,,,,,,,,,,,,,,,,,,,,,,,,
Hf5 Nb20 Ni50 Ti25,10.1016/S1359-6462(02)00469-4,,825.0,1401.0,,,,,,,,,,,,,,,,,,,,,,,,,,,,,
Hf5 Nb20 Ni55 Ti20,10.1016/S1359-6462(02)00469-4,,859.0,1363.0,,,,,,,,,,,,,,,,,,,,,,,,,,,,,
Hf5 Nb20 Ni60 Ti15,10.1016/S1359-6462(02)00469-4,,908.0,1396.0,,,,,,,,,,,,,,,,,,,,,,,,,,,,,
Hf5 Si15 Zr80,10.1007/BF01203492,,,,,,,,,,,,,AM,Melt Spinning,Ribbon,,,,,,,,,,,,,,,,,
Hf50 Nb35 Si15,10.2320/matertrans1960.23.693,,,,,,,,,,,,,AM,Melt Spinning,Ribbon,Width X Thickness,1,0.02,Ar-gas,TEM XRD,Arc Melting,,,,,,,,,,,
Hf50 Ni50,10.1016/0921-5093(94)90877-X,,,,,,,,,,,,,AM,Melt Spinning,Ribbon,Width X Thickness,1,0.02,Ar-gas,TEM XRD,Radio Frequency Melting,,,,,,,,,,,
Hf50 Si15 V35,10.2320/matertrans1960.23.693,,,,,,,,,,,,,AM,Melt Spinning,Ribbon,Width X Thickness,1,0.02,Ar-gas,TEM XRD,Arc Melting,,,,,,,,,,,
Hf50 Si15 Zr35,10.1007/BF01203492,,,,,,,,,,,,,AM,Melt Spinning,Ribbon,,,,,,,,,,,,,,,,,
Hf51 Nb34 Si15,10.2320/matertrans1960.23.693,,,,,,,,,,,,,AM,Melt Spinning,Ribbon,Width X Thickness,1,0.02,Ar-gas,TEM XRD,Arc Melting,,,,,,,,,,,
Hf51 Si15 V34,10.2320/matertrans1960.23.693,,,,,,,,,,,,,AM,Melt Spinning,Ribbon,Width X Thickness,1,0.02,Ar-gas,TEM XRD,Arc Melting,,,,,,,,,,,
Hf52 Nb33 Si15,10.2320/matertrans1960.23.693,,,,,,,,,,,,,AM,Melt Spinning,Ribbon,Width X Thickness,1,0.02,Ar-gas,TEM XRD,Arc Melting,,,,,,,,,,,
Hf52 Si15 V33,10.2320/matertrans1960.23.693,,,,,,,,,,,,,AM,Melt Spinning,Ribbon,Width X Thickness,1,0.02,Ar-gas,TEM XRD,Arc Melting,,,,,,,,,,,
Hf53 Nb32 Si15,10.2320/matertrans1960.23.693,,,,,,,,,,,,,AM,Melt Spinning,Ribbon,Width X Thickness,1,0.02,Ar-gas,TEM XRD,Arc Melting,,,,,,,,,,,
Hf53 Si15 V32,10.2320/matertrans1960.23.693,,,,,,,,,,,,,AM,Melt Spinning,Ribbon,Width X Thickness,1,0.02,Ar-gas,TEM XRD,Arc Melting,,,,,,,,,,,
Hf54 Nb31 Si15,10.2320/matertrans1960.23.693,,,,,,,,,,,,,AM,Melt Spinning,Ribbon,Width X Thickness,1,0.02,Ar-gas,TEM XRD,Arc Melting,,,,,,,,,,,
Hf54 Si15 V31,10.2320/matertrans1960.23.693,,,,,,,,,,,,,AM,Melt Spinning,Ribbon,Width X Thickness,1,0.02,Ar-gas,TEM XRD,Arc Melting,,,,,,,,,,,
Hf55 Nb30 Si15,10.2320/matertrans1960.23.693,,,,,,,,,,,,,AM,Melt Spinning,Ribbon,Width X Thickness,1,0.02,Ar-gas,TEM XRD,Arc Melting,,,,,,,,,,,
Hf55 Si15 V30,10.1016/0022-3093(84)90034-6,,,,,,,,,,,,,AM,Melt Spinning,Ribbon,Width X Thickness,1,0.02,,TEM XRD,Radio Frequency Melting,,,,,,,,,,,
Hf55 Si15 V30,10.2320/matertrans1960.23.693,,,,,,,,,,,,,,,,,,,Ar-gas,,Arc Melting,,,,,,,,,,,
Hf55 Si15 Zr30,10.1007/BF01203492,,,,,,,,,,,,,AM,Melt Spinning,Ribbon,,,,,,,,,,,,,,,,,
Hf55 Si15 Zr30,10.1016/0022-3093(84)90034-6,,,,,,,,,,,,,,,,Width X Thickness,1,0.02,,TEM  XRD ,Radio Frequency Melting,,,,,,,,,,,
Hf56 Nb29 Si15,10.2320/matertrans1960.23.693,,,,,,,,,,,,,AM,Melt Spinning,Ribbon,Width X Thickness,1,0.02,Ar-gas,TEM XRD,Arc Melting,,,,,,,,,,,
Hf56 Si15 V29,10.2320/matertrans1960.23.693,,,,,,,,,,,,,AM,Melt Spinning,Ribbon,Width X Thickness,1,0.02,Ar-gas,TEM XRD,Arc Melting,,,,,,,,,,,
Hf57 Nb28 Si15,10.2320/matertrans1960.23.693,,,,,,,,,,,,,AM,Melt Spinning,Ribbon,Width X Thickness,1,0.02,Ar-gas,TEM XRD,Arc Melting,,,,,,,,,,,
Hf57 Si15 V28,10.2320/matertrans1960.23.693,,,,,,,,,,,,,AM,Melt Spinning,Ribbon,Width X Thickness,1,0.02,Ar-gas,TEM XRD,Arc Melting,,,,,,,,,,,
Hf58 Nb27 Si15,10.2320/matertrans1960.23.693,,,,,,,,,,,,,AM,Melt Spinning,Ribbon,Width X Thickness,1,0.02,Ar-gas,TEM XRD,Arc Melting,,,,,,,,,,,
Hf58 Si15 V27,10.2320/matertrans1960.23.693,,,,,,,,,,,,,AM,Melt Spinning,Ribbon,Width X Thickness,1,0.02,Ar-gas,TEM XRD,Arc Melting,,,,,,,,,,,
Hf59 Nb26 Si15,10.2320/matertrans1960.23.693,,,,,,,,,,,,,AM,Melt Spinning,Ribbon,Width X Thickness,1,0.02,Ar-gas,TEM XRD,Arc Melting,,,,,,,,,,,
Hf59 Si15 V26,10.2320/matertrans1960.23.693,,,,,,,,,,,,,AM,Melt Spinning,Ribbon,Width X Thickness,1,0.02,Ar-gas,TEM XRD,Arc Melting,,,,,,,,,,,
Hf60 Nb25 Si15,10.2320/matertrans1960.23.693,,,,,,,,,,,,,AM,Melt Spinning,Ribbon,Width X Thickness,1,0.02,Ar-gas,TEM XRD,Arc Melting,,,,,,,,,,,
Hf60 Ni40,10.1016/0921-5093(94)90877-X,,,,,,,,,,,,,AM,Melt Spinning,Ribbon,Width X Thickness,1,0.02,Ar-gas,TEM XRD,Radio Frequency Melting,,,,,,,,,,,
Hf60 Si15 V25,10.2320/matertrans1960.23.693,,,,,,,,,,,,,AM,Melt Spinning,Ribbon,Width X Thickness,1,0.02,Ar-gas,TEM XRD,Arc Melting,,,,,,,,,,,
Hf60 Si15 Zr25,10.1007/BF01203492,,,,,,,,,,,,,AM,Melt Spinning,Ribbon,,,,,,,,,,,,,,,,,
Hf61 Nb24 Si15,10.2320/matertrans1960.23.693,,,,,,,,,,,,,AM,Melt Spinning,Ribbon,Width X Thickness,1,0.02,Ar-gas,TEM XRD,Arc Melting,,,,,,,,,,,
Hf61 Si15 V24,10.2320/matertrans1960.23.693,,,,,,,,,,,,,AM,Melt Spinning,Ribbon,Width X Thickness,1,0.02,Ar-gas,TEM XRD,Arc Melting,,,,,,,,,,,
Hf62 Nb23 Si15,10.2320/matertrans1960.23.693,,,,,,,,,,,,,AM,Melt Spinning,Ribbon,Width X Thickness,1,0.02,Ar-gas,TEM XRD,Arc Melting,,,,,,,,,,,
Hf62 Si15 V23,10.2320/matertrans1960.23.693,,,,,,,,,,,,,AM,Melt Spinning,Ribbon,Width X Thickness,1,0.02,Ar-gas,TEM XRD,Arc Melting,,,,,,,,,,,
Hf63 Nb22 Si15,10.2320/matertrans1960.23.693,,,,,,,,,,,,,AM,Melt Spinning,Ribbon,Width X Thickness,1,0.02,Ar-gas,TEM XRD,Arc Melting,,,,,,,,,,,
Hf63 Si15 V22,10.2320/matertrans1960.23.693,,,,,,,,,,,,,AM,Melt Spinning,Ribbon,Width X Thickness,1,0.02,Ar-gas,TEM XRD,Arc Melting,,,,,,,,,,,
Hf64 Nb21 Si15,10.2320/matertrans1960.23.693,,,,,,,,,,,,,AM,Melt Spinning,Ribbon,Width X Thickness,1,0.02,Ar-gas,TEM XRD,Arc Melting,,,,,,,,,,,
Hf64 Si15 V21,10.2320/matertrans1960.23.693,,,,,,,,,,,,,AM,Melt Spinning,Ribbon,Width X Thickness,1,0.02,Ar-gas,TEM XRD,Arc Melting,,,,,,,,,,,
Hf65 Nb20 Si15,10.2320/matertrans1960.23.693,,,,,,,,,,,,,AM,Melt Spinning,Ribbon,Width X Thickness,1,0.02,Ar-gas,TEM XRD,Arc Melting,,,,,,,,,,,
Hf65 Si15 V20,10.2320/matertrans1960.23.693,,,,,,,,,,,,,AM,Melt Spinning,Ribbon,Width X Thickness,1,0.02,Ar-gas,TEM XRD,Arc Melting,,,,,,,,,,,
Hf65 Si15 Zr20,10.1007/BF01203492,,,,,,,,,,,,,AM,Melt Spinning,Ribbon,,,,,,,,,,,,,,,,,
Hf66 Nb19 Si15,10.2320/matertrans1960.23.693,,,,,,,,,,,,,AM,Melt Spinning,Ribbon,Width X Thickness,1,0.02,Ar-gas,TEM XRD,Arc Melting,,,,,,,,,,,
Hf66 Si15 V19,10.2320/matertrans1960.23.693,,,,,,,,,,,,,AM,Melt Spinning,Ribbon,Width X Thickness,1,0.02,Ar-gas,TEM XRD,Arc Melting,,,,,,,,,,,
Hf67 Nb18 Si15,10.2320/matertrans1960.23.693,,,,,,,,,,,,,AM,Melt Spinning,Ribbon,Width X Thickness,1,0.02,Ar-gas,TEM XRD,Arc Melting,,,,,,,,,,,
Hf67 Ni27 P6,10.1016/0921-5093(91)90111-Y,,,,,,,,,,,,,AM,Melt Spinning,Ribbon,,,,He-gas,DSC DTA XRD,Arc Melting,,,,,,,,,,,
Hf67 Ni33,10.1016/0921-5093(91)90111-Y,,,,,,,,,,,,,AM,Melt Spinning,Ribbon,,,,He-gas,DSC DTA XRD,Arc Melting,,,,,,,,,,,
Hf67 Si15 V18,10.2320/matertrans1960.23.693,,,,,,,,,,,,,AM,Melt Spinning,Ribbon,Width X Thickness,1,0.02,Ar-gas,TEM XRD,Arc Melting,,,,,,,,,,,
Hf68 Nb17 Si15,10.2320/matertrans1960.23.693,,,,,,,,,,,,,AM,Melt Spinning,Ribbon,Width X Thickness,1,0.02,Ar-gas,TEM XRD,Arc Melting,,,,,,,,,,,
Hf68 Si15 V17,10.2320/matertrans1960.23.693,,,,,,,,,,,,,AM,Melt Spinning,Ribbon,Width X Thickness,1,0.02,Ar-gas,TEM XRD,Arc Melting,,,,,,,,,,,
Hf69 Nb16 Si15,10.2320/matertrans1960.23.693,,,,,,,,,,,,,AM,Melt Spinning,Ribbon,Width X Thickness,1,0.02,Ar-gas,TEM XRD,Arc Melting,,,,,,,,,,,
Hf69 Si15 V16,10.2320/matertrans1960.23.693,,,,,,,,,,,,,AM,Melt Spinning,Ribbon,Width X Thickness,1,0.02,Ar-gas,TEM XRD,Arc Melting,,,,,,,,,,,
Hf7.5 Nb20 Ni60 Ti12.5,10.1016/S1359-6462(02)00469-4,,908.0,1392.0,,,,,,,,,,,,,,,,,,,,,,,,,,,,,
Hf70 Nb15 Si15,10.2320/matertrans1960.23.693,,,,,,,,,,,,,AM,Melt Spinning,Ribbon,Width X Thickness,1,0.02,Ar-gas,TEM XRD,Arc Melting,,,,,,,,,,,
Hf70 Ni30,10.1016/0921-5093(94)90877-X,,,,,,,,,,,,,AM,Melt Spinning,Ribbon,Width X Thickness,1,0.02,Ar-gas,TEM XRD,Radio Frequency Melting,,,,,,,,,,,
Hf70 Si15 V15,10.2320/matertrans1960.23.693,,,,,,,,,,,,,AM,Melt Spinning,Ribbon,Width X Thickness,1,0.02,Ar-gas,TEM XRD,Arc Melting,,,,,,,,,,,
Hf70 Si15 Zr15,10.1007/BF01203492,,,,,,,,,,,,,AM,Melt Spinning,Ribbon,,,,,,,,,,,,,,,,,
Hf71 Nb14 Si15,10.2320/matertrans1960.23.693,,,,,,,,,,,,,AM,Melt Spinning,Ribbon,Width X Thickness,1,0.02,Ar-gas,TEM XRD,Arc Melting,,,,,,,,,,,
Hf71 Si15 V14,10.2320/matertrans1960.23.693,,,,,,,,,,,,,AM,Melt Spinning,Ribbon,Width X Thickness,1,0.02,Ar-gas,TEM XRD,Arc Melting,,,,,,,,,,,
Hf72 Nb13 Si15,10.2320/matertrans1960.23.693,,,,,,,,,,,,,AM,Melt Spinning,Ribbon,Width X Thickness,1,0.02,Ar-gas,TEM XRD,Arc Melting,,,,,,,,,,,
Hf72 Si15 V13,10.2320/matertrans1960.23.693,,,,,,,,,,,,,AM,Melt Spinning,Ribbon,Width X Thickness,1,0.02,Ar-gas,TEM XRD,Arc Melting,,,,,,,,,,,
Hf73 Nb12 Si15,10.2320/matertrans1960.23.693,,,,,,,,,,,,,AM,Melt Spinning,Ribbon,Width X Thickness,1,0.02,Ar-gas,TEM XRD,Arc Melting,,,,,,,,,,,
Hf73 Si15 V12,10.2320/matertrans1960.23.693,,,,,,,,,,,,,AM,Melt Spinning,Ribbon,Width X Thickness,1,0.02,Ar-gas,TEM XRD,Arc Melting,,,,,,,,,,,
Hf74 Nb11 Si15,10.2320/matertrans1960.23.693,,,,,,,,,,,,,AM,Melt Spinning,Ribbon,Width X Thickness,1,0.02,Ar-gas,TEM XRD,Arc Melting,,,,,,,,,,,
Hf74 Si15 V11,10.2320/matertrans1960.23.693,,,,,,,,,,,,,AM,Melt Spinning,Ribbon,Width X Thickness,1,0.02,Ar-gas,TEM XRD,Arc Melting,,,,,,,,,,,
Hf75 Nb10 Si15,10.1016/0022-3093(84)90034-6,,,,,,,,,,,,,AM,Melt Spinning,Ribbon,Width X Thickness,1,0.02,,TEM XRD,Radio Frequency Melting,,,,,,,,,,,
Hf75 Nb10 Si15,10.2320/matertrans1960.23.693,,,,,,,,,,,,,,,,,,,Ar-gas,,Arc Melting,,,,,,,,,,,
Hf75 Si15 V10,10.2320/matertrans1960.23.693,,,,,,,,,,,,,AM,Melt Spinning,Ribbon,Width X Thickness,1,0.02,Ar-gas,TEM XRD,Arc Melting,,,,,,,,,,,
Hf75 Si15 Zr10,10.1007/BF01203492,,,,,,,,,,,,,AM,Melt Spinning,Ribbon,,,,,,,,,,,,,,,,,
Hf76 Nb9 Si15,10.2320/matertrans1960.23.693,,,,,,,,,,,,,AM,Melt Spinning,Ribbon,Width X Thickness,1,0.02,Ar-gas,TEM XRD,Arc Melting,,,,,,,,,,,
Hf76 Si15 V9,10.2320/matertrans1960.23.693,,,,,,,,,,,,,AM,Melt Spinning,Ribbon,Width X Thickness,1,0.02,Ar-gas,TEM XRD,Arc Melting,,,,,,,,,,,
Hf77 Nb8 Si15,10.2320/matertrans1960.23.693,,,,,,,,,,,,,AM,Melt Spinning,Ribbon,Width X Thickness,1,0.02,Ar-gas,TEM XRD,Arc Melting,,,,,,,,,,,
Hf77 Si15 V8,10.2320/matertrans1960.23.693,,,,,,,,,,,,,AM,Melt Spinning,Ribbon,Width X Thickness,1,0.02,Ar-gas,TEM XRD,Arc Melting,,,,,,,,,,,
Hf78 Nb7 Si15,10.2320/matertrans1960.23.693,,,,,,,,,,,,,AM,Melt Spinning,Ribbon,Width X Thickness,1,0.02,Ar-gas,TEM XRD,Arc Melting,,,,,,,,,,,
Hf78 Si15 V7,10.2320/matertrans1960.23.693,,,,,,,,,,,,,AM,Melt Spinning,Ribbon,Width X Thickness,1,0.02,Ar-gas,TEM XRD,Arc Melting,,,,,,,,,,,
Hf79 Nb6 Si15,10.2320/matertrans1960.23.693,,,,,,,,,,,,,AM,Melt Spinning,Ribbon,Width X Thickness,1,0.02,Ar-gas,TEM XRD,Arc Melting,,,,,,,,,,,
Hf79 Si15 V6,10.2320/matertrans1960.23.693,,,,,,,,,,,,,AM,Melt Spinning,Ribbon,Width X Thickness,1,0.02,Ar-gas,TEM XRD,Arc Melting,,,,,,,,,,,
Hf80 Nb5 Si15,10.2320/matertrans1960.23.693,,,,,,,,,,,,,AM,Melt Spinning,Ribbon,Width X Thickness,1,0.02,Ar-gas,TEM XRD,Arc Melting,,,,,,,,,,,
Hf80 Si15 V5,10.2320/matertrans1960.23.693,,,,,,,,,,,,,AM,Melt Spinning,Ribbon,Width X Thickness,1,0.02,Ar-gas,TEM XRD,Arc Melting,,,,,,,,,,,
Hf80 Si15 Zr5,10.1007/BF01203492,,,,,,,,,,,,,AM,Melt Spinning,Ribbon,,,,,,,,,,,,,,,,,
Hf81 Nb4 Si15,10.2320/matertrans1960.23.693,,,,,,,,,,,,,AM,Melt Spinning,Ribbon,Width X Thickness,1,0.02,Ar-gas,TEM XRD,Arc Melting,,,,,,,,,,,
Hf81 Si15 V4,10.2320/matertrans1960.23.693,,,,,,,,,,,,,AM,Melt Spinning,Ribbon,Width X Thickness,1,0.02,Ar-gas,TEM XRD,Arc Melting,,,,,,,,,,,
Hf82 Nb3 Si15,10.2320/matertrans1960.23.693,,,,,,,,,,,,,AM,Melt Spinning,Ribbon,Width X Thickness,1,0.02,Ar-gas,TEM XRD,Arc Melting,,,,,,,,,,,
Hf82 Si15 V3,10.2320/matertrans1960.23.693,,,,,,,,,,,,,AM,Melt Spinning,Ribbon,Width X Thickness,1,0.02,Ar-gas,TEM XRD,Arc Melting,,,,,,,,,,,
Hf83 Nb2 Si15,10.2320/matertrans1960.23.693,,,,,,,,,,,,,AM,Melt Spinning,Ribbon,Width X Thickness,1,0.02,Ar-gas,TEM XRD,Arc Melting,,,,,,,,,,,
Hf83 Si15 V2,10.2320/matertrans1960.23.693,,,,,,,,,,,,,AM,Melt Spinning,Ribbon,Width X Thickness,1,0.02,Ar-gas,TEM XRD,Arc Melting,,,,,,,,,,,
Hf84 Nb1 Si15,10.2320/matertrans1960.23.693,,,,,,,,,,,,,AM,Melt Spinning,Ribbon,Width X Thickness,1,0.02,Ar-gas,TEM XRD,Arc Melting,,,,,,,,,,,
Hf84 Si15 V1,10.2320/matertrans1960.23.693,,,,,,,,,,,,,AM,Melt Spinning,Ribbon,Width X Thickness,1,0.02,Ar-gas,TEM XRD,Arc Melting,,,,,,,,,,,
Hf85 Si15,10.1007/BF01203492,,,,,,,,,,,,,AM,Melt Spinning,Ribbon,,,,,,,,,,,,,,,,,
Hf85 Si15,10.1016/0022-3093(84)90034-6,,,,,,,,,,,,,,,,Width X Thickness,1,0.02,,TEM XRD,Radio Frequency Melting,,,,,,,,,,,
Hf85 Si15,10.2320/matertrans1960.23.693,,,,,,,,,,,,,,,,,,,Ar-gas,,Arc Melting,,,,,,,,,,,
In5 Nb29 Ta13 Ti53,10.1016/j.msea.2006.02.236,,,,,,55.0,,,,,,,,,,,,,,,,,,,,,,,,,,
In6 Mg70 Zn24,10.1016/B978-0-444-86939-5.50245-1,,,,,,,,,,,,,AM,Melt Spinning,,,,,Ar-gas,,Radio Frequency Melting,,,,,,,,,,,
La10 Mg50 Ni40,10.1016/0022-3093(93)90183-X,,,,,,,,,,,,,AM,Melt Spinning,Ribbon,,,,Ar-gas,,Arc Melting,,,,,,,,,,,
La10 Mg50 Ni40,10.2320/matertrans1989.30.378,,,,,,,,,,,,,,,,Width X Thickness,1,0.02,,,Radio Frequency Melting,,,,,,,,,,,
La10 Mg60 Ni30,10.2320/matertrans1989.30.378,,,,,,,,,,,,,AM,Melt Spinning,Ribbon,Width X Thickness,1,0.02,Ar-gas,,Radio Frequency Melting,,,,,,,,,,,
La10 Mg65 Ni25,10.2320/matertrans1989.30.378,,,,,,,,,,,,,AM,Melt Spinning,Ribbon,Width X Thickness,1,0.02,Ar-gas,,Radio Frequency Melting,,,,,,,,,,,
La10 Mg65 Zn25,10.2320/matertrans1989.33.360,,,,,,,,,,,,,AM,Melt Spinning,Ribbon,Width X Thickness,1.5,0.02,Ar-gas,TEM XRD,Radio Frequency Melting,,,,,,,,,,,
La10 Mg70 Ni20,10.1016/j.commatsci.2016.02.037,447.0,475.0,791.0,0.4,,,,,,,,,,,,,,,,,,,,,,,,,,,,
La10 Mg70 Ni20,10.1016/j.intermet.2009.04.012,,,,,,,778.0,,,,,,,,,,,,,,,,,,,,,,,,,
La10 Mg70 Ni20,10.2320/matertrans1989.30.378,,,,,,,,,,,,,AM,Melt Spinning,Ribbon,Width X Thickness,1,0.02,Ar-gas,,Radio Frequency Melting,,,,,,,,,,,
La10 Mg70 Zn20,10.2320/matertrans1989.33.360,,,,,,,,,,,,,AM,Melt Spinning,Ribbon,Width X Thickness,1.5,0.02,Ar-gas,TEM XRD,Radio Frequency Melting,,,,,,,,,,,
La10 Mg75 Ni15,10.2320/matertrans1989.30.378,,,,,,,,,,,,,AM,Melt Spinning,Ribbon,Width X Thickness,1,0.02,Ar-gas,,Radio Frequency Melting,,,,,,,,,,,
La10 Mg80 Ni10,10.2320/matertrans1989.30.378,,,,,,,,,,,,,AM,Melt Spinning,Ribbon,Width X Thickness,1,0.02,Ar-gas,,Radio Frequency Melting,,,,,,,,,,,
La11 Mg71 Ni18,10.1016/j.commatsci.2016.02.037,451.0,479.0,796.0,0.5,,,,,,,,,,,,,,,,,,,,,,,,,,,,
La11 Mg71 Ni18,10.1016/j.intermet.2009.04.012,,,,,,,777.0,,,,,,,,,,,,,,,,,,,,,,,,,
La12 Mg80 Ni8,10.1016/0022-3093(93)90183-X,,,,,,,,,,,,,AM,Melt Spinning,Ribbon,,,,Ar-gas,,Arc Melting,,,,,,,,,,,
La13 Mg69 Ni18,10.1016/j.commatsci.2016.02.037,449.0,478.0,797.0,0.5,,,,,,,,,,,,,,,,,,,,,,,,,,,,
La13 Mg69 Ni18,10.1016/j.intermet.2009.04.012,,,,,,,776.0,,,,,,,,,,,,,,,,,,,,,,,,,
