Repository: IntelAntique/Skunkworks

# Skunkworks
Algorithm to check for equivalent alloys

File: MDF_DMREF_Metallic_Glasses_v7.csv (part 20 of 22)
Composition,Reference,Tg_[K],Tx_[K],Tl_[K],Dmax_[mm],Zmax_[mm],E_[GPA],Tm_[K],Sigma_[Mpa],Possion_Ratio,Fracture_Strength_[MPa],Rc_[K/s],G_[GPa],Is_Amorphous,Casting,Type,Size_Measure,Size1,Size2,Environment,Characterization,Melting,density_[g/cm^3],Acoustic_Velocity_Long_[km/s],Acoustic_Velocity_Trans_[km/s],K_[GPa],E/density_[GPacm^3/g],Debye_Temp_[K],Yield_Strength_[Gpa],Kc_[Mpa m^05],Gbas_[Gpa],Kbas_[Gpa],Vbas
La15 Mg50 Ni35,10.1016/0022-3093(93)90183-X,,,,,,,,,,,,,AM,Melt Spinning,Ribbon,,,,Ar-gas,,Arc Melting,,,,,,,,,,,
La15 Mg50 Ni35,10.2320/matertrans1989.30.378,,,,,,,,,,,,,,,,Width X Thickness,1,0.02,,,Radio Frequency Melting,,,,,,,,,,,
La15 Mg55 Ni30,10.2320/matertrans1989.30.378,,,,,,,,,,,,,AM,Melt Spinning,Ribbon,Width X Thickness,1,0.02,Ar-gas,,Radio Frequency Melting,,,,,,,,,,,
La15 Mg60 Ni25,10.2320/matertrans1989.30.378,,,,,,,,,,,,,AM,Melt Spinning,Ribbon,Width X Thickness,1,0.02,Ar-gas,,Radio Frequency Melting,,,,,,,,,,,
La15 Mg65 Ni20,10.1016/j.commatsci.2016.02.037,451.0,480.0,812.0,0.5,,,,,,,,,,,,,,,,,,,,,,,,,,,,
La15 Mg65 Ni20,10.1016/j.intermet.2009.04.012,,,,,,,778.0,,,,,,,,,,,,,,,,,,,,,,,,,
La15 Mg65 Ni20,10.2320/matertrans1989.30.378,,,,,,,,,,,,,AM,Melt Spinning,Ribbon,Width X Thickness,1,0.02,Ar-gas,,Radio Frequency Melting,,,,,,,,,,,
La15 Mg70 Ni15,10.2320/matertrans1989.30.378,,,,,,,,,,,,,AM,Melt Spinning,Ribbon,Width X Thickness,1,0.02,Ar-gas,,Radio Frequency Melting,,,,,,,,,,,
La15 Mg75 Ni10,10.2320/matertrans1989.30.378,,,,,,,,,,,,,AM,Melt Spinning,Ribbon,Width X Thickness,1,0.02,Ar-gas,,Radio Frequency Melting,,,,,,,,,,,
La15.4 Mg60 Ni23.6 Y1,10.1016/j.commatsci.2016.02.037,454.0,491.0,827.0,3.0,,,,,,,,,,,,,,,,,,,,,,,,,,,,
La15.65 Mg60 Ni23.6 Y0.75,10.1016/j.commatsci.2016.02.037,456.0,495.0,839.0,4.0,,,,,,,,,,,,,,,,,,,,,,,,,,,,
La15.65 Mg60 Ni23.6 Y0.75,10.1016/j.intermet.2009.04.012,,,,,,,782.0,,,,,,,,,,,,,,,,,,,,,,,,,
La15.7 Mg59.78 Ni23.52 Si0.5 Y0.5,10.1016/j.commatsci.2016.02.037,457.0,490.0,824.0,1.0,,,,,,,,,,,,,,,,,,,,,,,,,,,,
La15.8 Mg60 Ni23.6 Si0.1 Y0.5,10.1016/j.commatsci.2016.02.037,453.0,494.0,828.0,1.5,,,,,,,,,,,,,,,,,,,,,,,,,,,,
La15.9 Mg60 Ni23.6 Si0.25 Y0.25,10.1016/j.commatsci.2016.02.037,456.0,492.0,824.0,2.0,,,,,,,,,,,,,,,,,,,,,,,,,,,,
La15.9 Mg60 Ni23.6 Si0.5,10.1016/j.commatsci.2016.02.037,457.0,492.0,828.0,1.0,,,,,,,,,,,,,,,,,,,,,,,,,,,,
La15.9 Mg60 Ni23.6 Y0.5,10.1016/j.commatsci.2016.02.037,456.0,492.0,829.0,4.0,,,,,,,,,,,,,,,,,,,,,,,,,,,,
La15.9 Mg60 Ni23.6 Y0.5,10.1016/j.intermet.2009.04.012,,,,,,,778.0,,,,,,,,,,,,,,,,,,,,,,,,,
La16 Mg69 Ni15,10.1016/j.commatsci.2016.02.037,455.0,481.0,800.0,1.0,,,,,,,,,,,,,,,,,,,,,,,,,,,,
La16 Mg69 Ni15,10.1016/j.intermet.2009.04.012,,,,,,,777.0,,,,,,,,,,,,,,,,,,,,,,,,,
La16.15 Mg60 Ni23.6 Si0.25,10.1016/j.commatsci.2016.02.037,453.0,492.0,826.0,1.0,,,,,,,,,,,,,,,,,,,,,,,,,,,,
La16.15 Mg60 Ni23.6 Si0.25,10.1016/j.intermet.2009.04.012,,,8263.0,,,,7763.0,,,,,,,,,,,,,,,,,,,,,,,,,
La16.15 Mg60 Ni23.6 Y0.25,10.1016/j.commatsci.2016.02.037,456.0,491.0,829.0,3.5,,,,,,,,,,,,,,,,,,,,,,,,,,,,
La16.15 Mg60 Ni23.6 Y0.25,10.1016/j.intermet.2009.04.012,,,,,,,779.0,,,,,,,,,,,,,,,,,,,,,,,,,
La16.4 Mg60 Ni23.6,10.1016/j.commatsci.2016.02.037,450.0,490.0,819.0,2.5,,,,,,,,,,,,,,,,,,,,,,,,,,,,
La16.4 Mg60 Ni23.6,10.1016/j.intermet.2009.04.012,,,,,,,776.0,,,,,,,,,,,,,,,,,,,,,,,,,
La17 Mg57 Ni26,10.1016/j.commatsci.2016.02.037,454.0,499.0,831.0,2.0,,,,,,,,,,,,,,,,,,,,,,,,,,,,
La17 Mg57 Ni26,10.1016/j.intermet.2009.04.012,,,,,,,778.0,,,,,,,,,,,,,,,,,,,,,,,,,
La17 Mg70 Ni13,10.1016/j.commatsci.2016.02.037,474.0,474.0,803.0,0.4,,,,,,,,,,,,,,,,,,,,,,,,,,,,
La17 Mg70 Ni13,10.1016/j.intermet.2009.04.012,,,,,,,777.0,,,,,,,,,,,,,,,,,,,,,,,,,
La18 Mg70 Ni12,10.1016/0022-3093(93)90183-X,,,,,,,,,,,,,AM,Melt Spinning,Ribbon,,,,Ar-gas,,Arc Melting,,,,,,,,,,,
La20 Mg40 Ni40,10.2320/matertrans1989.30.378,,,,,,,,,,,,,AM,Melt Spinning,Ribbon,Width X Thickness,1,0.02,Ar-gas,,Radio Frequency Melting,,,,,,,,,,,
La20 Mg45 Ni35,10.2320/matertrans1989.30.378,,,,,,,,,,,,,AM,Melt Spinning,Ribbon,Width X Thickness,1,0.02,Ar-gas,,Radio Frequency Melting,,,,,,,,,,,
La20 Mg50 Ni30,10.1016/0022-3093(93)90183-X,,,,,,,,,,,,,AM,Melt Spinning,Ribbon,,,,Ar-gas,,Arc Melting,,,,,,,,,,,
La20 Mg50 Ni30,10.1016/j.commatsci.2016.02.037,453.0,510.0,841.0,1.0,,,,,,,,,,,,,,,,,,,,,,,,,,,,
La20 Mg50 Ni30,10.1016/j.intermet.2009.04.012,,,,,,,803.0,,,,,,,,,,,,,,,,,,,,,,,,,
La20 Mg50 Ni30,10.2320/matertrans1989.30.378,,,,,,,,,,,,,,,,Width X Thickness,1,0.02,,,Radio Frequency Melting,,,,,,,,,,,
La20 Mg55 Ni25,10.2320/matertrans1989.30.378,,,,,,,,,,,,,AM,Melt Spinning,Ribbon,Width X Thickness,1,0.02,Ar-gas,,Radio Frequency Melting,,,,,,,,,,,
La20 Mg60 Ni20,10.1016/j.intermet.2009.04.012,458.0,485.0,851.0,,,,777.0,,,,,,,,,,,,,,,,,,,,,,,,,
La20 Mg60 Ni20,10.2320/matertrans1989.30.378,,,,,,,,,,,,,AM,Melt Spinning,Ribbon,Width X Thickness,1,0.02,Ar-gas,,Radio Frequency Melting,,,,,,,,,,,
La20 Mg65 Ni15,10.2320/matertrans1989.30.378,,,,,,,,,,,,,AM,Melt Spinning,Ribbon,Width X Thickness,1,0.02,Ar-gas,,Radio Frequency Melting,,,,,,,,,,,
La20 Mg70 Ni10,10.2320/matertrans1989.30.378,,,,,,,,,,,,,AM,Melt Spinning,Ribbon,Width X Thickness,1,0.02,Ar-gas,,Radio Frequency Melting,,,,,,,,,,,
La24 Mg60 Ni16,10.1016/0022-3093(93)90183-X,,,,,,,,,,,,,AM,Melt Spinning,Ribbon,,,,Ar-gas,,Arc Melting,,,,,,,,,,,
La25 Mg45 Ni30,10.2320/matertrans1989.30.378,,,,,,,,,,,,,AM,Melt Spinning,Ribbon,Width X Thickness,1,0.02,Ar-gas,,Radio Frequency Melting,,,,,,,,,,,
La25 Mg50 Ni25,10.1016/0022-3093(93)90183-X,,,,,,,,,,,,,AM,Melt Spinning,Ribbon,,,,Ar-gas,,Arc Melting,,,,,,,,,,,
La3 Mg72 Zn25,10.2320/matertrans1989.33.360,,,,,,,,,,,,,AM,Melt Spinning,Ribbon,Width X Thickness,1.5,0.02,Ar-gas,TEM XRD,Radio Frequency Melting,,,,,,,,,,,
La3 Mg75 Zn22,10.2320/matertrans1989.33.360,,,,,,,,,,,,,AM,Melt Spinning,Ribbon,Width X Thickness,1.5,0.02,Ar-gas,TEM XRD,Radio Frequency Melting,,,,,,,,,,,
La30 Mg40 Ni30,10.2320/matertrans1989.30.378,,,,,,,,,,,,,AM,Melt Spinning,Ribbon,Width X Thickness,1,0.02,Ar-gas,,Radio Frequency Melting,,,,,,,,,,,
La30 Mg50 Ni20,10.1016/0022-3093(93)90183-X,,,,,,,,,,,,,AM,Melt Spinning,Ribbon,,,,Ar-gas,,Arc Melting,,,,,,,,,,,
La30 Ni70,10.2320/matertrans1989.30.965,,,,,,,,,,,,,CR,Melt Spinning,Ribbon,,,,Ar-gas, OM  XRD ,Radio Frequency Melting,,,,,,,,,,,
La35 Mg50 Ni15,10.1016/0022-3093(93)90183-X,,,,,,,,,,,,,AM,Melt Spinning,Ribbon,,,,Ar-gas,,Arc Melting,,,,,,,,,,,
La36 Mg40 Ni24,10.1016/0022-3093(93)90183-X,,,,,,,,,,,,,AM,Melt Spinning,Ribbon,,,,Ar-gas,,Arc Melting,,,,,,,,,,,
La4 Mg74 Zn22,10.2320/matertrans1989.33.360,,,,,,,,,,,,,AM,Melt Spinning,Ribbon,Width X Thickness,1.5,0.02,Ar-gas,TEM XRD,Radio Frequency Melting,,,,,,,,,,,
La4 Mg76 Zn20,10.2320/matertrans1989.33.360,,,,,,,,,,,,,AM,Melt Spinning,Ribbon,Width X Thickness,1.5,0.02,Ar-gas,TEM XRD,Radio Frequency Melting,,,,,,,,,,,
La40 Mg50 Ni10,10.1016/0022-3093(93)90183-X,,,,,,,,,,,,,AM,Melt Spinning,Ribbon,,,,Ar-gas,,Arc Melting,,,,,,,,,,,
La40 Ni60,10.2320/matertrans1989.30.965,,,,,,,,,,,,,CR,Melt Spinning,Ribbon,,,,Ar-gas, OM  XRD ,Radio Frequency Melting,,,,,,,,,,,
La48 Mg20 Ni32,10.1016/0022-3093(93)90183-X,,,,,,,,,,,,,AM,Melt Spinning,Ribbon,,,,Ar-gas,,Arc Melting,,,,,,,,,,,
La48 Ni52,10.1016/0921-5093(91)90938-J,,,,,,,,,,,,,AM,Melt Spinning,Ribbon,Width X Thickness,1,0.02,Ar-gas,AXS  OM  SEM  TEM  XRD ,Radio Frequency Melting,,,,,,,,,,,
La5 Mg70 Zn25,10.2320/matertrans1989.33.360,,,,,,,,,,,,,AM,Melt Spinning,Ribbon,Width X Thickness,1.5,0.02,Ar-gas,TEM XRD,Radio Frequency Melting,,,,,,,,,,,
La5 Mg75 Ni20,10.2320/matertrans1989.30.378,,,,,,,,,,,,,AM,Melt Spinning,Ribbon,Width X Thickness,1,0.02,Ar-gas,,Radio Frequency Melting,,,,,,,,,,,
La5 Mg75 Zn20,10.2320/matertrans1989.33.360,,,,,,,,,,,,,AM,Melt Spinning,Ribbon,Width X Thickness,1.5,0.02,Ar-gas,TEM XRD,Radio Frequency Melting,,,,,,,,,,,
La5 Mg80 Ni15,10.2320/matertrans1989.30.378,,,,,,,,,,,,,AM,Melt Spinning,Ribbon,Width X Thickness,1,0.02,Ar-gas,,Radio Frequency Melting,,,,,,,,,,,
La5 Mg85 Ni10,10.2320/matertrans1989.30.378,,,,,,,,,,,,,AM,Melt Spinning,Ribbon,Width X Thickness,1,0.02,Ar-gas,,Radio Frequency Melting,,,,,,,,,,,
La50 Ni50,10.2320/matertrans1989.30.965,,,,,,,,,,,,,CR,Melt Spinning,Ribbon,,,,Ar-gas, OM  XRD ,Radio Frequency Melting,,,,,,,,,,,
La50 Ni50,10.4028/www.scientific.net/MSF.88-90.313,,,,,,,,,,,,,,,,,,,,TEM XRD,Arc Melting,,,,,,,,,,,
La60 Ni40,10.1016/0022-3093(93)90183-X,,,,,,,,,,,,,AM,Melt Spinning,Ribbon,,,,Ar-gas,,Arc Melting,,,,,,,,,,,
La60 Ni40,10.2320/matertrans1989.30.965,,,,,,,,,,,,,,,,,,,, OM  XRD ,Radio Frequency Melting,,,,,,,,,,,
La60 Ni40,10.4028/www.scientific.net/MSF.88-90.313,,,,,,,,,,,,,CR,,,,,,,TEM XRD,,,,,,,,,,,,
La7 Mg71 Zn22,10.2320/matertrans1989.33.360,,,,,,,,,,,,,AM,Melt Spinning,Ribbon,Width X Thickness,1.5,0.02,Ar-gas,TEM XRD,Radio Frequency Melting,,,,,,,,,,,
La70 Ni30,10.1016/0022-3093(93)90184-Y,,,,,,,,,,,,,AM,Melt Spinning,Ribbon,Thickness,10,0.03,Ar-gas,AXS  OM  SEM  TEM  XRD ,Radio Frequency Melting,,,,,,,,,,,
La70 Ni30,10.2320/matertrans1989.30.965,,,,,,,,,,,,,,,,,,,, OM  XRD ,,,,,,,,,,,,
La70 Ni30,10.4028/www.scientific.net/MSF.88-90.313,,,,,,,,,,,,,CR,,,,,,,TEM XRD,Arc Melting,,,,,,,,,,,
La8 Mg67 Zn25,10.2320/matertrans1989.33.360,,,,,,,,,,,,,AM,Melt Spinning,Ribbon,Width X Thickness,1.5,0.02,Ar-gas,TEM XRD,Radio Frequency Melting,,,,,,,,,,,
La8 Mg72 Zn20,10.2320/matertrans1989.33.360,,,,,,,,,,,,,AM,Melt Spinning,Ribbon,Width X Thickness,1.5,0.02,Ar-gas,TEM XRD,Radio Frequency Melting,,,,,,,,,,,
La80 Ni20,10.1016/0921-5093(91)90938-J,,,,,,,,,,,,,AM,Melt Spinning,Ribbon,Thickness,1,0.02,Ar-gas,AXS  OM  SEM  TEM  XRD ,Radio Frequency Melting,,,,,,,,,,,
La80 Ni20,10.2320/matertrans1989.30.965,,,,,,,,,,,,,CR,,,,,,, OM  XRD ,,,,,,,,,,,,
La9 Mg85 Ni6,10.1016/0022-3093(93)90183-X,,,,,,,,,,,,,AM,Melt Spinning,Ribbon,,,,Ar-gas,,Arc Melting,,,,,,,,,,,
La90 Ni10,10.2320/matertrans1989.30.965,,,,,,,,,,,,,CR,Melt Spinning,Ribbon,,,,Ar-gas, OM  XRD ,Radio Frequency Melting,,,,,,,,,,,
Li5 Mg15 Sr60 Zn20,10.1016/j.pmatsci.2011.07.001,,,,,,18.4,,,0.31,,,7.02,,,,,,,,,,2.99,2.918,1.531,16.1,6.14,151.0,,,,,
Mg100,10.1016/0010-938X(93)90256-G,,,,,,,,,,,,,CR,Deposition,Thin Film,,,,Ar-gas,XRD,,,,,,,,,,,,
Mg18 Sr60 Zn22,10.1016/j.pmatsci.2011.07.001,,,,,,19.7,,,0.276,,,7.71,,,,,,,,,,3.04,2.862,1.592,14.6,6.48,156.0,,,,,
Mg30 Ni40 Y30,10.2320/matertrans1989.31.929,,,,,,,,,,,,,AM,Melt Spinning,Ribbon,Width X Thickness,1,0.02,Ar-gas, TEM XRD,Radio Frequency Melting,,,,,,,,,,,
Mg30 Sr70,10.1179/095066010X12646898728200,390.0,,699.0,,,,,,,,,,,,,,,,,,,,,,,,,,,,,
Mg35 Sr65,10.1179/095066010X12646898728200,383.0,,756.0,,,,,,,,,,,,,,,,,,,,,,,,,,,,,
Mg38 Zn62,10.1016/0022-3093(93)90095-F,,,,,,,,,,,,,OT,Mechanical,Powder,,,,Ar-gas,XRD,,,,,,,,,,,,
Mg40 Ni30 Y30,10.2320/matertrans1989.31.929,,,,,,,,,,,,,AM,Melt Spinning,Ribbon,Width X Thickness,1,0.02,Ar-gas, TEM XRD,Radio Frequency Melting,,,,,,,,,,,
Mg48 Ni31 Pr21,10.1016/j.matlet.2004.09.049,446.0,493.0,776.0,3.0,,,741.0,,,,,,,,,,,,,,,,,,,,,,,,,
Mg50 Ni20 Y30,10.2320/matertrans1989.31.929,,,,,,,,,,,,,AM,Melt Spinning,Ribbon,Width X Thickness,1,0.02,Ar-gas, TEM XRD,Radio Frequency Melting,,,,,,,,,,,
Mg50 Ni30 Y20,10.2320/matertrans1989.31.929,,,,,,,,,,,,,AM,Melt Spinning,Ribbon,Width X Thickness,1,0.02,Ar-gas, TEM XRD,Radio Frequency Melting,,,,,,,,,,,
Mg52 Ti48,10.1016/0010-938X(93)90256-G,,,,,,,,,,,,,CR,Deposition,Thin Film,,,,Ar-gas,XRD,,,,,,,,,,,,
Mg55 Zn45,10.1016/0921-5093(94)90870-2,,,,,,,,,,,,,AC,Melt Spinning,Ribbon,Width X Thickness,1,0.025,Ar-gas,TEM XRD,Radio Frequency Melting,,,,,,,,,,,
Mg60 Ni20 Y20,10.2320/matertrans1989.31.929,,,,,,,,,,,,,AM,Melt Spinning,Ribbon,Width X Thickness,1,0.02,Ar-gas, TEM XRD,Radio Frequency Melting,,,,,,,,,,,
Mg60 Ni25 Y15,10.2320/matertrans1989.31.929,,,,,,,,,,,,,AM,Melt Spinning,Ribbon,Width X Thickness,1,0.02,Ar-gas, TEM XRD,Radio Frequency Melting,,,,,,,,,,,
Mg60 Ni30 Y10,10.2320/matertrans1989.31.929,,,,,,,,,,,,,AM,Melt Spinning,Ribbon,Width X Thickness,1,0.02,Ar-gas, TEM XRD,Radio Frequency Melting,,,,,,,,,,,
Mg60 Zn40,10.1016/0921-5093(94)90870-2,,,,,,,,,,,,,AM,Melt Spinning,Ribbon,Width X Thickness,1,0.025,Ar-gas,TEM XRD,Radio Frequency Melting,,,,,,,,,,,
Mg60 Zn40,10.2320/matertrans1989.33.360,,,,,,,,,,,,,,,,,1.5,0.02,,,,,,,,,,,,,,
Mg63 Ni22 Pr15,10.1016/j.matlet.2004.09.049,446.0,498.0,776.0,3.0,,,752.0,,,,,,,,,,,,,,,,,,,,,,,,,
Mg64 Nd15 Ni21,10.1016/0022-3093(94)90014-0,,,,,,,,,,,,,AM,,,,,,, OM  XRD,,,,,,,,,,,,
Mg64 Nd15 Ni21,10.1016/j.pmatsci.2011.07.001,,,,,,47.4,,,0.324,,,17.9,,,,,,,,,,3.7,,,44.8,,,,,,,
Mg65 Nd15 Ni20,10.1016/0921-5093(94)90221-6,,,,,,,,,,,,,AM,,,,,,, OM  XRD,Radio Frequency Melting,,,,,,,,,,,
Mg65 Nd15 Ni20,10.1016/j.jallcom.2008.07.087,,,,,,,,,,,30.0,,,,,,,,,,,,,,,,,,,,,
Mg65 Nd15 Ni20,10.1016/j.msea.2006.06.053,459.0,501.0,805.0,3.5,,,,,,,,,,,,,,,,,,,,,,,,,,,,
Mg65 Nd15 Ni20,10.1016/S1359-6462(99)00417-0,459.3,501.4,804.9,,3.5,,,,,,,,,,,,,,,,,,,,,,,,,,,
Mg65 Ni15 Y20,10.2320/matertrans1989.31.929,,,,,,,,,,,,,AM,Melt Spinning,Ribbon,Width X Thickness,1,0.02,Ar-gas, TEM XRD,Radio Frequency Melting,,,,,,,,,,,
Mg65 Ni20 Y15,10.2320/matertrans1989.31.929,,,,,,,,,,,,,AM,Melt Spinning,Ribbon,Width X Thickness,1,0.02,Ar-gas, TEM XRD,Radio Frequency Melting,,,,,,,,,,,
Mg65 Ni21 Pr14,10.1016/j.matlet.2004.09.049,452.0,494.0,794.0,3.0,,,748.0,,,,,,,,,,,,,,,,,,,,,,,,,
Mg65 Ni25 Y10,10.2320/matertrans1989.31.929,,,,,,,,,,,,,AM,Melt Spinning,Ribbon,Width X Thickness,1,0.02,Ar-gas, TEM XRD,Radio Frequency Melting,,,,,,,,,,,
Mg65 Ni30 Y5,10.2320/matertrans1989.31.929,,,,,,,,,,,,,AM,Melt Spinning,Ribbon,Width X Thickness,1,0.02,Ar-gas, TEM XRD,Radio Frequency Melting,,,,,,,,,,,
Mg65 Zn35,10.1016/0022-3093(93)90095-F,,,,,,,,,,,,,OT,Mechanical,Powder,,,,Ar-gas,XRD,,,,,,,,,,,,
Mg65 Zn35,10.1016/0921-5093(94)90870-2,,,,,,,,,,,,,AM,Melt Spinning,Ribbon,Width X Thickness,1,0.025,,TEM XRD,Radio Frequency Melting,,,,,,,,,,,
Mg65 Zn35,10.2320/matertrans1989.33.360,,,,,,,,,,,,,,,,,1.5,0.02,,,,,,,,,,,,,,
Mg65 Zr35,10.1179/095066010X12646898728200,359.0,379.0,616.0,,,,,,,,,,,,,,,,,,,,,,,,,,,,,
Mg70 Nd15 Ni15,10.1016/j.jallcom.2008.07.087,,,,,,,,,,,178.2,,,,,,,,,,,,,,,,,,,,,
Mg70 Nd15 Ni15,10.1016/j.msea.2006.06.053,467.0,489.0,844.0,1.5,,,,,,,,,,,,,,,,,,,,,,,,,,,,
Mg70 Nd15 Ni15,10.1016/S1359-6462(99)00417-0,467.1,489.4,844.3,,1.5,,,,,,,,,,,,,,,,,,,,,,,,,,,
Mg70 Ni15 Y15,10.2320/matertrans1989.31.929,,,,,,,,,,,,,AM,Melt Spinning,Ribbon,Width X Thickness,1,0.02,Ar-gas, TEM XRD,Radio Frequency Melting,,,,,,,,,,,
Mg70 Ni20 Y10,10.2320/matertrans1989.31.929,,,,,,,,,,,,,AM,Melt Spinning,Ribbon,Width X Thickness,1,0.02,Ar-gas, TEM XRD,Radio Frequency Melting,,,,,,,,,,,
Mg70 Sn6 Zn24,10.1016/0025-5416(88)90342-4,,,,,,,,,,,,,AM,Melt Spinning,,,,,,,Radio Frequency Melting,,,,,,,,,,,
Mg70 Zn30,10.1016/0025-5416(88)90318-7,,,,,,,,,,,,,AM,,,,,,Ar-gas,,Radio Frequency Melting,,,,,,,,,,,
Mg70 Zn30,10.1016/0921-5093(94)90870-2,,,,,,,,,,,,,,Melt Spinning,Ribbon,Width X Thickness,1,0.025,,TEM XRD,,,,,,,,,,,,
Mg70 Zn30,10.2320/matertrans1989.33.360,,,,,,,,,,,,,,,,,1.5,0.02,,,,,,,,,,,,,,
Mg75 Nd10 Ni15,10.1016/j.jallcom.2008.07.087,,,,,,,,,,,46.1,,,,,,,,,,,,,,,,,,,,,
Mg75 Nd10 Ni15,10.1016/j.msea.2006.06.053,,470.0,790.0,2.8,,,,,,,,,,,,,,,,,,,,,,,,,,,,
Mg75 Nd10 Ni15,10.1016/S1359-6462(99)00417-0,450.0,470.4,789.8,,2.8,,,,,,,,,,,,,,,,,,,,,,,,,,,
Mg75 Nd10 Ni15,10.1557/jmr.2009.0438,448.0,,,,,,,,,,,,,,,,,,,,,,,,,,,,,,,
Mg75 Ni10 Y15,10.2320/matertrans1989.31.929,,,,,,,,,,,,,AM,Melt Spinning,Ribbon,Width X Thickness,1,0.02,Ar-gas, TEM XRD,Radio Frequency Melting,,,,,,,,,,,
Mg75 Ni15 Y10,10.2320/matertrans1989.31.929,,,,,,,,,,,,,AM,Melt Spinning,Ribbon,Width X Thickness,1,0.02,Ar-gas, TEM XRD,Radio Frequency Melting,,,,,,,,,,,
Mg75 Ni20 Y5,10.2320/matertrans1989.31.929,,,,,,,,,,,,,AM,Melt Spinning,Ribbon,Width X Thickness,1,0.02,Ar-gas, TEM XRD,Radio Frequency Melting,,,,,,,,,,,
Mg75 Y10 Zn15,10.2320/matertrans.44.2271,423.0,,,,,,,,,,,,,,,,,,,,,,,,,,,,,,,
Mg75 Zn25,10.1016/0921-5093(94)90870-2,,,,,,,,,,,,,AM,Melt Spinning,Ribbon,Width X Thickness,1,0.025,Ar-gas,TEM XRD,Radio Frequency Melting,,,,,,,,,,,
Mg75 Zn25,10.2320/matertrans1989.33.360,,,,,,,,,,,,,,,,,1.5,0.02,,,,,,,,,,,,,,
Mg77 Nd5 Ni18,10.1016/j.jallcom.2008.07.087,429.0,437.0,887.0,,,,,,,,49000.0,,,,,,,,,,,,,,,,,,,,,
Mg77 Ti23,10.1016/0010-938X(93)90256-G,,,,,,,,,,,,,CR,Deposition,Thin Film,,,,Ar-gas,XRD,,,,,,,,,,,,
Mg77.5 Mn10 Y12.5,10.1016/0921-5093(94)90296-8,,,,,,,,,,,,,CR,Melt Spinning,Ribbon,Width X Thickness,1,0.02,,TEM XRD,Radio Frequency Melting,,,,,,,,,,,
Mg80 Mn15 Y5,10.1016/0921-5093(94)90296-8,,,,,,,,,,,,,CR,Melt Spinning,Ribbon,Width X Thickness,1,0.02,,TEM XRD,Radio Frequency Melting,,,,,,,,,,,
Mg80 Nd10 Ni10,10.1016/j.jallcom.2008.07.087,,,,,,,,,,,1251.4,,,,,,,,,,,,,,,,,,,,,
Mg80 Nd10 Ni10,10.1016/j.msea.2006.06.053,454.0,471.0,,0.6,,,,,,,,,,,,,,,,,,,,,,,,,,,,
Mg80 Nd10 Ni10,10.1016/S1359-6462(99)00417-0,454.2,470.5,878.0,,0.6,,,,,,,,,,,,,,,,,,,,,,,,,,,
Mg80 Ni10 Y10,10.2320/matertrans1989.31.929,,,,,,,,,,,,,AM,Melt Spinning,Ribbon,Width X Thickness,1,0.02,Ar-gas, TEM XRD,Radio Frequency Melting,,,,,,,,,,,
Mg80 Ni15 Y5,10.2320/matertrans1989.31.929,,,,,,,,,,,,,AM,Melt Spinning,Ribbon,Width X Thickness,1,0.02,Ar-gas, TEM XRD,Radio Frequency Melting,,,,,,,,,,,
Mg80 Ni20,10.2320/matertrans1989.30.378,,,,,,,,,,,,,AM,Melt Spinning,Ribbon,Width X Thickness,1,0.02,Ar-gas,,Radio Frequency Melting,,,,,,,,,,,
Mg80 Ni20,10.2320/matertrans1989.31.929,,,,,,,,,,,,,,,,,,,, TEM XRD,,,,,,,,,,,,
Mg80 Zn20,10.1016/0921-5093(94)90870-2,,,,,,,,,,,,,AC,Melt Spinning,Ribbon,Width X Thickness,1,0.025,Ar-gas,TEM XRD,Radio Frequency Melting,,,,,,,,,,,
Mg81 Mn4 Y15,10.1016/0921-5093(94)90296-8,,,,,,,,,,,,,CR,Melt Spinning,Ribbon,Width X Thickness,1,0.02,,TEM XRD,Radio Frequency Melting,,,,,,,,,,,
Mg82 Mn8 Y10,10.1016/0921-5093(94)90296-8,,,,,,,,,,,,,AC,Melt Spinning,Ribbon,Width X Thickness,1,0.02,,TEM XRD,Radio Frequency Melting,,,,,,,,,,,
Mg82.5 Mn10 Y7.5,10.1016/0921-5093(94)90296-8,,,,,,,,,,,,,CR,Melt Spinning,Ribbon,Width X Thickness,1,0.02,,TEM XRD,Radio Frequency Melting,,,,,,,,,,,
Mg83 Mn2 Y15,10.1016/0921-5093(94)90296-8,,,,,,,,,,,,,AC,Melt Spinning,Ribbon,Width X Thickness,1,0.02,,TEM XRD,Radio Frequency Melting,,,,,,,,,,,
Mg83 Ti17,10.1016/0010-938X(93)90256-G,,,,,,,,,,,,,CR,Deposition,Thin Film,,,,Ar-gas,XRD,,,,,,,,,,,,
Mg84 Mn4 Y12,10.1016/0921-5093(94)90296-8,,,,,,,,,,,,,AM,Melt Spinning,Ribbon,Width X Thickness,1,0.02,,TEM XRD,Radio Frequency Melting,,,,,,,,,,,
Mg84 Mn6 Y10,10.1016/0921-5093(94)90296-8,,,,,,,,,,,,,AM,Melt Spinning,Ribbon,Width X Thickness,1,0.02,,TEM XRD,Radio Frequency Melting,,,,,,,,,,,
Mg84.5 Mn8 Y7.5,10.1016/0921-5093(94)90296-8,,,,,,,,,,,,,AC,Melt Spinning,Ribbon,Width X Thickness,1,0.02,,TEM XRD,Radio Frequency Melting,,,,,,,,,,,
Mg85 Mn15,10.1016/0921-5093(94)90296-8,,,,,,,,,,,,,CR,Melt Spinning,Ribbon,Width X Thickness,1,0.02,,TEM XRD,Radio Frequency Melting,,,,,,,,,,,
Mg85 Ni10 Y5,10.2320/matertrans1989.31.929,,,,,,,,,,,,,AM,Melt Spinning,Ribbon,Width X Thickness,1,0.02,Ar-gas, TEM XRD,Radio Frequency Melting,,,,,,,,,,,
Mg85 Ni15,10.2320/matertrans1989.30.378,,,,,,,,,,,,,AM,Melt Spinning,Ribbon,Width X Thickness,1,0.02,Ar-gas,,Radio Frequency Melting,,,,,,,,,,,
Mg85 Y15,10.1016/0921-5093(94)90296-8,,,,,,,,,,,,,AM,Melt Spinning,Ribbon,Width X Thickness,1,0.02,,TEM XRD,Radio Frequency Melting,,,,,,,,,,,
Mg85 Zn15,10.1016/0921-5093(94)90870-2,,,,,,,,,,,,,AC,Melt Spinning,Ribbon,Width X Thickness,1,0.025,Ar-gas,TEM XRD,Radio Frequency Melting,,,,,,,,,,,
Mg86 Mn2 Y12,10.1016/0921-5093(94)90296-8,,,,,,,,,,,,,AM,Melt Spinning,Ribbon,Width X Thickness,1,0.02,,TEM XRD,Radio Frequency Melting,,,,,,,,,,,
Mg86 Mn4 Y10,10.1016/0921-5093(94)90296-8,,,,,,,,,,,,,AM,Melt Spinning,Ribbon,Width X Thickness,1,0.02,,TEM XRD,Radio Frequency Melting,,,,,,,,,,,
Mg86.5 Mn6 Y7.5,10.1016/0921-5093(94)90296-8,,,,,,,,,,,,,AM,Melt Spinning,Ribbon,Width X Thickness,1,0.02,,TEM XRD,Radio Frequency Melting,,,,,,,,,,,
Mg87 Mn8 Y5,10.1016/0921-5093(94)90296-8,,,,,,,,,,,,,AM,Melt Spinning,Ribbon,Width X Thickness,1,0.02,,TEM XRD,Radio Frequency Melting,,,,,,,,,,,
Mg87.5 Mn10 Y2.5,10.1016/0921-5093(94)90296-8,,,,,,,,,,,,,AC,Melt Spinning,Ribbon,Width X Thickness,1,0.02,,TEM XRD,Radio Frequency Melting,,,,,,,,,,,
Mg88 Mn2 Y10,10.1016/0921-5093(94)90296-8,,,,,,,,,,,,,AM,Melt Spinning,Ribbon,Width X Thickness,1,0.02,,TEM XRD,Radio Frequency Melting,,,,,,,,,,,
Mg88.5 Mn4 Y7.5,10.1016/0921-5093(94)90296-8,,,,,,,,,,,,,AM,Melt Spinning,Ribbon,Width X Thickness,1,0.02,,TEM XRD,Radio Frequency Melting,,,,,,,,,,,
Mg89 Mn6 Y5,10.1016/0921-5093(94)90296-8,,,,,,,,,,,,,AM,Melt Spinning,Ribbon,Width X Thickness,1,0.02,,TEM XRD,Radio Frequency Melting,,,,,,,,,,,
Mg89.5 Mn8 Y2.5,10.1016/0921-5093(94)90296-8,,,,,,,,,,,,,AC,Melt Spinning,Ribbon,Width X Thickness,1,0.02,,TEM XRD,Radio Frequency Melting,,,,,,,,,,,
Mg90 Mn10,10.1016/0921-5093(94)90296-8,,,,,,,,,,,,,CR,Melt Spinning,Ribbon,Width X Thickness,1,0.02,,TEM XRD,Radio Frequency Melting,,,,,,,,,,,
Mg90 Nd5 Ni5,10.1016/j.jallcom.2008.07.087,426.0,449.0,919.0,,,,,,,,53000.0,,,,,,,,,,,,,,,,,,,,,
Mg90 Ni10,10.2320/matertrans1989.30.378,,,,,,,,,,,,,AM,Melt Spinning,Ribbon,Width X Thickness,1,0.02,Ar-gas,,Radio Frequency Melting,,,,,,,,,,,
Mg90 Ni5 Y5,10.1016/B978-0-444-86939-5.50245-1,,,,,,,,,,,,,CR,Melt Spinning,Ribbon,Width X Thickness,1,0.02,Ar-gas,AXS  SEM  TEM XRD,Radio Frequency Melting,,,,,,,,,,,
Mg90 Y10,10.1016/0921-5093(94)90296-8,,,,,,,,,,,,,CR,Melt Spinning,Ribbon,Width X Thickness,1,0.02,,TEM XRD,Radio Frequency Melting,,,,,,,,,,,
Mg90 Zn10,10.1016/0921-5093(94)90870-2,,,,,,,,,,,,,CR,Melt Spinning,Ribbon,Width X Thickness,1,0.025,Ar-gas,TEM XRD,Radio Frequency Melting,,,,,,,,,,,
Mg90.5 Mn2 Y7.5,10.1016/0921-5093(94)90296-8,,,,,,,,,,,,,AC,Melt Spinning,Ribbon,Width X Thickness,1,0.02,,TEM XRD,Radio Frequency Melting,,,,,,,,,,,
Mg91 Mn4 Y5,10.1016/0921-5093(94)90296-8,,,,,,,,,,,,,AM,Melt Spinning,Ribbon,Width X Thickness,1,0.02,,TEM XRD,Radio Frequency Melting,,,,,,,,,,,
Mg91.5 Mn6 Y2.5,10.1016/0921-5093(94)90296-8,,,,,,,,,,,,,AM,Melt Spinning,Ribbon,Width X Thickness,1,0.02,,TEM XRD,Radio Frequency Melting,,,,,,,,,,,
Mg92.5 Mn7.5,10.1016/0921-5093(94)90296-8,,,,,,,,,,,,,CR,Melt Spinning,Ribbon,Width X Thickness,1,0.02,,TEM XRD,Radio Frequency Melting,,,,,,,,,,,
Mg93 Mn2 Y5,10.1016/0921-5093(94)90296-8,,,,,,,,,,,,,AC,Melt Spinning,Ribbon,Width X Thickness,1,0.02,,TEM XRD,Radio Frequency Melting,,,,,,,,,,,
Mg93.5 Mn4 Y2.5,10.1016/0921-5093(94)90296-8,,,,,,,,,,,,,CR,Melt Spinning,Ribbon,Width X Thickness,1,0.02,,TEM XRD,Radio Frequency Melting,,,,,,,,,,,
Mg95 Mn5,10.1016/0921-5093(94)90296-8,,,,,,,,,,,,,AC,Melt Spinning,Ribbon,Width X Thickness,1,0.02,,TEM XRD,Radio Frequency Melting,,,,,,,,,,,
Mg95 Zn5,10.1016/0921-5093(94)90870-2,,,,,,,,,,,,,CR,Melt Spinning,Ribbon,Width X Thickness,1,0.025,Ar-gas,TEM XRD,Radio Frequency Melting,,,,,,,,,,,
Mg95.5 Mn2 Y2.5,10.1016/0921-5093(94)90296-8,,,,,,,,,,,,,CR,Melt Spinning,Ribbon,Width X Thickness,1,0.02,,TEM XRD,Radio Frequency Melting,,,,,,,,,,,
Mg97.5 Nd2.5,10.1016/0921-5093(94)90281-X,,,,,,,,,,,,,CR,,,,,,, OM  SEM  XRD,,,,,,,,,,,,
Mn1 Pd79 Si20,10.1103/PhysRevB.2.1631,,,,,,,,,,,,,AM,Melt Spinning,Ribbon,,,,,,,,,,,,,,,,,
Mn10 Ni29.7 Zr60.3,10.1088/0953-8984/1/10/004,,,,,,,,,,,,,AM,Melt Spinning,Ribbon,,,,,,Radio Frequency Melting,,,,,,,,,,,
Mn11.5 P23 Pd65.5,10.1016/0036-9748(77)90320-9,,,,,,,,,,,,,AM,,,,,,,,,,,,,,,,,,,
Mn15 Ni28.05 Zr56.95,10.1016/0025-5416(88)90348-5,,,,,,,,,,,,,AM,Melt Spinning,,,,,,,Radio Frequency Melting,,,,,,,,,,,
Mn15 Ni28.05 Zr56.95,10.1088/0953-8984/1/10/004,,,,,,,,,,,,,,,Ribbon,,,,,,,,,,,,,,,,,
Mn19.2 P23 Pd57.8,10.1016/0036-9748(77)90320-9,,,,,,,,,,,,,AM,,,,,,,,,,,,,,,,,,,
Mn2 Pd78 Si20,10.1103/PhysRevB.2.1631,,,,,,,,,,,,,AM,Melt Spinning,Ribbon,,,,,,,,,,,,,,,,,
Mn20 Ni26.4 Zr53.6,10.1088/0953-8984/1/10/004,,,,,,,,,,,,,AM,Melt Spinning,Ribbon,,,,,,Radio Frequency Melting,,,,,,,,,,,
Mn22.1 P26 Pd51.9,10.1016/0036-9748(77)90320-9,,,,,,,,,,,,,AM,,,,,,,,,,,,,,,,,,,
Mn23.1 P23 Pd53.9,10.1016/0036-9748(77)90320-9,,,,,,,,,,,,,AM,,,,,,,,,,,,,,,,,,,
Mn25 Ni24.75 Zr50.25,10.1088/0953-8984/1/10/004,,,,,,,,,,,,,AM,Melt Spinning,Ribbon,,,,,,Radio Frequency Melting,,,,,,,,,,,
Mn25.2 P16 Pd58.8,10.1016/0036-9748(77)90320-9,,,,,,,,,,,,,AM,,,,,,,,,,,,,,,,,,,
Mn29.3 P23 Pd47.7,10.1016/0036-9748(77)90320-9,,,,,,,,,,,,,AM,,,,,,,,,,,,,,,,,,,
Mn3 Pd77 Si20,10.1103/PhysRevB.2.1631,,,,,,,,,,,,,AM,Melt Spinning,Ribbon,,,,,,,,,,,,,,,,,
Mn30 Ni23.1 Zr46.9,10.1088/0953-8984/1/10/004,,,,,,,,,,,,,AM,Melt Spinning,Ribbon,,,,,,Radio Frequency Melting,,,,,,,,,,,
Mn33 Ni0.05 Zr66.95,10.1016/0025-5416(88)90342-4,,,,,,,,,,,,,AM,Melt Spinning,Ribbon,,,,,,Radio Frequency Melting,,,,,,,,,,,
Mn33 Ni0.1 Zr66.9,10.1016/0025-5416(88)90342-4,,,,,,,,,,,,,AM,Melt Spinning,Ribbon,,,,,,Radio Frequency Melting,,,,,,,,,,,
Mn33 Ni0.15 Zr66.85,10.1016/0025-5416(88)90342-4,,,,,,,,,,,,,AM,Melt Spinning,Ribbon,,,,,,Radio Frequency Melting,,,,,,,,,,,
Mn33 Ni0.2 Zr66.8,10.1016/0025-5416(88)90348-5,,,,,,,,,,,,,AM,Melt Spinning,Ribbon,,,,,,Radio Frequency Melting,,,,,,,,,,,
Mn33.5 Si66.5,10.1016/0022-3093(84)90568-4,,,,,,,,,,,,,AM,,,,,,,XRD ,,,,,,,,,,,,
Mn4 Pd76 Si20,10.1103/PhysRevB.2.1631,,,,,,,,,,,,,AM,Melt Spinning,Ribbon,,,,,,,,,,,,,,,,,
Mn5 Ni31.35 Zr63.65,10.1088/0953-8984/1/10/004,,,,,,,,,,,,,AM,Melt Spinning,Ribbon,,,,,,Radio Frequency Melting,,,,,,,,,,,
Mn5 Pd75 Si20,10.1103/PhysRevB.2.1631,,,,,,,,,,,,,AM,Melt Spinning,Ribbon,,,,,,,,,,,,,,,,,
Mn6 Pd74 Si20,10.1103/PhysRevB.2.1631,,,,,,,,,,,,,AM,Melt Spinning,Ribbon,,,,,,,,,,,,,,,,,
Mn7 Pd73 Si20,10.1103/PhysRevB.2.1631,,,,,,,,,,,,,AM,Melt Spinning,Ribbon,,,,,,,,,,,,,,,,,
Mn74 P13 Si13,10.1016/0036-9748(84)90081-4,,,,,,,,,,,,,AM,Melt Spinning,Ribbon,,,,,ND  XRD,Radio Frequency Melting,,,,,,,,,,,
Mn74 P3 Si23,10.1016/0022-3093(84)90568-4,,,,,,,,,,,,,AM,,,,,,,XRD ,,,,,,,,,,,,
Mn74 P3 Si23,10.1016/0036-9748(84)90081-4,,,,,,,,,,,,,,Melt Spinning,Ribbon,,,,,ND  XRD,Radio Frequency Melting,,,,,,,,,,,
Mn74 Si26,10.1016/0022-3093(84)90568-4,,,,,,,,,,,,,AM,,,,,,,XRD ,,,,,,,,,,,,
Mo10 Nb70 Si20,10.2320/matertrans1960.21.115,,,,,,,,,,,,,AM,Melt Spinning,Ribbon,Width X Thickness,1-1.5, 0.02-0.03m,,TEM XRD,Arc Melting,,,,,,,,,,,
Mo10 Si15 Zr75,10.1007/BF01203492,,,,,,,,,,,,,AM,Melt Spinning,Ribbon,,,,,,,,,,,,,,,,,
Mo10 Si15 Zr75,10.1016/0022-3093(84)90034-6,,,,,,,,,,,,,,,,Width X Thickness,1,0.02,,TEM  XRD ,Radio Frequency Melting,,,,,,,,,,,
Mo12 Ni69 P19,10.1016/0022-3093(85)90094-8,,,,,,,,,,,,,AM,Melt Spinning,Ribbon,Width X Thickness,5, 0.02-0.03,Ar-gas,SEM  XRD ,Radio Frequency Melting,,,,,,,,,,,
Mo15 Nb65 Si20,10.2320/matertrans1960.21.115,,,,,,,,,,,,,AM,Melt Spinning,Ribbon,Width X Thickness,1-1.5, 0.02-0.03m,,TEM XRD,Arc Melting,,,,,,,,,,,
Mo15 Si15 Zr70,10.1007/BF01203492,,,,,,,,,,,,,AM,Melt Spinning,Ribbon,,,,,,,,,,,,,,,,,
Mo16 P20 Ru64,10.1051/jphyscol:19786202,,,,,,,,,,,,,AM,Melt Spinning,Bulk,,,,,,,,,,,,,,,,,
Mo2 Nb30.75 Ni62.25 Zr5,10.1016/j.jallcom.2008.01.075,875.0,909.0,1467.0,,,,1418.0,,,,,,,,,,,,,,,,,,,,,,,,,
Mo20 Nb60 Si20,10.2320/matertrans1960.21.115,,,,,,,,,,,,,AM,Melt Spinning,Ribbon,Width X Thickness,1-1.5, 0.02-0.03m,,TEM XRD,Arc Melting,,,,,,,,,,,
Mo20 Si15 Zr65,10.1007/BF01203492,,,,,,,,,,,,,AM,Melt Spinning,Ribbon,,,,,,,,,,,,,,,,,
Mo20 Si15 Zr65,10.1016/0022-3093(84)90034-6,,,,,,,,,,,,,,,,Width X Thickness,1,0.02,,TEM  XRD ,Radio Frequency Melting,,,,,,,,,,,
Mo25 Nb55 Si20,10.2320/matertrans1960.21.115,,,,,,,,,,,,,AM,Melt Spinning,Ribbon,Width X Thickness,1-1.5, 0.02-0.03m,,TEM XRD,Arc Melting,,,,,,,,,,,
Mo30 Nb50 Si20,10.2320/matertrans1960.21.115,,,,,,,,,,,,,AM,Melt Spinning,Ribbon,Width X Thickness,1-1.5, 0.02-0.03m,,TEM XRD,Arc Melting,,,,,,,,,,,
Mo30 Si15 Zr55,10.1016/0022-3093(84)90034-6,,,,,,,,,,,,,AM,Melt Spinning,Ribbon,Width X Thickness,1,0.02,,TEM  XRD ,Radio Frequency Melting,,,,,,,,,,,
Mo32 P20 Ru48,10.1051/jphyscol:19786202,,,,,,,,,,,,,AM,Melt Spinning,Bulk,,,,,,,,,,,,,,,,,
Mo35 Nb45 Si20,10.2320/matertrans1960.21.115,,,,,,,,,,,,,CR,Melt Spinning,Ribbon,Width X Thickness,1-1.5, 0.02-0.03m,,TEM XRD,Arc Melting,,,,,,,,,,,
Mo41 Ni59,10.1016/0010-938X(94)90188-0,,,,,,,,,,,,,AM,Deposition,Thin Film,,,,Ar-gas,,,,,,,,,,,,,
Mo48 P20 Rh32,10.1016/B978-0-444-86939-5.50242-6,,,,,,,,,,,,,AM,Melt Spinning,Ribbon,Width X Thickness,0.5-1, 0.015-0.02,Vacuum,,,,,,,,,,,,,
Mo48 P20 Ru32,10.1051/jphyscol:19786202,,,,,,,,,,,,,AM,Melt Spinning,Bulk,,,,,,,,,,,,,,,,,
Mo5 Nb75 Si20,10.2320/matertrans1960.21.115,,,,,,,,,,,,,AM,Melt Spinning,Ribbon,Width X Thickness,1-1.5, 0.02-0.03m,,TEM XRD,Arc Melting,,,,,,,,,,,
Mo5 Ni75 P20,10.1016/0022-3093(85)90094-8,,,,,,,,,,,,,AM,Melt Spinning,Ribbon,Width X Thickness,5, 0.02-0.03,Ar-gas,SEM  XRD ,Radio Frequency Melting,,,,,,,,,,,
Mo5 Si15 Zr80,10.1007/BF01203492,,,,,,,,,,,,,AM,Melt Spinning,Ribbon,,,,,,,,,,,,,,,,,
Mo53 Ni47,10.1016/0010-938X(94)90188-0,,,,,,,,,,,,,AM,Deposition,Thin Film,,,,Ar-gas,,,,,,,,,,,,,
Mo60 Ru40,10.7567/JJAPS.26S3.1309,,,,,,,,,,,,,AM,,Thin Film,,,,,SEM ,,,,,,,,,,,,
Mo64 P20 Ru16,10.1051/jphyscol:19786202,,,,,,,,,,,,,AM,Melt Spinning,Bulk,,,,,,,,,,,,,,,,,
Mo69 Ni31,10.1016/0010-938X(94)90188-0,,,,,,,,,,,,,AM,Deposition,Thin Film,,,,Ar-gas,,,,,,,,,,,,,
Mo7 Ni73 P20,10.1016/0022-3093(85)90094-8,,,,,,,,,,,,,AM,Melt Spinning,Ribbon,Width X Thickness,5, 0.02-0.03,Ar-gas,SEM  XRD ,Radio Frequency Melting,,,,,,,,,,,
Mo9 Ni72 P19,10.1016/0022-3093(85)90094-8,,,,,,,,,,,,,AM,Melt Spinning,Ribbon,Width X Thickness,5, 0.02-0.03,Ar-gas,SEM  XRD ,Radio Frequency Melting,,,,,,,,,,,
Nb10 Ni60 Ta30,10.1016/0025-5416(88)90380-1,,,,,,,,,,,,,AM,Melt Spinning,Ribbon,,,,,,,,,,,,,,,,,
Nb10 Si10 Ti80,10.1063/1.327506,,,,,,,,,,,,,CR,Melt Spinning,Ribbon,Width X Thickness,2,0.04,Ar-gas,SEM  TEM XRD,Arc Melting,,,,,,,,,,,
Nb10 Si15 Ti75,10.1016/0022-3093(84)90034-6,,,,,,,,,,,,,AM,Melt Spinning,Ribbon,Width X Thickness,1,0.02,, TEM XRD,Radio Frequency Melting,,,,,,,,,,,
Nb10 Si15 Ti75,10.1063/1.327506,,,,,,,,,,,,,,,,,2,0.04,Ar-gas,SEM  TEM XRD,Arc Melting,,,,,,,,,,,
Nb10 Si15 Zr75,10.1007/BF01203492,,,,,,,,,,,,,AM,Melt Spinning,Ribbon,,,,Ar-gas, TEM XRD ,Arc Melting,,,,,,,,,,,
Nb10 Si15 Zr75,10.1016/0022-3093(84)90034-6,,,,,,,,,,,,,,,,Width X Thickness,1,0.02,, TEM XRD,,,,,,,,,,,,
Nb10 Si20 Zr70,10.1007/BF00543816,,,,,,,,,,,,,AM,Melt Spinning,Ribbon,Width X Thickness,2-Jan,0.02-0.03,Ar-gas, TEM XRD ,,,,,,,,,,,,
Nb15 Ni52.5 Pd12.5 Zr20,10.1557/JMR.2008.0242,861.0,908.0,,2.5,,,,,,,,,,,,,,,,,,,,,,,,,,,,
Nb15 Ni55 Pd10 Zr20,10.1557/JMR.2008.0242,864.0,907.0,,3.0,,,,2770.0,,,,,,,,,,,,,,,,,,,,,,,,
Nb15 Ni57.5 Pd7.5 Zr20,10.1557/JMR.2008.0242,870.0,907.0,,3.0,,,,2780.0,,,,,,,,,,,,,,,,,,,,,,,,
Nb15 Ni60 Pd5 Zr20,10.1557/JMR.2008.0242,873.0,907.0,,2.0,,,,2810.0,,,,,,,,,,,,,,,,,,,,,,,,
Nb15 Ni60 Ta25,10.1016/0025-5416(88)90380-1,,,,,,,,,,,,,AM,Melt Spinning,Ribbon,,,,,,,,,,,,,,,,,
Nb15 Ni60 Zr25,10.1016/j.jallcom.2006.08.292,843.0,874.0,1405.0,0.1,,,,,,,,,,,,,,,,,,,,,,,,,,,,
Nb15 Ni62.5 Pd2.5 Zr20,10.1557/JMR.2008.0242,867.0,906.0,,2.0,,,,2850.0,,,,,,,,,,,,,,,,,,,,,,,,
Nb15 Ni65 Zr20,10.1557/JMR.2008.0242,876.0,905.0,,,,,,,,,,,,,,,,,,,,,,,,,,,,,,
Nb15 Si15 Ti70,10.1016/0304-8853(83)91027-2,,,,,,,,,,,,,AM,Melt Spinning,Ribbon,,,,Ar-gas, TEM XRD,Arc Melting,,,,,,,,,,,
Nb15 Si15 Ti70,10.1063/1.327506,,,,,,,,,,,,,,,,Width X Thickness,2,0.04,,SEM  TEM XRD,,,,,,,,,,,,
Nb15 Si15 Zr70,10.1007/BF01203492,,,,,,,,,,,,,AM,Melt Spinning,Ribbon,,,,Ar-gas, TEM XRD ,Arc Melting,,,,,,,,,,,
Nb20 Ni60 Ta20,10.1016/0025-5416(88)90380-1,,,,,,,,,,,,,AM,Melt Spinning,Ribbon,,,,,,,,,,,,,,,,,
Nb20 Ni60 Zr20,10.1016/j.jallcom.2006.08.292,853.0,891.0,1391.0,0.5,,,,,,,,,,,,,,,,,,,,,,,,,,,,
Nb20 Ni60 Zr20,10.1016/j.scriptamat.2007.07.032,842.0,,1431.0,,,,1380.0,,,,,,,,,,,,,,,,,,,,,,,,,
Nb20 Ni80,10.1016/0921-5093(91)90134-9,,,,,,,,,,,,,AC,Quenching,,,,,,,,,,,,,,,,,,
Nb20 Si10 Ti70,10.1063/1.327506,,,,,,,,,,,,,CR,Melt Spinning,Ribbon,Width X Thickness,2,0.04,Ar-gas,SEM  TEM XRD,Arc Melting,,,,,,,,,,,
Nb20 Si15 Ti65,10.1063/1.327506,,,,,,,,,,,,,AM,Melt Spinning,Ribbon,Width X Thickness,2,0.04,Ar-gas,SEM  TEM XRD,Arc Melting,,,,,,,,,,,
Nb20 Si15 Zr65,10.1007/BF01203492,,,,,,,,,,,,,AM,Melt Spinning,Ribbon,,,,Ar-gas, TEM XRD ,Arc Melting,,,,,,,,,,,
Nb20 Si15 Zr65,10.1016/0022-3093(84)90034-6,,,,,,,,,,,,,,,,Width X Thickness,1,0.02,, TEM XRD,,,,,,,,,,,,
Nb20 Si20 Zr60,10.1007/BF00543816,,,,,,,,,,,,,AM,Melt Spinning,Ribbon,Width X Thickness,2-Jan,0.02-0.03,Ar-gas, TEM XRD ,,,,,,,,,,,,
Nb25 Ni60 Ta15,10.1016/0025-5416(88)90380-1,,,,,,,,,,,,,AM,Melt Spinning,Ribbon,,,,,,,,,,,,,,,,,
Nb25 Ni60 Zr15,10.1016/j.jallcom.2006.08.292,860.0,891.0,1390.0,1.5,,,,,,,,,,,,,,,,,,,,,,,,,,,,
Nb25 Si15 Ti60,10.1063/1.327506,,,,,,,,,,,,,AM,Melt Spinning,Ribbon,Width X Thickness,2,0.04,Ar-gas,SEM  TEM XRD,Arc Melting,,,,,,,,,,,
Nb25 Si15 Zr60,10.1007/BF01203492,,,,,,,,,,,,,AM,Melt Spinning,Ribbon,,,,Ar-gas, TEM XRD ,Arc Melting,,,,,,,,,,,
Nb30 Ni60 Ta10,10.1016/0025-5416(88)90380-1,,,,,,,,,,,,,AM,Melt Spinning,Ribbon,,,,,,,,,,,,,,,,,
Nb30 Ni60 Ta10,10.1016/j.intermet.2006.10.017,934.0,961.0,1559.0,2.0,,,,,,,,,,,,,,,,,,,,,,,,,,,,
Nb30 Ni60 Zr10,10.1016/j.jallcom.2006.08.292,875.0,902.0,1413.0,2.0,,,,,,,,,,,,,,,,,,,,,,,,,,,,
Nb30 Si10 Ti60,10.1063/1.327506,,,,,,,,,,,,,CR,Melt Spinning,Ribbon,Width X Thickness,2,0.04,Ar-gas,SEM  TEM XRD,Arc Melting,,,,,,,,,,,
Nb30 Si13 Ti57,10.1063/1.327506,,,,,,,,,,,,,AC,Melt Spinning,Ribbon,Width X Thickness,2,0.04,Ar-gas,SEM  TEM XRD,Arc Melting,,,,,,,,,,,
Nb30 Si14 Ti56,10.1063/1.327506,,,,,,,,,,,,,AM,Melt Spinning,Ribbon,Width X Thickness,2,0.04,Ar-gas,SEM  TEM XRD,Arc Melting,,,,,,,,,,,
Nb30 Si15 Ti55,10.1016/0022-3093(84)90034-6,,,,,,,,,,,,,AM,Melt Spinning,Ribbon,Width X Thickness,1,0.02,, TEM XRD,Radio Frequency Melting,,,,,,,,,,,
Nb30 Si15 Ti55,10.1016/0304-8853(83)91027-2,,,,,,,,,,,,,,,,,,,Ar-gas,,Arc Melting,,,,,,,,,,,
Nb30 Si15 Ti55,10.1063/1.327506,,,,,,,,,,,,,,,,,2,0.04,,SEM  TEM XRD,,,,,,,,,,,,
Nb30 Si15 Zr55,10.1007/BF01203492,,,,,,,,,,,,,AM,Melt Spinning,Ribbon,,,,Ar-gas, TEM XRD ,Arc Melting,,,,,,,,,,,
Nb30 Si15 Zr55,10.1016/0022-3093(84)90034-6,,,,,,,,,,,,,,,,Width X Thickness,1,0.02,, TEM XRD,,,,,,,,,,,,
Nb30 Si16 Ti54,10.1063/1.327506,,,,,,,,,,,,,AM,Melt Spinning,Ribbon,Width X Thickness,2,0.04,Ar-gas,SEM  TEM XRD,Arc Melting,,,,,,,,,,,
Nb30 Si18 Ti52,10.1063/1.327506,,,,,,,,,,,,,AM,Melt Spinning,Ribbon,Width X Thickness,2,0.04,Ar-gas,SEM  TEM XRD,Arc Melting,,,,,,,,,,,
Nb30 Si18 Zr52,10.1007/BF00543816,,,,,,,,,,,,,AM,Melt Spinning,Ribbon,Width X Thickness,2-Jan,0.02-0.03,Ar-gas, TEM XRD ,,,,,,,,,,,,
Nb30 Si19 Zr51,10.1007/BF00543816,,,,,,,,,,,,,AM,Melt Spinning,Ribbon,Width X Thickness,2-Jan,0.02-0.03,Ar-gas, TEM XRD ,,,,,,,,,,,,
Nb30 Si20 Ti50,10.1063/1.327506,,,,,,,,,,,,,CR,Melt Spinning,Ribbon,Width X Thickness,2,0.04,Ar-gas,SEM  TEM XRD,Arc Melting,,,,,,,,,,,
Nb30 Si20 Zr50,10.1007/BF00543816,,,,,,,,,,,,,AM,Melt Spinning,Ribbon,Width X Thickness,2-Jan,0.02-0.03,Ar-gas, TEM XRD ,,,,,,,,,,,,
Nb30 Si21 Zr49,10.1007/BF00543816,,,,,,,,,,,,,AM,Melt Spinning,Ribbon,Width X Thickness,2-Jan,0.02-0.03,Ar-gas, TEM XRD ,,,,,,,,,,,,
Nb30 Si22 Zr48,10.1007/BF00543816,,,,,,,,,,,,,AM,Melt Spinning,Ribbon,Width X Thickness,2-Jan,0.02-0.03,Ar-gas, TEM XRD ,,,,,,,,,,,,
Nb30.75 Ni62.25 Sn2 Zr5,10.1016/j.jallcom.2008.01.075,853.0,,1460.0,2.0,,,1400.0,,,,,,,,,,,,,,,,,,,,,,,,,
Nb30.75 Ni62.25 Ti2 Zr5,10.1016/j.jallcom.2008.01.075,882.0,910.0,1451.0,3.0,,,1379.0,,,,,,,,,,,,,,,,,,,,,,,,,
Nb32 Ni62 Zr6,10.1016/j.msea.2006.12.028,864.0,914.0,1476.0,2.5,,,1401.0,,,,,,,,,,,,,,,,,,,,,,,,,
Nb32 Ni63 Zr5,10.1016/j.msea.2006.12.028,875.0,928.0,1492.0,2.5,,,1406.0,,,,,,,,,,,,,,,,,,,,,,,,,
Nb32.5 Ni62.5 Zr5,10.1016/j.msea.2006.12.028,878.0,921.0,1503.0,3.0,,,1407.0,,,,,,,,,,,,,,,,,,,,,,,,,
Nb32.75 Ni62.24 Si0.01 Zr5,10.1063/1.360537,,,1490.0,,,,1414.0,,,,,,,,,,,,,,,,,,,,,,,,,
Nb32.75 Ni62.25 Zr5,10.1016/j.jallcom.2008.01.075,878.0,918.0,1489.0,3.0,,,1400.0,,,,,,,,,,,,,,,,,,,,,,,,,
Nb33 Ni61 Zr6,10.1016/j.msea.2006.12.028,843.0,909.0,1447.0,2.0,,,1399.0,,,,,,,,,,,,,,,,,,,,,,,,,
Nb33 Ni62 Zr5,10.1016/j.jallcom.2008.01.075,,,,3.0,,,,,,,,,,,,,,,,,,,,,,,,,,,,
Nb33 Ni62 Zr5,10.1016/j.msea.2006.12.028,877.0,917.0,1485.0,,,,1408.0,,,,,,,,,,,,,,,,,,,,,,,,,
Nb33 Ni63 Zr4,10.1016/j.msea.2006.12.028,870.0,930.0,1487.0,2.5,,,1415.0,,,,,,,,,,,,,,,,,,,,,,,,,
Nb33.6 Ni59.5 Sn6.9,10.1063/1.1544434,881.0,931.0,,2.0,3.0,,,,,,,,,,,,,,,,,,,,,,,,,,,
Nb34 Ni57 Sn9,10.1557/JMR.2008.0084,868.0,906.0,,,,,1366.0,,,,,,,,,,,,,,,,,,,,,,,,,
Nb34 Ni61 Zr5,10.1016/j.msea.2006.12.028,870.0,910.0,1453.0,2.0,,,1406.0,,,,,,,,,,,,,,,,,,,,,,,,,
Nb34 Ni62 Zr4,10.1016/j.msea.2006.12.028,879.0,917.0,1479.0,2.5,,,1419.0,,,,,,,,,,,,,,,,,,,,,,,,,
Nb34.45 Ni59.35 Sn6.2,10.1063/1.1544434,882.0,930.0,,3.0,3.0,,,,,,,,,,,,,,,,,,,,,,,,,,,
Nb35 Ni59 Sn6,10.1557/JMR.2008.0084,890.0,924.0,,2.0,,,1366.0,,,,,,,,,,,,,,,,,,,,,,,,,
Nb35 Ni60 Sn5,10.1063/1.1544434,885.0,943.0,,2.0,2.0,,,,,,,,,,,,,,,,,,,,,,,,,,,
Nb35 Ni60 Ta5,10.1016/0025-5416(88)90380-1,,,,,,,,,,,,,AM,Melt Spinning,Ribbon,,,,,,,,,,,,,,,,,
Nb35 Ni60 Zr5,10.1016/j.jallcom.2006.08.292,887.0,911.0,1458.0,1.5,,,,,,,,,,,,,,,,,,,,,,,,,,,,
Nb35 Ni62 Sn3,10.1557/JMR.2008.0084,890.0,924.0,,2.0,,,1366.0,,,,,,,,,,,,,,,,,,,,,,,,,
Nb35 Si15 Ti50,10.1016/0304-8853(83)91027-2,,,,,,,,,,,,,AM,Melt Spinning,Ribbon,,,,Ar-gas, TEM XRD,Arc Melting,,,,,,,,,,,
Nb35 Si15 Ti50,10.1063/1.327506,,,,,,,,,,,,,,,,Width X Thickness,2,0.04,,SEM  TEM XRD,,,,,,,,,,,,
Nb35 Si15 Zr50,10.1007/BF01203492,,,,,,,,,,,,,AM,Melt Spinning,Ribbon,,,,Ar-gas, TEM XRD ,Arc Melting,,,,,,,,,,,
Nb37 Ni60 Sn3,10.1063/1.1544434,895.0,937.0,,2.0,2.0,,,,,,,,,,,,,,,,,,,,,,,,,,,
Nb37 Ni63,10.1016/j.jallcom.2007.02.114,,,,,1.5,,,,,,,,,,,,,,,,,,,,,,,,,,,
Nb38 Ni62,10.1063/1.2158130,892.0,932.0,1483.0,,2.0,,,,,,,,,,,,,,,,,,,,,,,,,,,
Nb38 Ni62,10.1179/095066010X12646898728200,,930.0,1473.0,,,,,,,,,,,,,,,,,,,,,,,,,,,,,
Nb39 Ni61,10.1016/j.jallcom.2007.02.114,,,,,1.5,,,,,,,,,,,,,,,,,,,,,,,,,,,
Nb40 Ni57 Pt3,10.1016/0921-5093(94)90818-4,,,,,,,,,,,,,AM,Melt Spinning,Ribbon,,,,,,,,,,,,,,,,,
Nb40 Ni59 Pd1,10.1016/0921-5093(94)90815-X,,,,,,,,,,,,,AM,Melt Spinning,Ribbon,,,,Ar-gas,TEM XRD,Radio Frequency Melting,,,,,,,,,,,
Nb40 Ni59 Pt1,10.1016/0921-5093(94)90818-4,,,,,,,,,,,,,AM,Melt Spinning,Ribbon,Width X Thickness,1.5,0.03,,,,,,,,,,,,,,
Nb40 Ni60,10.1016/0025-5416(88)90380-1,,,,,,,,,,,,,AM,Melt Spinning,Ribbon,,,,,,,,,,,,,,,,,
Nb40 Ni60,10.1016/j.jallcom.2006.08.292,891.0,924.0,1478.0,1.0,,,,,,,,,,,,,,,,,,,,,,,,,,,,
Nb40 Ni60,10.1016/j.jallcom.2008.07.087,933.0,933.0,1484.0,,,,,,,,1400.0,,,,,,,,,,,,,,,,,,,,,
Nb40 Si15 Ti45,10.1016/0304-8853(83)91027-2,,,,,,,,,,,,,AM,Melt Spinning,Ribbon,,,,Ar-gas, TEM XRD,Arc Melting,,,,,,,,,,,
Nb40 Si15 Ti45,10.1063/1.327506,,,,,,,,,,,,,,,,Width X Thickness,2,0.04,,SEM  TEM XRD,,,,,,,,,,,,
Nb40 Si15 Zr45,10.1007/BF01203492,,,,,,,,,,,,,AM,Melt Spinning,Ribbon,,,,Ar-gas, TEM XRD ,Arc Melting,,,,,,,,,,,
Nb40 Si15 Zr45,10.1016/0022-3093(84)90034-6,,,,,,,,,,,,,,,,Width X Thickness,1,0.02,, TEM XRD,,,,,,,,,,,,
Nb40 Si16 Zr44,10.1007/BF00543816,,,,,,,,,,,,,AM,Melt Spinning,Ribbon,Width X Thickness,2-Jan,0.02-0.03,Ar-gas, TEM XRD ,,,,,,,,,,,,
Nb40 Si18 Zr42,10.1007/BF00543816,,,,,,,,,,,,,AM,Melt Spinning,Ribbon,Width X Thickness,2-Jan,0.02-0.03,Ar-gas, TEM XRD ,,,,,,,,,,,,
Nb40 Si20 Zr40,10.1007/BF00543816,,,,,,,,,,,,,AM,Melt Spinning,Ribbon,Width X Thickness,2-Jan,0.02-0.03,Ar-gas, TEM XRD ,,,,,,,,,,,,
Nb40 Si22 Zr38,10.1007/BF00543816,,,,,,,,,,,,,AM,Melt Spinning,Ribbon,Width X Thickness,2-Jan,0.02-0.03,Ar-gas, TEM XRD ,,,,,,,,,,,,
Nb40 Si23 Zr37,10.1007/BF00543816,,,,,,,,,,,,,CR,Melt Spinning,Ribbon,Width X Thickness,2-Jan,0.02-0.03,Ar-gas, TEM XRD ,,,,,,,,,,,,
Nb40 Si24 Zr36,10.1007/BF00543816,,,,,,,,,,,,,AM,Melt Spinning,Ribbon,Width X Thickness,2-Jan,0.02-0.03,Ar-gas, TEM XRD ,,,,,,,,,,,,
Nb40 Si26 Zr34,10.1007/BF00543816,,,,,,,,,,,,,AM,Melt Spinning,Ribbon,Width X Thickness,2-Jan,0.02-0.03,Ar-gas, TEM XRD ,,,,,,,,,,,,
Nb40 Si28 Zr32,10.1007/BF00543816,,,,,,,,,,,,,AM,Melt Spinning,Ribbon,Width X Thickness,2-Jan,0.02-0.03,Ar-gas, TEM XRD ,,,,,,,,,,,,
Nb40 Si8 Zr52,10.1007/BF00543816,,,,,,,,,,,,,AC,Melt Spinning,Ribbon,Width X Thickness,2-Jan,0.02-0.03,Ar-gas, TEM XRD ,,,,,,,,,,,,
Nb45 Ni55,10.1016/0921-5093(91)90134-9,,,,,,,,,,,,,AM,Quenching,,,,,,,,,,,,,,,,,,
Nb45 Si15 Ti40,10.1063/1.327506,,,,,,,,,,,,,AM,Melt Spinning,Ribbon,Width X Thickness,2,0.04,Ar-gas,SEM  TEM XRD,Arc Melting,,,,,,,,,,,
Nb45 Si15 Zr40,10.1007/BF01203492,,,,,,,,,,,,,AM,Melt Spinning,Ribbon,,,,Ar-gas, TEM XRD ,Arc Melting,,,,,,,,,,,
