Repository: IntelAntique/Skunkworks

# Skunkworks
Algorithm to check for equivalent alloys

File: MDF_DMREF_Metallic_Glasses_v7.csv (part 21 of 22)
Composition,Reference,Tg_[K],Tx_[K],Tl_[K],Dmax_[mm],Zmax_[mm],E_[GPA],Tm_[K],Sigma_[Mpa],Possion_Ratio,Fracture_Strength_[MPa],Rc_[K/s],G_[GPa],Is_Amorphous,Casting,Type,Size_Measure,Size1,Size2,Environment,Characterization,Melting,density_[g/cm^3],Acoustic_Velocity_Long_[km/s],Acoustic_Velocity_Trans_[km/s],K_[GPa],E/density_[GPacm^3/g],Debye_Temp_[K],Yield_Strength_[Gpa],Kc_[Mpa m^05],Gbas_[Gpa],Kbas_[Gpa],Vbas
Nb47 Si13 Ti40,10.1063/1.327506,,,,,,,,,,,,,CR,Melt Spinning,Ribbon,Width X Thickness,2,0.04,Ar-gas,SEM  TEM XRD,Arc Melting,,,,,,,,,,,
Nb47 Si25 Ti28,10.1063/1.327506,,,,,,,,,,,,,CR,Melt Spinning,Ribbon,Width X Thickness,2,0.04,Ar-gas,SEM  TEM XRD,Arc Melting,,,,,,,,,,,
Nb5 Si15 Ti80,10.1016/0022-3093(84)90034-6,,,,,,,,,,,,,AM,Melt Spinning,Ribbon,Width X Thickness,1,0.02,, TEM XRD,Radio Frequency Melting,,,,,,,,,,,
Nb5 Si15 Ti80,10.1063/1.327506,,,,,,,,,,,,,,,,,2,0.04,Ar-gas,SEM  TEM XRD,Arc Melting,,,,,,,,,,,
Nb5 Si15 Zr80,10.1007/BF01203492,,,,,,,,,,,,,AM,Melt Spinning,Ribbon,,,,Ar-gas, TEM XRD ,Arc Melting,,,,,,,,,,,
Nb50 Ni50,10.1016/0025-5416(88)90380-1,,,,,,,,,,,,,AM,Melt Spinning,Ribbon,,,,,,,,,,,,,,,,,
Nb50 Ni50,10.1016/0921-5093(91)90134-9,,,,,,,,,,,,,,Quenching,,,,,,,,,,,,,,,,,,
Nb50 Si13 Ti37,10.1063/1.327506,,,,,,,,,,,,,CR,Melt Spinning,Ribbon,Width X Thickness,2,0.04,Ar-gas,SEM  TEM XRD,Arc Melting,,,,,,,,,,,
Nb50 Si15 Ti35,10.1063/1.327506,,,,,,,,,,,,,AM,Melt Spinning,Ribbon,Width X Thickness,2,0.04,Ar-gas,SEM  TEM XRD,Arc Melting,,,,,,,,,,,
Nb50 Si15 Zr35,10.1007/BF00543816,,,,,,,,,,,,,AM,Melt Spinning,Ribbon,Width X Thickness,2-Jan,0.02-0.03,Ar-gas, TEM XRD ,,,,,,,,,,,,
Nb50 Si15 Zr35,10.1007/BF01203492,,,,,,,,,,,,,,,,,,,,,Arc Melting,,,,,,,,,,,
Nb50 Si15 Zr35,10.1016/0022-3093(84)90034-6,,,,,,,,,,,,,,,,,1,0.02,, TEM XRD,,,,,,,,,,,,
Nb50 Si20 Zr30,10.2320/matertrans1960.21.115,,,,,,,,,,,,,CR,Melt Spinning,Ribbon,Width X Thickness,1-1.5, 0.02-0.03,Ar-gas, TEM XRD,Arc Melting,,,,,,,,,,,
Nb50 Si25 Ti25,10.1063/1.327506,,,,,,,,,,,,,CR,Melt Spinning,Ribbon,Width X Thickness,2,0.04,Ar-gas,SEM  TEM XRD,Arc Melting,,,,,,,,,,,
Nb52 Si18 Ti30,10.1063/1.327506,,,,,,,,,,,,,AM,Melt Spinning,Ribbon,Width X Thickness,2,0.04,Ar-gas,SEM  TEM XRD,Arc Melting,,,,,,,,,,,
Nb54 Si16 Ti30,10.1063/1.327506,,,,,,,,,,,,,AM,Melt Spinning,Ribbon,Width X Thickness,2,0.04,Ar-gas,SEM  TEM XRD,Arc Melting,,,,,,,,,,,
Nb55 Si15 Ti30,10.1063/1.327506,,,,,,,,,,,,,AM,Melt Spinning,Ribbon,Width X Thickness,2,0.04,Ar-gas,SEM  TEM XRD,Arc Melting,,,,,,,,,,,
Nb55 Si15 Zr30,10.1007/BF01203492,,,,,,,,,,,,,AM,Melt Spinning,Ribbon,,,,Ar-gas, TEM XRD ,Arc Melting,,,,,,,,,,,
Nb55 Si20 V25,10.2320/matertrans1960.21.115,,,,,,,,,,,,,CR,Melt Spinning,Ribbon,Width X Thickness,1-1.5, 0.02-0.03,,TEM XRD,Arc Melting,,,,,,,,,,,
Nb55 Si20 Zr25,10.2320/matertrans1960.21.115,,,,,,,,,,,,,AM,Melt Spinning,Ribbon,Width X Thickness,1-1.5, 0.02-0.03,Ar-gas, TEM XRD,Arc Melting,,,,,,,,,,,
Nb56 Si14 Ti30,10.1063/1.327506,,,,,,,,,,,,,AM,Melt Spinning,Ribbon,Width X Thickness,2,0.04,Ar-gas,SEM  TEM XRD,Arc Melting,,,,,,,,,,,
Nb60 Ni40,10.1016/0025-5416(88)90380-1,,,,,,,,,,,,,AM,Melt Spinning,Ribbon,,,,,,,,,,,,,,,,,
Nb60 Si15 Ti25,10.1063/1.327506,,,,,,,,,,,,,AM,Melt Spinning,Ribbon,Width X Thickness,2,0.04,Ar-gas,SEM  TEM XRD,Arc Melting,,,,,,,,,,,
Nb60 Si15 Zr25,10.1007/BF00543816,,,,,,,,,,,,,AM,Melt Spinning,Ribbon,Width X Thickness,2-Jan,0.02-0.03,Ar-gas, TEM XRD ,,,,,,,,,,,,
Nb60 Si15 Zr25,10.1007/BF01203492,,,,,,,,,,,,,,,,,,,,,Arc Melting,,,,,,,,,,,
Nb60 Si15 Zr25,10.1016/0022-3093(84)90034-6,,,,,,,,,,,,,,,,,1,0.02,, TEM XRD,,,,,,,,,,,,
Nb60 Si20 V20,10.2320/matertrans1960.21.115,,,,,,,,,,,,,AM,Melt Spinning,Ribbon,Width X Thickness,1-1.5, 0.02-0.03,,TEM XRD,Arc Melting,,,,,,,,,,,
Nb60 Si20 Zr20,10.2320/matertrans1960.21.115,,,,,,,,,,,,,AM,Melt Spinning,Ribbon,Width X Thickness,1-1.5, 0.02-0.03,Ar-gas, TEM XRD,Arc Melting,,,,,,,,,,,
Nb65 Si15 Ti20,10.1063/1.327506,,,,,,,,,,,,,AM,Melt Spinning,Ribbon,Width X Thickness,2,0.04,Ar-gas,SEM  TEM XRD,Arc Melting,,,,,,,,,,,
Nb65 Si15 Zr20,10.1007/BF01203492,,,,,,,,,,,,,AM,Melt Spinning,Ribbon,,,,Ar-gas, TEM XRD ,Arc Melting,,,,,,,,,,,
Nb65 Si20 Ta15,10.2320/matertrans1960.21.115,,,,,,,,,,,,,CR,Melt Spinning,Ribbon,Width X Thickness,1-1.5, 0.02-0.03,,TEM XRD,Arc Melting,,,,,,,,,,,
Nb65 Si20 V15,10.2320/matertrans1960.21.115,,,,,,,,,,,,,AM,Melt Spinning,Ribbon,Width X Thickness,1-1.5, 0.02-0.03,,TEM XRD,Arc Melting,,,,,,,,,,,
Nb65 Si20 W15,10.2320/matertrans1960.21.115,,,,,,,,,,,,,CR,Melt Spinning,Ribbon,Width X Thickness,1-1.5, 0.02-0.03,,TEM XRD,Arc Melting,,,,,,,,,,,
Nb65 Si20 Zr15,10.2320/matertrans1960.21.115,,,,,,,,,,,,,AM,Melt Spinning,Ribbon,Width X Thickness,1-1.5, 0.02-0.03,Ar-gas, TEM XRD,Arc Melting,,,,,,,,,,,
Nb68 Si17 Ti15,10.1063/1.327506,,,,,,,,,,,,,AM,Melt Spinning,Ribbon,Width X Thickness,2,0.04,Ar-gas,SEM  TEM XRD,Arc Melting,,,,,,,,,,,
Nb7 Ni59 Si3 Sn2 Ti13 Zr16,10.1016/j.jallcom.2008.07.087,845.0,885.0,1301.0,,,,,,,,40.0,,,,,,,,,,,,,,,,,,,,,
Nb70 Si15 Ti15,10.1063/1.327506,,,,,,,,,,,,,AM,Melt Spinning,Ribbon,Width X Thickness,2,0.04,Ar-gas,SEM  TEM XRD,Arc Melting,,,,,,,,,,,
Nb70 Si15 Zr15,10.1007/BF00543816,,,,,,,,,,,,,AM,Melt Spinning,Ribbon,Width X Thickness,2-Jan,0.02-0.03,Ar-gas, TEM XRD ,,,,,,,,,,,,
Nb70 Si15 Zr15,10.1007/BF01203492,,,,,,,,,,,,,,,,,,,,,Arc Melting,,,,,,,,,,,
Nb70 Si15 Zr15,10.1016/0022-3093(84)90034-6,,,,,,,,,,,,,,,,,1,0.02,, TEM XRD,,,,,,,,,,,,
Nb70 Si20 Ta10,10.2320/matertrans1960.21.115,,,,,,,,,,,,,AM,Melt Spinning,Ribbon,Width X Thickness,1-1.5, 0.02-0.03,,TEM XRD,Arc Melting,,,,,,,,,,,
Nb70 Si20 V10,10.2320/matertrans1960.21.115,,,,,,,,,,,,,AM,Melt Spinning,Ribbon,Width X Thickness,1-1.5, 0.02-0.03,,TEM XRD,Arc Melting,,,,,,,,,,,
Nb70 Si20 W10,10.2320/matertrans1960.21.115,,,,,,,,,,,,,AM,Melt Spinning,Ribbon,Width X Thickness,1-1.5, 0.02-0.03,,TEM XRD,Arc Melting,,,,,,,,,,,
Nb70 Si20 Zr10,10.2320/matertrans1960.21.115,,,,,,,,,,,,,AM,Melt Spinning,Ribbon,Width X Thickness,1-1.5, 0.02-0.03,Ar-gas, TEM XRD,Arc Melting,,,,,,,,,,,
Nb75 Si15 Ti10,10.1063/1.327506,,,,,,,,,,,,,AM,Melt Spinning,Ribbon,Width X Thickness,2,0.04,Ar-gas,SEM  TEM XRD,Arc Melting,,,,,,,,,,,
Nb75 Si15 Zr10,10.1007/BF01203492,,,,,,,,,,,,,AM,Melt Spinning,Ribbon,,,,Ar-gas, TEM XRD ,Arc Melting,,,,,,,,,,,
Nb75 Si20 Ta5,10.2320/matertrans1960.21.115,,,,,,,,,,,,,AM,Melt Spinning,Ribbon,Width X Thickness,1-1.5, 0.02-0.03,,TEM XRD,Arc Melting,,,,,,,,,,,
Nb75 Si20 V5,10.2320/matertrans1960.21.115,,,,,,,,,,,,,AM,Melt Spinning,Ribbon,Width X Thickness,1-1.5, 0.02-0.03,,TEM XRD,Arc Melting,,,,,,,,,,,
Nb75 Si20 W5,10.2320/matertrans1960.21.115,,,,,,,,,,,,,AM,Melt Spinning,Ribbon,Width X Thickness,1-1.5, 0.02-0.03,,TEM XRD,Arc Melting,,,,,,,,,,,
Nb75 Si20 Zr5,10.2320/matertrans1960.21.115,,,,,,,,,,,,,AM,Melt Spinning,Ribbon,Width X Thickness,1-1.5, 0.02-0.03,Ar-gas, TEM XRD,Arc Melting,,,,,,,,,,,
Nb78 Si22,10.1007/BF00543816,,,,,,,,,,,,,CR,Melt Spinning,Ribbon,Width X Thickness,2-Jan,0.02-0.03,Ar-gas, TEM XRD ,,,,,,,,,,,,
Nb79 Si20 Zr1,10.2320/matertrans1960.21.115,,,,,,,,,,,,,AM,Melt Spinning,Ribbon,Width X Thickness,1-1.5, 0.02-0.03,Ar-gas, TEM XRD,Arc Melting,,,,,,,,,,,
Nb80 Si15 Ti5,10.1063/1.327506,,,,,,,,,,,,,AM,Melt Spinning,Ribbon,Width X Thickness,2,0.04,Ar-gas,SEM  TEM XRD,Arc Melting,,,,,,,,,,,
Nb80 Si15 Zr5,10.1007/BF00543816,,,,,,,,,,,,,AM,Melt Spinning,Ribbon,Width X Thickness,2-Jan,0.02-0.03,Ar-gas, TEM XRD ,,,,,,,,,,,,
Nb80 Si15 Zr5,10.1007/BF01203492,,,,,,,,,,,,,,,,,,,,,Arc Melting,,,,,,,,,,,
Nb80 Si20,10.1007/BF00543816,,,,,,,,,,,,,AM,Melt Spinning,Ribbon,Width X Thickness,2-Jan,0.02-0.03,Ar-gas, TEM XRD ,,,,,,,,,,,,
Nb80 Si20,10.1063/1.327506,,,,,,,,,,,,,,,,,2,0.04,,SEM  TEM XRD,Arc Melting,,,,,,,,,,,
Nb80 Si20,10.2320/matertrans1960.21.115,,,,,,,,,,,,,,,,,1-1.5,[' 0.02-0.03' ' 0.02-0.03m'],,[nan 'TEM XRD' ' TEM XRD'],,,,,,,,,,,,
Nb81 Si19,10.1007/BF00543816,,,,,,,,,,,,,AM,Melt Spinning,Ribbon,Width X Thickness,2-Jan,0.02-0.03,Ar-gas, TEM XRD ,,,,,,,,,,,,
Nb82 Si18,10.1007/BF00543816,,,,,,,,,,,,,AM,Melt Spinning,Ribbon,Width X Thickness,2-Jan,0.02-0.03,Ar-gas, TEM XRD ,,,,,,,,,,,,
Nb84 Si16,10.1007/BF00543816,,,,,,,,,,,,,AM,Melt Spinning,Ribbon,Width X Thickness,2-Jan,0.02-0.03,Ar-gas, TEM XRD ,,,,,,,,,,,,
Nb85 Si15,10.1007/BF00543816,,,,,,,,,,,,,AM,Melt Spinning,Ribbon,Width X Thickness,2-Jan,0.02-0.03,Ar-gas, TEM XRD ,,,,,,,,,,,,
Nb85 Si15,10.1063/1.327506,,,,,,,,,,,,,,,,,2,0.04,,SEM  TEM XRD,Arc Melting,,,,,,,,,,,
Nb86 Si14,10.1007/BF00543816,,,,,,,,,,,,,CR,Melt Spinning,Ribbon,Width X Thickness,2-Jan,0.02-0.03,Ar-gas, TEM XRD ,,,,,,,,,,,,
Ni1.7 Pd81.8 Si16.5,10.1007/BF00720758,,,,,,,,,,,,,AM,Melt Spinning,Ribbon,Width X Thickness,3,0.05,,TEM  XRD ,,,,,,,,,,,,
Ni10 Pd73.5 Si16.5,10.1007/BF00720758,,,,,,,,,,,,,AM,Melt Spinning,Ribbon,Width X Thickness,3,0.05,,TEM  XRD ,,,,,,,,,,,,
Ni10 Si10 Ti80,10.1016/0001-6160(78)90137-2,,,,,,,,,,,,,AM,Melt Spinning,Foil,,,,, XRD,Arc Melting,,,,,,,,,,,
Ni10 Si15 Ti75,10.1016/0001-6160(78)90137-2,,,,,,,,,,,,,AM,Melt Spinning,Foil,,,,, XRD,Arc Melting,,,,,,,,,,,
Ni10 Si20 Ti70,10.1016/0001-6160(78)90137-2,,,,,,,,,,,,,CR,Melt Spinning,Foil,,,,, XRD,Arc Melting,,,,,,,,,,,
Ni10 Si5 Ti85,10.1016/0001-6160(78)90137-2,,,,,,,,,,,,,CR,Melt Spinning,Foil,,,,, XRD,Arc Melting,,,,,,,,,,,
Ni100,10.1007/BF01132390,,,,,,,,,,,,,CR,Melt Spinning,Ribbon,Width X Thickness,1,0.02,Ar-gas,TEM XRD,Arc Melting,,,,,,,,,,,
Ni11.7 Pd71.8 Si16.5,10.1007/BF00720758,,,,,,,,,,,,,AM,Melt Spinning,Ribbon,Thickness,0.03,,,TEM  XRD ,,,,,,,,,,,,
Ni12.5 Pd71 Si16.5,10.1007/BF00720758,,,,,,,,,,,,,AM,Melt Spinning,Ribbon,Width X Thickness,3,0.05,,TEM  XRD ,,,,,,,,,,,,
Ni13 P20 Pd67,10.1063/1.1657297,,,,,,,,,,,,,AM,Mechanical,,Diameter X Thickness,20-25,0.04,,,,,,,,,,,,,,
Ni14 P30 Pt56,10.1016/0022-3093(78)90116-3,,,,,,,,,,,,,AM,,Ribbon,,,,,,,,,,,,,,,,,
Ni15 P25 Pt60,10.1016/0001-6160(74)90112-6,,,,,,,,,,,,,AM,Melt Spinning,Foil,Width X Thickness,3,0.05,,,,,,,,,,,,,,
Ni15 P25 Pt60,10.1016/0022-3093(78)90116-3,,,,,,,,,,,,,,,Ribbon,,,,,,,,,,,,,,,,,
Ni15 P25 Pt60,10.1016/j.pmatsci.2011.07.001,,,,,,96.1,,,0.42,,,33.8,,,,,,,,,,15.71,3.97,1.47,201.9,6.12,205.0,,,,,
Ni15 P25 Pt60,10.1016/S0022-3697(71)80029-X,,,,,,,,,,,,,,Mechanical,,,,,,,,,,,,,,,,,,
Ni15 Pd68.5 Si16.5,10.1007/BF00720758,,,,,,,,,,,,,AM,Melt Spinning,Ribbon,Width X Thickness,3,0.05,,TEM  XRD ,,,,,,,,,,,,
Ni15 Si10 Ti75,10.1016/0001-6160(78)90137-2,,,,,,,,,,,,,AM,Melt Spinning,Foil,,,,, XRD,Arc Melting,,,,,,,,,,,
Ni15 Si15 Ti70,10.1016/0001-6160(78)90137-2,,,,,,,,,,,,,AM,Melt Spinning,Foil,,,,, XRD,Arc Melting,,,,,,,,,,,
Ni15 Si20 Ti65,10.1016/0001-6160(78)90137-2,,,,,,,,,,,,,CR,Melt Spinning,Foil,,,,, XRD,Arc Melting,,,,,,,,,,,
Ni15 Si5 Ti80,10.1016/0001-6160(78)90137-2,,,,,,,,,,,,,AC,Melt Spinning,Foil,,,,, XRD,Arc Melting,,,,,,,,,,,
Ni15 Ti85,10.1016/0001-6160(78)90137-2,,,,,,,,,,,,,CR,Melt Spinning,Foil,,,,, XRD,Arc Melting,,,,,,,,,,,
Ni15.4 P23 Pd15.4 Pt46.2,10.1016/j.jnoncrysol.2006.02.095,501.0,571.0,,,,,,,,,,,,,,,,,,,,,,,,,,,,,,
Ni16 P20 Pd64,10.1016/0036-9748(77)90320-9,,,,,,,,,,,,,AM,Melt Spinning,Ribbon,,,,,,,,,,,,,,,,,
Ni16 P20 Pd64,10.1016/j.pmatsci.2011.07.001,,,,,,93.5,,,0.41,,,32.8,,,,,,,,,,10.08,4.56,1.79,172.0,9.26,,,,,,
Ni16 P20 Pd64,10.1038/ncomms10313,582.0,,983.0,4.0,,,,,,,,,,,,,,,,,,,,,,,,,,,,
Ni16 P20 Pt64,10.1016/0001-6160(74)90112-6,,,,,,,,,,,,,AM,Melt Spinning,Foil,Width X Thickness,3,0.05,,,,,,,,,,,,,,
Ni16 P20 Pt64,10.1016/0022-3093(78)90116-3,,,,,,,,,,,,,,,Ribbon,,,,,,,,,,,,,,,,,
Ni16 Si20 Ti64,10.1016/0001-6160(78)90137-2,,,,,,,,,,,,,AM,Melt Spinning,Foil,,,,, XRD,Arc Melting,,,,,,,,,,,
Ni16.4 Pd65.6 Si18,10.1007/BF00720758,,,,,,,,,,,,,AM,Melt Spinning,Ribbon,,,,,TEM  XRD ,,,,,,,,,,,,
Ni18 Zr82,10.1016/0921-5093(91)90938-J,,,,,,,,,,,,,AM,Melt Spinning,Ribbon,Width X Thickness,1,0.02,,  TEM  XRD ,Radio Frequency Melting,,,,,,,,,,,
Ni19.2 Pd64.3 Si16.5,10.1007/BF00720758,,,,,,,,,,,,,AM,Melt Spinning,Ribbon,Thickness,0.03,,,TEM  XRD ,,,,,,,,,,,,
Ni20 Pd60 Si20,10.1007/BF00720758,,,,,,,,,,,,,AM,Melt Spinning,Ribbon,Width X Thickness,2,0.03,,TEM  XRD ,,,,,,,,,,,,
Ni20 Pd80,10.1016/B978-0-444-86939-5.50236-0,,,,,,,,,,,,,AM,Melt Spinning,Ribbon,,,,,,,,,,,,,,,,,
Ni20 Si10 Ti70,10.1016/0001-6160(78)90137-2,,,,,,,,,,,,,AM,Melt Spinning,Foil,,,,, XRD,Arc Melting,,,,,,,,,,,
Ni20 Si15 Ti65,10.1016/0001-6160(78)90137-2,,,,,,,,,,,,,AM,Melt Spinning,Foil,,,,, XRD,Arc Melting,,,,,,,,,,,
Ni20 Si20 Ti60,10.1016/0001-6160(78)90137-2,,,,,,,,,,,,,CR,Melt Spinning,Foil,,,,, XRD,Arc Melting,,,,,,,,,,,
Ni20 Si5 Ti75,10.1016/0001-6160(78)90137-2,,,,,,,,,,,,,AM,Melt Spinning,Foil,,,,, XRD,Arc Melting,,,,,,,,,,,
Ni20 Ti80,10.1016/0001-6160(78)90137-2,,,,,,,,,,,,,CR,Melt Spinning,Foil,,,,, XRD,Arc Melting,,,,,,,,,,,
Ni20 Zr80,10.1016/0921-5093(91)90938-J,,,,,,,,,,,,,AM,Melt Spinning,Ribbon,Width X Thickness,1,0.02,,  TEM  XRD ,Radio Frequency Melting,,,,,,,,,,,
Ni20 Zr80,10.2320/matertrans1989.31.177,,,,,,,,,,,,,,,,,,0.03,,,Arc Melting,,,,,,,,,,,
Ni20.9 Pd62.6 Si16.5,10.1007/BF00720758,,,,,,,,,,,,,AM,Melt Spinning,Ribbon,Width X Thickness,3,0.05,,TEM  XRD ,,,,,,,,,,,,
Ni22.5 P25 Pt52.5,10.1016/0001-6160(74)90112-6,,,,,,,,,,,,,AM,Melt Spinning,Foil,Width X Thickness,3,0.05,,,,,,,,,,,,,,
Ni22.5 P25 Pt52.5,10.1016/S0022-3697(71)80029-X,,,,,,,,,,,,,,Mechanical,Ribbon,,,,,,,,,,,,,,,,,
Ni23 P20 Pd57,10.1063/1.1657297,,,,,,,,,,,,,AM,Mechanical,,Diameter X Thickness,20-25,0.04,,,,,,,,,,,,,,
Ni23.1 P23 Pd23.1 Pt30.8,10.1016/j.jnoncrysol.2006.02.095,533.0,610.0,,,,,,,,,,,,,,,,,,,,,,,,,,,,,,
Ni24 P1 Zr75,10.1016/0921-5093(91)90086-3,,,,,,,,,,,,,AM,Melt Spinning,Ribbon,Width X Thickness,2.0-3.0, 0.03-0.04,,TEM  XRD,,,,,,,,,,,,
Ni24 P2 Zr74,10.1016/0921-5093(91)90086-3,,,,,,,,,,,,,AM,Melt Spinning,Ribbon,Width X Thickness,2.0-3.0, 0.03-0.04,,TEM  XRD,,,,,,,,,,,,
Ni24 P20 Pd56,10.1007/BF00555903,,,,,,,,,,,,,AM,Melt Spinning,Ribbon,,,,,,,,,,,,,,,,,
Ni24 P20 Pt56,10.1016/0001-6160(74)90112-6,,,,,,,,,,,,,AM,Melt Spinning,Foil,Width X Thickness,3,0.05,,,,,,,,,,,,,,
Ni24 P4 Zr72,10.1016/0921-5093(91)90086-3,,,,,,,,,,,,,AM,Melt Spinning,Ribbon,Width X Thickness,2.0-3.0, 0.03-0.04,,TEM  XRD,,,,,,,,,,,,
Ni24 P6 Zr70,10.1016/0921-5093(91)90086-3,,,,,,,,,,,,,AM,Melt Spinning,Ribbon,Width X Thickness,2.0-3.0, 0.03-0.04,,TEM  XRD,,,,,,,,,,,,
Ni24 P8 Zr68,10.1016/0921-5093(91)90086-3,,,,,,,,,,,,,AM,Melt Spinning,Ribbon,Width X Thickness,2.0-3.0, 0.03-0.04,,TEM  XRD,,,,,,,,,,,,
Ni24 Si1 Zr75,10.1016/0921-5093(91)90086-3,,,,,,,,,,,,,AM,Melt Spinning,,,,,Ar-gas,TEM  XRD ,,,,,,,,,,,,
Ni24 Si2 Zr74,10.1016/0921-5093(91)90086-3,,,,,,,,,,,,,AM,Melt Spinning,,,,,Ar-gas,TEM  XRD ,,,,,,,,,,,,
Ni24 Si4 Zr72,10.1016/0921-5093(91)90086-3,,,,,,,,,,,,,AM,Melt Spinning,,,,,Ar-gas,TEM  XRD ,,,,,,,,,,,,
Ni24 Si6 Zr70,10.1016/0921-5093(91)90086-3,,,,,,,,,,,,,AM,Melt Spinning,,,,,Ar-gas,TEM  XRD ,,,,,,,,,,,,
Ni24 Si8 Zr68,10.1016/0921-5093(91)90086-3,,,,,,,,,,,,,AM,Melt Spinning,,,,,Ar-gas,TEM  XRD ,,,,,,,,,,,,
Ni24 V25 Zr51,10.1016/0022-3093(90)90952-I,,,,,,,,,,,,,AM,Melt Spinning,Ribbon,,,,, XRD ,Radio Frequency Melting,,,,,,,,,,,
Ni24.75 Ti25 Zr50.25,10.1088/0953-8984/1/10/004,,,,,,,,,,,,,AM,Melt Spinning,Ribbon,,,,,XRD,Radio Frequency Melting,,,,,,,,,,,
Ni24.75 V25 Zr50.25,10.1088/0953-8984/1/10/004,,,,,,,,,,,,,AM,Melt Spinning,Ribbon,,,,, XRD ,Radio Frequency Melting,,,,,,,,,,,
Ni25 Si10 Ti65,10.1016/0001-6160(78)90137-2,,,,,,,,,,,,,AM,Melt Spinning,Foil,,,,, XRD,Arc Melting,,,,,,,,,,,
Ni25 Si15 Ti60,10.1016/0001-6160(78)90137-2,,,,,,,,,,,,,AM,Melt Spinning,Foil,,,,, XRD,Arc Melting,,,,,,,,,,,
Ni25 Si20 Ti55,10.1016/0001-6160(78)90137-2,,,,,,,,,,,,,CR,Melt Spinning,Foil,,,,, XRD,Arc Melting,,,,,,,,,,,
Ni25 Si5 Ti70,10.1016/0001-6160(78)90137-2,,,,,,,,,,,,,AM,Melt Spinning,Foil,,,,, XRD,Arc Melting,,,,,,,,,,,
Ni25 Ti75,10.1016/0001-6160(78)90137-2,,,,,,,,,,,,,AC,Melt Spinning,Foil,,,,, XRD,Arc Melting,,,,,,,,,,,
Ni26.4 Ti20 Zr53.6,10.1088/0953-8984/1/10/004,,,,,,,,,,,,,AM,Melt Spinning,Ribbon,,,,,XRD,Radio Frequency Melting,,,,,,,,,,,
Ni26.4 V20 Zr53.6,10.1088/0953-8984/1/10/004,,,,,,,,,,,,,AM,Melt Spinning,Ribbon,,,,, XRD ,Radio Frequency Melting,,,,,,,,,,,
Ni26.7 Pd56.8 Si16.5,10.1007/BF00720758,,,,,,,,,,,,,AM,Melt Spinning,Ribbon,Width X Thickness,3,0.05,,TEM  XRD ,,,,,,,,,,,,
Ni28 P22 Pd50,10.1007/s11661-998-0002-8,584.0,676.0,,,,,,,,,,,,,,,,,,,,,,,,,,,,,,
Ni28 Si16 Ti56,10.1016/0921-5093(94)90284-4,,,,,,,,,,,,,AM,Melt Spinning,Foil,,,,, TEM  XRD,Arc Melting,,,,,,,,,,,
Ni28 Zr72,10.1179/095066010X12646898728200,642.0,664.0,1313.0,,,,,,,,,,,,,,,,,,,,,,,,,,,,,
Ni28.05 Ti15 Zr56.95,10.1016/0025-5416(88)90348-5,,,,,,,,,,,,,AM,Melt Spinning,,,,,,XRD,Radio Frequency Melting,,,,,,,,,,,
Ni28.05 Ti15 Zr56.95,10.1088/0953-8984/1/10/004,,,,,,,,,,,,,,,Ribbon,,,,,,,,,,,,,,,,,
Ni28.05 V15 Zr56.95,10.1016/0025-5416(88)90348-5,,,,,,,,,,,,,AM,Melt Spinning,Ribbon,,,,, XRD ,Radio Frequency Melting,,,,,,,,,,,
Ni29 V20 Zr51,10.1016/0022-3093(90)90952-I,,,,,,,,,,,,,AM,Melt Spinning,Ribbon,,,,, XRD ,Radio Frequency Melting,,,,,,,,,,,
Ni29.2 Pd54.3 Si16.5,10.1007/BF00720758,,,,,,,,,,,,,AM,Melt Spinning,Ribbon,Width X Thickness,3,0.05,,TEM  XRD ,,,,,,,,,,,,
Ni29.7 Ti10 Zr60.3,10.1088/0953-8984/1/10/004,,,,,,,,,,,,,AM,Melt Spinning,Ribbon,,,,,XRD,Radio Frequency Melting,,,,,,,,,,,
Ni29.7 V10 Zr60.3,10.1088/0953-8984/1/10/004,,,,,,,,,,,,,AM,Melt Spinning,Ribbon,,,,, XRD ,Radio Frequency Melting,,,,,,,,,,,
Ni30 P25 Pt45,10.1016/0001-6160(74)90112-6,,,,,,,,,,,,,AM,Melt Spinning,Foil,Width X Thickness,3,0.05,,,,,,,,,,,,,,
Ni30 P25 Pt45,10.1016/0022-3093(78)90116-3,,,,,,,,,,,,,,,Ribbon,,,,,,,,,,,,,,,,,
Ni30 P25 Pt45,10.1016/S0022-3697(71)80029-X,,,,,,,,,,,,,,Mechanical,,,,,,,,,,,,,,,,,,
Ni30 Si10 Ti60,10.1016/0001-6160(78)90137-2,,,,,,,,,,,,,AM,Melt Spinning,Foil,,,,, XRD,Arc Melting,,,,,,,,,,,
Ni30 Si10 Ti60,10.1016/0921-5093(94)90284-4,,,,,,,,,,,,,,,,,,,, TEM  XRD,,,,,,,,,,,,
Ni30 Si15 Ti55,10.1016/0001-6160(78)90137-2,,,,,,,,,,,,,AM,Melt Spinning,Foil,,,,, XRD,Arc Melting,,,,,,,,,,,
Ni30 Si20 Ti50,10.1016/0001-6160(78)90137-2,,,,,,,,,,,,,AM,Melt Spinning,Foil,,,,, XRD,Arc Melting,,,,,,,,,,,
Ni30 Si30 Ti40,10.1016/0001-6160(78)90137-2,,,,,,,,,,,,,CR,Melt Spinning,Foil,,,,, XRD,Arc Melting,,,,,,,,,,,
Ni30 Si40 Ti30,10.1016/0001-6160(78)90137-2,,,,,,,,,,,,,CR,Melt Spinning,Foil,,,,, XRD,Arc Melting,,,,,,,,,,,
Ni30 Si5 Ti65,10.1016/0001-6160(78)90137-2,,,,,,,,,,,,,AM,Melt Spinning,Foil,,,,, XRD,Arc Melting,,,,,,,,,,,
Ni30 Ti70,10.1016/0001-6160(78)90137-2,,,,,,,,,,,,,AM,Melt Spinning,Foil,,,,, XRD,Arc Melting,,,,,,,,,,,
Ni30 Ti70,10.1016/0921-5093(94)90284-4,,,,,,,,,,,,,,,,,,,, TEM  XRD,,,,,,,,,,,,
Ni30 Ti70,10.1557/PROC-58-59,,,,,,,,,,,,,,,Ribbon,,,,N-gas, TEM XRD,,,,,,,,,,,,
Ni30 V10 Zr60,10.1016/0022-3093(90)90952-I,,,,,,,,,,,,,AM,Melt Spinning,Ribbon,,,,, XRD ,Radio Frequency Melting,,,,,,,,,,,
Ni30 Zr70,10.1016/0921-5093(94)90877-X,,,,,,,,,,,,,AM,Melt Spinning,Ribbon,Width X Thickness,1,0.2,,TEM  XRD,Radio Frequency Melting,,,,,,,,,,,
Ni30 Zr70,10.2320/matertrans1989.31.177,,,,,,,,,,,,,,,,,,0.03,,  TEM  XRD ,Arc Melting,,,,,,,,,,,
Ni30.8 P23 Pd30.8 Pt15.4,10.1016/j.jnoncrysol.2006.02.095,571.0,637.0,,,,,,,,,,,,,,,,,,,,,,,,,,,,,,
Ni31 V5 Zr64,10.1016/0022-3093(90)90952-I,,,,,,,,,,,,,AM,Melt Spinning,Ribbon,,,,, XRD ,Radio Frequency Melting,,,,,,,,,,,
Ni31.35 Ti5 Zr63.65,10.1088/0953-8984/1/10/004,,,,,,,,,,,,,AM,Melt Spinning,Ribbon,,,,,XRD,Radio Frequency Melting,,,,,,,,,,,
Ni31.35 V5 Zr63.65,10.1088/0953-8984/1/10/004,,,,,,,,,,,,,AM,Melt Spinning,Ribbon,,,,, XRD ,Radio Frequency Melting,,,,,,,,,,,
Ni32 P20 Pd48,10.1016/0022-3093(78)90116-3,,,,,,,,,,,,,AM,Melt Spinning,Ribbon,,,,,,,,,,,,,,,,,
Ni32 P20 Pd48,10.1038/ncomms10313,565.0,,923.0,,,,,,,,,,,,,,,,,,,,,,,,,,,,,
Ni32 P20 Pt48,10.1016/0001-6160(74)90112-6,,,,,,,,,,,,,CR,Melt Spinning,Foil,Width X Thickness,3,0.05,,,,,,,,,,,,,,
Ni32 Si20 Ti48,10.1016/0001-6160(78)90137-2,,,,,,,,,,,,,AM,Melt Spinning,Foil,,,,, XRD,Arc Melting,,,,,,,,,,,
Ni32 Si4 Ti64,10.1016/0921-5093(94)90284-4,,,,,,,,,,,,,AM,Melt Spinning,Foil,,,,, TEM  XRD,Arc Melting,,,,,,,,,,,
Ni32.2 P15 Pd52.8,10.1063/1.1657297,,,,,,,,,,,,,AM,Mechanical,,Diameter X Thickness,20-25,0.04,,,,,,,,,,,,,,
Ni32.8 Pd49.2 Si18,10.1007/BF00720758,,,,,,,,,,,,,AM,Melt Spinning,Ribbon,,,,,TEM  XRD ,,,,,,,,,,,,
Ni33 P20 Pd47,10.1063/1.1657297,,,,,,,,,,,,,AM,Mechanical,,Diameter X Thickness,20-25,0.04,,,,,,,,,,,,,,
Ni33 Ti0.05 Zr66.95,10.1016/0025-5416(88)90342-4,,,,,,,,,,,,,AM,Melt Spinning,Ribbon,,,,,XRD,Radio Frequency Melting,,,,,,,,,,,
Ni33 Ti0.1 Zr66.9,10.1016/0025-5416(88)90342-4,,,,,,,,,,,,,AM,Melt Spinning,Ribbon,,,,,XRD,Radio Frequency Melting,,,,,,,,,,,
Ni33 Ti0.15 Zr66.85,10.1016/0025-5416(88)90342-4,,,,,,,,,,,,,AM,Melt Spinning,Ribbon,,,,,XRD,Radio Frequency Melting,,,,,,,,,,,
Ni33 Ti0.2 Zr66.8,10.1016/0025-5416(88)90342-4,,,,,,,,,,,,,AM,Melt Spinning,Ribbon,,,,,XRD,Radio Frequency Melting,,,,,,,,,,,
Ni33 Ti67,10.1016/0921-5093(94)90284-4,,,,,,,,,,,,,AM,Melt Spinning,Foil,,,,, TEM  XRD,Arc Melting,,,,,,,,,,,
Ni33 Ti67,10.1557/PROC-58-59,,,,,,,,,,,,,,,Ribbon,,,,N-gas, TEM XRD,,,,,,,,,,,,
Ni33 V0.05 Zr66.95,10.1016/0025-5416(88)90342-4,,,,,,,,,,,,,AM,Melt Spinning,Ribbon,,,,, XRD ,Radio Frequency Melting,,,,,,,,,,,
Ni33 V0.1 Zr66.9,10.1016/0025-5416(88)90342-4,,,,,,,,,,,,,AM,Melt Spinning,Ribbon,,,,, XRD ,Radio Frequency Melting,,,,,,,,,,,
Ni33 V0.15 Zr66.85,10.1016/0025-5416(88)90342-4,,,,,,,,,,,,,AM,Melt Spinning,Ribbon,,,,, XRD ,Radio Frequency Melting,,,,,,,,,,,
Ni33 V0.2 Zr66.8,10.1016/0025-5416(88)90342-4,,,,,,,,,,,,,AM,Melt Spinning,Ribbon,,,,, XRD ,Radio Frequency Melting,,,,,,,,,,,
Ni33 Zr67,10.1016/0025-5416(88)90342-4,,,,,,,,,,,,,AM,Melt Spinning,Ribbon,,,,,[' XRD' 'XRD ' nan 'XRD' ' XRD '],Radio Frequency Melting,,,,,,,,,,,
Ni33 Zr67,10.1016/0025-5416(88)90348-5,,,,,,,,,,,,,,,,,,,, XRD,,,,,,,,,,,,
Ni33 Zr67,10.1103/PhysRevB.49.8621,,,,,,,,,,,,,,,,,,,,XRD ,,,,,,,,,,,,
Ni34 P18 Pd48,10.1016/0036-9748(84)90450-2,,,,,,,,,,,,,AM,Melt Spinning,Ribbon,Width X Thickness,1.0-2.0,0.02-0.03,,,,,,,,,,,,,,
Ni34 Ti21 Zr45,10.1016/j.commatsci.2016.02.037,642.0,683.0,1134.0,0.7,,,,,,,,,,,,,,,,,,,,,,,,,,,,
Ni34.3 Si5.8 Ti59.9,10.1016/0025-5416(88)90164-4,,,,,,,,,,,,,AM,,Ribbon,Thickness, 0.06-0.10,,, TEM  XRD,,,,,,,,,,,,
Ni35 Pd48.5 Si16.5,10.1007/BF00720758,,,,,,,,,,,,,AM,Melt Spinning,Ribbon,Width X Thickness,3,0.05,,TEM  XRD ,,,,,,,,,,,,
Ni35 Si10 Ti55,10.1016/0001-6160(78)90137-2,,,,,,,,,,,,,AM,Melt Spinning,Foil,,,,, XRD,Arc Melting,,,,,,,,,,,
Ni35 Si15 Ti50,10.1016/0001-6160(78)90137-2,,,,,,,,,,,,,AM,Melt Spinning,Foil,,,,, XRD,Arc Melting,,,,,,,,,,,
Ni35 Si20 Ti45,10.1016/0001-6160(78)90137-2,,,,,,,,,,,,,AM,Melt Spinning,Foil,,,,, XRD,Arc Melting,,,,,,,,,,,
Ni35 Si5 Ti60,10.1016/0001-6160(78)90137-2,,,,,,,,,,,,,AM,Melt Spinning,Foil,,,,, XRD,Arc Melting,,,,,,,,,,,
Ni35 Ti65,10.1016/0001-6160(78)90137-2,,,,,,,,,,,,,AM,Melt Spinning,Foil,,,,, XRD,Arc Melting,,,,,,,,,,,
Ni36 Pd36 S28,10.1016/j.actamat.2018.07.039,426.0,439.0,734.0,0.3,,,,,,,,,,,,,,,,,,,,,,,,,,,,
Ni36 Zr64,10.1016/0921-5093(91)90115-4,,,,,,,,,,,,,AM,Melt Spinning,Ribbon,,,,,  TEM  XRD ,Radio Frequency Melting,,,,,,,,,,,
Ni36 Zr64,10.1103/PhysRevB.39.12460,,,,,,,,,,,,,,,,,,,,,Arc Melting,,,,,,,,,,,
Ni36.2 Ti63.8,10.1016/0025-5416(88)90164-4,,,,,,,,,,,,,AM,,Ribbon,Thickness, 0.06-0.10,,, TEM  XRD,,,,,,,,,,,,
Ni36.5 P27 Pd36.5,10.1016/0022-3093(78)90116-3,,,,,,,,,,,,,AM,Melt Spinning,Ribbon,,,,,,,,,,,,,,,,,
Ni37 P26 Pd37,10.1016/B978-0-444-86939-5.50212-8,,,,,,,,,,,,,AM,Melt Spinning,Ribbon,,,,,,,,,,,,,,,,,
Ni37 Pd37 S26,10.1016/j.actamat.2018.07.039,426.0,449.0,731.0,2.0,,,,,,,,,,,,,,,,,,,,,,,,,,,,
Ni37 Ti23 Zr40,10.1557/JMR.2000.0348,,804.0,,,,,,,,,,,,,,,,,,,,,,,,,,,,,,
Ni37 Zr63,10.1179/095066010X12646898728200,700.0,720.0,1313.0,,,,,,,,,,,,,,,,,,,,,,,,,,,,,
Ni37.5 P25 Pd37.5,10.1016/0022-3093(78)90116-3,,,,,,,,,,,,,AM,Melt Spinning,Ribbon,,,,,,,,,,,,,,,,,
Ni37.5 P25 Pt37.5,10.1016/0001-6160(74)90112-6,,,,,,,,,,,,,AM,Melt Spinning,Foil,Width X Thickness,3,0.05,,,,,,,,,,,,,,
Ni37.5 P25 Pt37.5,10.1016/S0022-3697(71)80029-X,,,,,,,,,,,,,,Mechanical,Ribbon,,,,,,,,,,,,,,,,,
Ni38 Pd38 S24,10.1016/j.actamat.2018.07.039,429.0,451.0,733.0,0.3,,,,,,,,,,,,,,,,,,,,,,,,,,,,
Ni38.5 P23 Pd38.5,10.1016/B978-0-444-86939-5.50212-8,,,,,,,,,,,,,AM,Melt Spinning,Ribbon,,,,,,,,,,,,,,,,,
Ni39.5 P21 Pd39.5,10.1016/0025-5416(88)90111-5,,,,,,,,,,,,,AM,Melt Spinning,Wire,Diameter X Length,1,30,,,,,,,,,,,,,,
Ni4 Pd79.5 Si16.5,10.1007/BF00720758,,,,,,,,,,,,,AM,Melt Spinning,Ribbon,,,,,TEM  XRD ,,,,,,,,,,,,
Ni4.2 Pd79.3 Si16.5,10.1007/BF00720758,,,,,,,,,,,,,AM,Melt Spinning,Ribbon,Width X Thickness,3,0.05,,TEM  XRD ,,,,,,,,,,,,
Ni40 P15 Pd40 Si5,10.1016/j.actamat.2009.02.028,601.0,716.0,,,,,,,,,,,,,,,,,,,,,,,,,,,,,,
Ni40 P16 Pd40 Si4,10.1016/j.actamat.2009.02.028,596.0,716.0,,,,,,,,,,,,,,,,,,,,,,,,,,,,,,
Ni40 P17 Pd40 Si3,10.1016/j.actamat.2009.02.028,596.0,710.0,,,,,,,,,,,,,,,,,,,,,,,,,,,,,,
Ni40 P18 Pd40 Si2,10.1016/j.actamat.2009.02.028,594.0,697.0,,,,,,,,,,,,,,,,,,,,,,,,,,,,,,
Ni40 P19 Pd40 S1,10.1038/ncomms10313,567.0,,884.0,,,,,,,,,,,,,,,,,,,,,,,,,,,,,
Ni40 P19 Pd40 Si1,10.1016/j.actamat.2009.02.028,591.0,690.0,,,,,,,,,,,,,,,,,,,,,,,,,,,,,,
Ni40 P19 Pd40 Si1,10.1038/ncomms10313,567.0,,884.0,,,,,,,,,,,,,,,,,,,,,,,,,,,,,
Ni40 P20 Pd40,10.1007/BF00555903,,,,,,,,,,,,,AM,Melt Spinning,Ribbon,,,,,,,,,,,,,,,,,
Ni40 P20 Pd40,10.1016/0025-5416(88)90092-4,,,,,,,,,,,,,,,,Width X Thickness,2.0-20, 0.03-0.06,,,,,,,,,,,,,,
Ni40 P20 Pd40,10.1016/0036-9748(76)90217-9,,,,,,,,,,,,,,,,,1.0-2.0,0.03,,,,,,,,,,,,,,
Ni40 P20 Pd40,10.1016/0036-9748(77)90117-X,,,,,,,,,,,,,,,Foil,Thickness,0.01,,,,,,,,,,,,,,,
Ni40 P20 Pd40,10.1016/j.actamat.2009.02.028,576.0,678.0,,,,,,,,,,,,,,,,,,,,,,,,,,,,,,
Ni40 P20 Pd40,10.1016/j.jallcom.2008.07.087,575.0,640.0,905.0,,,,,,,,0.167,,,,,,,,,,,,,,,,,,,,,
Ni40 P20 Pd40,10.1016/j.msea.2006.06.053,,,,25.0,,,,,,,,,,,,,,,,,,,,,,,,,,,,
Ni40 P20 Pd40,10.1016/j.pmatsci.2011.07.001,,,,,,105.0,,,0.4,,,36.5,,,,,,,,,,9.41,4.9,1.96,175.0,11.16,292.0,,,,,
Ni40 P20 Pd40,10.1016/S1359-6462(99)00417-0,590.0,671.0,991.0,,25.0,,,,,,,,,,,,,,,,,,,,,,,,,,,
Ni40 P20 Pd40,10.1038/ncomms10313,567.0,,963.0,,,,,,,,,,,,,,,,,,,,,,,,,,,,,
Ni40 P20 Pt40,10.1016/0001-6160(74)90112-6,,,,,,,,,,,,,AM,Melt Spinning,Foil,Width X Thickness,3,0.05,,,,,,,,,,,,,,
Ni40 Pd43.5 Si16.5,10.1007/BF00720758,,,,,,,,,,,,,AM,Melt Spinning,Ribbon,Width X Thickness,3,0.05,,TEM  XRD ,,,,,,,,,,,,
Ni40 Si10 Ti50,10.1016/0001-6160(78)90137-2,,,,,,,,,,,,,AM,Melt Spinning,Foil,,,,, XRD,Arc Melting,,,,,,,,,,,
Ni40 Si15 Ti45,10.1016/0001-6160(78)90137-2,,,,,,,,,,,,,AM,Melt Spinning,Foil,,,,, XRD,Arc Melting,,,,,,,,,,,
Ni40 Si20 Ti40,10.1016/0001-6160(78)90137-2,,,,,,,,,,,,,AM,Melt Spinning,Foil,,,,, XRD,Arc Melting,,,,,,,,,,,
Ni40 Si30 Ti30,10.1016/0001-6160(78)90137-2,,,,,,,,,,,,,CR,Melt Spinning,Foil,,,,, XRD,Arc Melting,,,,,,,,,,,
Ni40 Si5 Ti55,10.1016/0001-6160(78)90137-2,,,,,,,,,,,,,AM,Melt Spinning,Foil,,,,, XRD,Arc Melting,,,,,,,,,,,
Ni40 Ti60,10.1016/0001-6160(78)90137-2,,,,,,,,,,,,,AM,Melt Spinning,Foil,,,,, XRD,Arc Melting,,,,,,,,,,,
Ni40 Ti60,10.1016/0921-5093(91)90906-4,,,,,,,,,,,,,,,Ribbon,,,,N-gas, TEM XRD,,,,,,,,,,,,
Ni40 Ti60,10.1016/0921-5093(94)90284-4,,,,,,,,,,,,,,,,,,,, TEM  XRD,,,,,,,,,,,,
Ni40 Zr60,10.1016/0022-3093(84)90623-9,,,,,,,,,,,,,AM,Melt Spinning,Ribbon,Thickness,0.02,,Ar-gas, XRD,Arc Melting,,,,,,,,,,,
Ni40 Zr60,10.1016/0921-5093(94)90877-X,,,,,,,,,,,,,,,,Width X Thickness,1,0.2,,TEM  XRD,Radio Frequency Melting,,,,,,,,,,,
Ni40 Zr60,10.1179/095066010X12646898728200,713.0,735.0,1413.0,,,,,,,,,,,,,,,,,,,,,,,,,,,,,
Ni40 Zr60,10.2320/matertrans1989.31.177,,,,,,,,,,,,,,,,,,0.03,,  TEM  XRD ,,,,,,,,,,,,
Ni41 P18 Pd41,10.1016/0036-9748(77)90117-X,,,,,,,,,,,,,AM,Melt Spinning,Foil,Thickness,0.01,,,,,,,,,,,,,,,
Ni41 P18 Pd41,10.1016/0036-9748(77)90144-2,,,,,,,,,,,,,,,Ribbon,,,,,,,,,,,,,,,,,
Ni41 P18 Pd41,10.1016/0036-9748(78)90287-9,,,,,,,,,,,,,,,,, 0.004-0.006,,,,,,,,,,,,,,,
Ni41.5 P17 Pd41.5,10.1016/B978-0-444-86939-5.50212-8,,,,,,,,,,,,,AM,Melt Spinning,Ribbon,,,,,,,,,,,,,,,,,
Ni42 Pd31 S27,10.1016/j.actamat.2018.07.039,430.0,457.0,756.0,1.5,,,,,,,,,,,,,,,,,,,,,,,,,,,,
Ni42.5 P15 Pd42.5,10.1016/B978-0-444-86939-5.50236-0,,,,,,,,,,,,,AM,Melt Spinning,Ribbon,,,,,,,,,,,,,,,,,
Ni43 P14 Pd43,10.1016/B978-0-444-86939-5.50212-8,,,,,,,,,,,,,AM,Melt Spinning,Ribbon,,,,,,,,,,,,,,,,,
Ni43 P20 Pd37,10.1063/1.1657297,,,,,,,,,,,,,AM,Mechanical,,Diameter X Thickness,20-25,0.04,,,,,,,,,,,,,,
Ni43.4 Pd40.1 Si16.5,10.1007/BF00720758,,,,,,,,,,,,,AM,Melt Spinning,Ribbon,Width X Thickness,3,0.05,,TEM  XRD ,,,,,,,,,,,,
Ni45 P10 Pd45,10.1016/B978-0-444-86939-5.50236-0,,,,,,,,,,,,,AM,Melt Spinning,Ribbon,,,,,,,,,,,,,,,,,
Ni45 P25 Pt30,10.1016/0001-6160(74)90112-6,,,,,,,,,,,,,AM,Melt Spinning,Foil,Width X Thickness,3,0.05,,,,,,,,,,,,,,
Ni45 P25 Pt30,10.1016/S0022-3697(71)80029-X,,,,,,,,,,,,,,Mechanical,Ribbon,,,,,,,,,,,,,,,,,
Ni45 Si10 Ti45,10.1016/0001-6160(78)90137-2,,,,,,,,,,,,,AC,Melt Spinning,Foil,,,,, XRD,Arc Melting,,,,,,,,,,,
Ni45 Si15 Ti40,10.1016/0001-6160(78)90137-2,,,,,,,,,,,,,AM,Melt Spinning,Foil,,,,, XRD,Arc Melting,,,,,,,,,,,
Ni45 Si5 Ti50,10.1016/0001-6160(78)90137-2,,,,,,,,,,,,,AC,Melt Spinning,Foil,,,,, XRD,Arc Melting,,,,,,,,,,,
Ni45 Ti55,10.1016/0001-6160(78)90137-2,,,,,,,,,,,,,CR,Melt Spinning,Foil,,,,, XRD,Arc Melting,,,,,,,,,,,
Ni45 V25 Zr30,10.1016/0022-3093(90)90952-I,,,,,,,,,,,,,AM,Melt Spinning,Ribbon,,,,, XRD ,Radio Frequency Melting,,,,,,,,,,,
Ni48 P20 Pt32,10.1016/0001-6160(74)90112-6,,,,,,,,,,,,,AM,Melt Spinning,Foil,Width X Thickness,3,0.05,,,,,,,,,,,,,,
Ni48 Si20 Ti32,10.1016/0001-6160(78)90137-2,,,,,,,,,,,,,AM,Melt Spinning,Foil,,,,, XRD,Arc Melting,,,,,,,,,,,
Ni48 V20 Zr32,10.1016/0022-3093(90)90952-I,,,,,,,,,,,,,AM,Melt Spinning,Ribbon,,,,, XRD ,Radio Frequency Melting,,,,,,,,,,,
Ni49 P2 Zr49,10.1016/0025-5416(88)90345-X,,,,,,,,,,,,,AM,Melt Spinning,Ribbon,,,,, XRD,,,,,,,,,,,,
Ni49.2 Pd32.8 Si18,10.1007/BF00720758,,,,,,,,,,,,,AM,Melt Spinning,Ribbon,,,,,TEM  XRD ,,,,,,,,,,,,
Ni5 Si10 Ti85,10.1016/0001-6160(78)90137-2,,,,,,,,,,,,,CR,Melt Spinning,Foil,,,,, XRD,Arc Melting,,,,,,,,,,,
Ni5 Si15 Ti80,10.1016/0001-6160(78)90137-2,,,,,,,,,,,,,AM,Melt Spinning,Foil,,,,, XRD,Arc Melting,,,,,,,,,,,
Ni5 Si20 Ti75,10.1016/0001-6160(78)90137-2,,,,,,,,,,,,,CR,Melt Spinning,Foil,,,,, XRD,Arc Melting,,,,,,,,,,,
Ni50 P20 Pd30,10.1007/s11661-998-0002-8,583.0,673.0,,,,,,,,,,,,,,,,,,,,,,,,,,,,,,
Ni50 Pd50,10.1016/0921-5093(94)90208-9,,,,,,,,,,,,,AM,Melt Spinning,Ribbon,,,,,,,,,,,,,,,,,
Ni50 Si10 Ti40,10.1016/0001-6160(78)90137-2,,,,,,,,,,,,,AM,Melt Spinning,Foil,,,,, XRD,Arc Melting,,,,,,,,,,,
Ni50 Si20 Ti30,10.1016/0001-6160(78)90137-2,,,,,,,,,,,,,CR,Melt Spinning,Foil,,,,, XRD,Arc Melting,,,,,,,,,,,
Ni50 Si30 Ti20,10.1016/0001-6160(78)90137-2,,,,,,,,,,,,,CR,Melt Spinning,Foil,,,,, XRD,Arc Melting,,,,,,,,,,,
Ni50 Si5 Ti45,10.1016/0001-6160(78)90137-2,,,,,,,,,,,,,AC,Melt Spinning,Foil,,,,, XRD,Arc Melting,,,,,,,,,,,
Ni50 Ta50,10.1016/0022-3093(93)90154-P,,,,,,,,,,,,,AM,Melt Spinning,Splat,Width X Thickness,15-25,0.04-0.06,,,-2,,,,,,,,,,,
Ni50 Ti50,10.1016/0001-6160(78)90137-2,,,,,,,,,,,,,CR,Melt Spinning,Foil,,,,, XRD,Arc Melting,,,,,,,,,,,
Ni50 Ti50,10.1016/0921-5093(94)90805-2,,,,,,,,,,,,,,,Ribbon,Width X Thickness,2.0-4.0,0.03-0.6,,SEM  TEM XRD,,,,,,,,,,,,
Ni50 Ti50,10.1016/0921-5093(94)90854-0,,,,,,,,,,,,,,,,,2,0.03,, TEM XRD,,,,,,,,,,,,
Ni50 Ti50,10.1557/PROC-58-59,,,,,,,,,,,,,AC,,,,,,N-gas,,,,,,,,,,,,,
Ni50 Zr50,10.1016/0022-3093(84)90617-3,,,,,,,,,,,,,AM,Melt Spinning,Ribbon,Width X Thickness,2,0.03,,,Radio Frequency Melting,,,,,,,,,,,
Ni50 Zr50,10.1016/0921-5093(94)90877-X,,,,,,,,,,,,,,,,,1,0.2,,TEM  XRD,,,,,,,,,,,,
Ni50 Zr50,10.2320/matertrans1989.31.177,,,,,,,,,,,,,,,,,,,,  TEM  XRD ,Arc Melting,,,,,,,,,,,
Ni50.1 Pd33.4 Si16.5,10.1007/BF00720758,,,,,,,,,,,,,AM,Melt Spinning,Ribbon,Width X Thickness,3,0.05,,TEM  XRD ,,,,,,,,,,,,
Ni50.5 V25 Zr24.5,10.1016/0022-3093(90)90952-I,,,,,,,,,,,,,AM,Melt Spinning,Ribbon,,,,, XRD ,Radio Frequency Melting,,,,,,,,,,,
Ni52.5 P25 Pt22.5,10.1016/0001-6160(74)90112-6,,,,,,,,,,,,,AM,Melt Spinning,Foil,Width X Thickness,3,0.05,,,,,,,,,,,,,,
Ni53 P20 Pd27,10.1063/1.1657297,,,,,,,,,,,,,AM,Mechanical,,Diameter X Thickness,20-25,0.04,,,,,,,,,,,,,,
Ni53 V20 Zr27,10.1016/0022-3093(90)90952-I,,,,,,,,,,,,,AM,Melt Spinning,Ribbon,,,,, XRD ,Radio Frequency Melting,,,,,,,,,,,
Ni55 P10 Pd35,10.1016/0036-9748(75)90215-X,,,,,,,,,,,,,AM,Melt Spinning,Ribbon,Width X Thickness,0.5,0.015-0.05,,,,,,,,,,,,,,
Ni55 Si5 Ti40,10.1016/0001-6160(78)90137-2,,,,,,,,,,,,,AM,Melt Spinning,Foil,,,,, XRD,Arc Melting,,,,,,,,,,,
Ni55 Ti45,10.1016/0001-6160(78)90137-2,,,,,,,,,,,,,CR,Melt Spinning,Foil,,,,, XRD,Arc Melting,,,,,,,,,,,
Ni55 Ti45,10.1557/PROC-58-59,,,,,,,,,,,,,AC,,Ribbon,,,,N-gas, TEM XRD,,,,,,,,,,,,
Ni55 V10 Zr35,10.1016/0022-3093(90)90952-I,,,,,,,,,,,,,AM,Melt Spinning,Ribbon,,,,, XRD ,Radio Frequency Melting,,,,,,,,,,,
Ni56 P20 Pd24,10.1007/BF00555903,,,,,,,,,,,,,AM,Melt Spinning,Ribbon,,,,,,,,,,,,,,,,,
Ni56 P20 Pt24,10.1016/0001-6160(74)90112-6,,,,,,,,,,,,,AM,Melt Spinning,Foil,Width X Thickness,3,0.05,,,,,,,,,,,,,,
Ni57 Pd3 Ti20 Zr20,10.1016/S0167-577X(02)01016-9,795.0,813.0,1300.0,,,,1248.0,,,,,,,,,,,,,,,,,,,,,,,,,
Ni57 Pd5 Ti18 Zr20,10.1016/S0167-577X(02)01016-9,807.0,845.0,1280.0,,,,1245.0,,,,,,,,,,,,,,,,,,,,,,,,,
Ni57 Pd7 Ti16 Zr20,10.1016/S0167-577X(02)01016-9,810.0,853.0,1271.0,,,,1243.0,,,,,,,,,,,,,,,,,,,,,,,,,
Ni57 Si1 Ti22 Zr20,10.1557/JMR.2000.0348,809.0,834.0,,,,,,,,,,,,,,,,,,,,,,,,,,,,,,
Ni57 Si3 Ti20 Zr20,10.1557/JMR.2000.0348,821.0,861.0,,,,,,,,,,,,,,,,,,,,,,,,,,,,,,
Ni57 Si5 Ti18 Zr20,10.1557/JMR.2000.0348,831.0,891.0,,,,,1257.0,,,,,,,,,,,,,,,,,,,,,,,,,
Ni57 Si5.5 Ti18.1 Zr19.4,10.1016/j.jallcom.2005.07.062,,,,,,,1258.0,,,,,,,,,,,,,,,,,,,,,,,,,
Ni57 Si7 Ti16 Zr20,10.1557/JMR.2000.0348,858.0,896.0,,,,,,,,,,,,,,,,,,,,,,,,,,,,,,
Ni57 Si9 Ti14 Zr20,10.1557/JMR.2000.0348,,907.0,,,,,,,,,,,,,,,,,,,,,,,,,,,,,,
Ni57 Sn1 Ti22 Zr20,10.1557/JMR.2000.0348,803.0,826.0,,,,,,,,,,,,,,,,,,,,,,,,,,,,,,
Ni57 Sn3 Ti20 Zr20,10.1557/JMR.2000.0348,811.0,844.0,,,,,,,,,,,,,,,,,,,,,,,,,,,,,,
Ni57 Sn5 Ti18 Zr20,10.1557/JMR.2000.0348,821.0,850.0,,,,,,,,,,,,,,,,,,,,,,,,,,,,,,
Ni57 Ti23 Zr20,10.1557/JMR.2000.0348,790.0,805.0,1346.0,,,,1263.0,,,,,,,,,,,,,,,,,,,,,,,,,
Ni57.5 Si5 Ti18.1 Zr19.4,10.1016/j.jallcom.2005.07.062,809.0,868.0,,,,,1257.0,,,,,,,,,,,,,,,,,,,,,,,,,
Ni57.5 Si5.5 Ti17.4 Zr19.6,10.1016/j.jallcom.2005.07.062,,869.0,,,,,1257.0,,,,,,,,,,,,,,,,,,,,,,,,,
Ni58 Pd25 Si17,10.1007/BF00720758,,,,,,,,,,,,,AM,Melt Spinning,Ribbon,,,,,TEM ,,,,,,,,,,,,
Ni58 Si4 Ti18 Zr20,10.1016/j.jallcom.2005.07.062,813.0,860.0,,,,,1259.0,,,,,,,,,,,,,,,,,,,,,,,,,
Ni58 Si4.5 Ti18.1 Zr19.4,10.1016/j.jallcom.2005.07.062,812.0,863.0,,,,,1256.0,,,,,,,,,,,,,,,,,,,,,,,,,
Ni58 Si5 Ti17.4 Zr19.6,10.1016/j.jallcom.2005.07.062,815.0,868.0,,,,,1257.0,,,,,,,,,,,,,,,,,,,,,,,,,
Ni58 Si5.5 Ti17.2 Zr19.3,10.1016/j.jallcom.2005.07.062,813.0,872.0,,,,,1257.0,,,,,,,,,,,,,,,,,,,,,,,,,
Ni58 Si6 Ti16.9 Zr19.1,10.1016/j.jallcom.2005.07.062,825.0,,,,,,1256.0,,,,,,,,,,,,,,,,,,,,,,,,,
Ni58.5 Pd25 Si16.5,10.1007/BF00720758,,,,,,,,,,,,,CR,Melt Spinning,Ribbon,Width X Thickness,3,0.05,,TEM  XRD ,,,,,,,,,,,,
Ni59 Pd1 Ta40,10.1016/0921-5093(94)90815-X,,,,,,,,,,,,,AM,Melt Spinning,Ribbon,,,,Ar-gas,TEM XRD,Radio Frequency Melting,,,,,,,,,,,
Ni59 Pd1 Zr40,10.1016/0921-5093(94)90815-X,,,,,,,,,,,,,AM,Melt Spinning,Ribbon,,,,Ar-gas,TEM XRD,Radio Frequency Melting,,,,,,,,,,,
Ni59 Si2 Sn3 Ti16 Zr20,10.1016/j.jnoncrysol.2003.10.011,821.0,877.0,1272.0,3.0,,,,,,,,,,,,,,,,,,,,,,,,,,,,
Ni59 Si5 Ti16 Zr20,10.1016/j.jnoncrysol.2003.10.011,830.0,876.0,1304.0,2.0,,,,,,,,,,,,,,,,,,,,,,,,,,,,
Ni59 Sn5 Ti16 Zr20,10.1016/j.jnoncrysol.2003.10.011,819.0,854.0,1288.0,1.0,,,,,,,,,,,,,,,,,,,,,,,,,,,,
Ni6 Pd77.5 Si16.5,10.1007/BF00720758,,,,,,,,,,,,,AM,Melt Spinning,Ribbon,,,,,TEM  XRD ,,,,,,,,,,,,
Ni6.7 Pd76.8 Si16.5,10.1007/BF00720758,,,,,,,,,,,,,AM,Melt Spinning,Ribbon,Width X Thickness,3,0.05,,TEM  XRD ,,,,,,,,,,,,
Ni60 P20 Pd20,10.1016/0025-5416(88)90092-4,,,,,,,,,,,,,AM,Melt Spinning,Ribbon,Width X Thickness,2.0-20, 0.03-0.06,,,,,,,,,,,,,,
Ni60 P25 Pt15,10.1016/0001-6160(74)90112-6,,,,,,,,,,,,,CR,Melt Spinning,Foil,Width X Thickness,3,0.05,,,,,,,,,,,,,,
Ni60 Ta10 Ti30,10.1016/j.msea.2007.11.003,861.0,903.0,1478.0,,,,,,,,,,,,,,,,,,,,,,,,,,,,,
Ni60 Ta15 Ti15 Zr10,10.1016/j.msea.2007.11.003,875.0,935.0,1476.0,,,,,,,,,,,,,,,,,,,,,,,,,,,,,
Ni60 Ta15 Ti20 Zr5,10.1016/j.jallcom.2008.01.075,879.0,953.0,1464.0,,,,,,,,,,,,,,,,,,,,,,,,,,,,,
Ni60 Ta15 Ti25,10.1016/j.msea.2007.11.003,879.0,,1493.0,,,,,,,,,,,,,,,,,,,,,,,,,,,,,
Ni60 Ta20 Ti20,10.1016/j.msea.2007.11.003,894.0,957.0,1556.0,,,,,,,,,,,,,,,,,,,,,,,,,,,,,
Ni60 Ta25 Ti15,10.1016/j.msea.2007.11.003,913.0,970.0,1591.0,,,,,,,,,,,,,,,,,,,,,,,,,,,,,
Ni60 Ta40,10.1016/0025-5416(88)90380-1,,,,,,,,,,,,,AM,Melt Spinning,Ribbon,,,,,,,,,,,,,,,,,
Ni60 Ta40,10.1016/j.msea.2007.11.003,,1043.0,,,,,,,,,,,,,,,,,,,,,,,,,,,,,,
Ni60 Ti40,10.1016/0001-6160(78)90137-2,,,,,,,,,,,,,AC,Melt Spinning,Foil,,,,, XRD,Arc Melting,,,,,,,,,,,
Ni60 V10 Zr30,10.1016/0022-3093(90)90952-I,,,,,,,,,,,,,AM,Melt Spinning,Ribbon,,,,, XRD ,Radio Frequency Melting,,,,,,,,,,,
Ni60 Zr40,10.1016/0921-5093(94)90808-7,,,,,,,,,,,,,AM,Melt Spinning,Ribbon,,,,,SEM  XRD,Radio Frequency Melting,,,,,,,,,,,
Ni60 Zr40,10.1016/0921-5093(94)90877-X,,,,,,,,,,,,,,,,Width X Thickness,1,0.2,,TEM  XRD,,,,,,,,,,,,
Ni60 Zr40,10.2320/matertrans1989.31.177,,,,,,,,,,,,,,,,,,0.03,,  TEM  XRD ,Arc Melting,,,,,,,,,,,
Ni62 P18 Ta20,10.1016/0025-5416(88)90380-1,,,,,,,,,,,,,AM,Melt Spinning,Ribbon,,,,,,,,,,,,,,,,,
Ni63 P20 Pd17,10.1016/0036-9748(75)90215-X,,,,,,,,,,,,,AM,Melt Spinning,Ribbon,Width X Thickness,0.5,0.015-0.05,,,,,,,,,,,,,,
Ni63 P20 Pd17,10.1063/1.1657297,,,,,,,,,,,,,,Mechanical,,Diameter X Thickness,20-25,0.04,,,,,,,,,,,,,,
Ni64 P20 Pd16,10.1016/0022-3093(78)90116-3,,,,,,,,,,,,,AM,Melt Spinning,Ribbon,,,,,,,,,,,,,,,,,
Ni64 P20 Pd16,10.1016/j.pmatsci.2011.07.001,,,,,,105.8,,,0.4,,,37.9,,,,,,,,,,8.75,5.02,2.08,169.8,12.09,,,,,,
Ni64 P20 Pd16,10.1038/ncomms10313,567.0,,1048.0,2.5,,,,,,,,,,,,,,,,,,,,,,,,,,,,
Ni64 P20 Pt16,10.1016/0001-6160(74)90112-6,,,,,,,,,,,,,AM,Melt Spinning,Foil,Width X Thickness,3,0.05,,,,,,,,,,,,,,
Ni64 Si20 Ti16,10.1016/0001-6160(78)90137-2,,,,,,,,,,,,,AM,Melt Spinning,Foil,,,,, XRD,Arc Melting,,,,,,,,,,,
Ni64 Zr36,10.1179/095066010X12646898728200,834.0,856.0,1343.0,,,,,,,,,,,,,,,,,,,,,,,,,,,,,
Ni65 P5 Ta30,10.1016/0025-5416(88)90380-1,,,,,,,,,,,,,AM,Melt Spinning,Ribbon,,,,,,,,,,,,,,,,,
Ni65 Ta35,10.1016/0025-5416(88)90380-1,,,,,,,,,,,,,AM,Melt Spinning,Ribbon,,,,,,,,,,,,,,,,,
Ni65 Zr35,10.1179/095066010X12646898728200,827.0,863.0,1353.0,,,,,,,,,,,,,,,,,,,,,,,,,,,,,
Ni65 Zr35,10.2320/matertrans1989.31.177,,,,,,,,,,,,,AM,Melt Spinning,Ribbon,Width X Thickness,1,0.03,,  TEM  XRD ,Arc Melting,,,,,,,,,,,
Ni66 Zr34,10.1179/095066010X12646898728200,859.0,876.0,1393.0,,,,,,,,,,,,,,,,,,,,,,,,,,,,,
Ni67 Zr33,10.1016/0022-3093(83)90470-2,,,,,,,,,,,,,AM,Melt Spinning,Ribbon,,,,,SEM  XRD,Radio Frequency Melting,,,,,,,,,,,
Ni68 Zr32,10.1016/0921-5093(91)90938-J,,,,,,,,,,,,,AM,Melt Spinning,Ribbon,Width X Thickness,1,0.02,,  TEM  XRD ,Radio Frequency Melting,,,,,,,,,,,
Ni70 Ta30,10.1016/0025-5416(88)90380-1,,,,,,,,,,,,,AM,Melt Spinning,Ribbon,,,,,,,,,,,,,,,,,
Ni72 P18 Ta10,10.1016/0025-5416(88)90380-1,,,,,,,,,,,,,AM,Melt Spinning,Ribbon,,,,,,,,,,,,,,,,,
Ni72 P20 Pd8,10.1007/BF00555903,,,,,,,,,,,,,AM,Melt Spinning,Ribbon,,,,,,,,,,,,,,,,,
Ni72 P20 Pt8,10.1016/0001-6160(74)90112-6,,,,,,,,,,,,,CR,Melt Spinning,Foil,Width X Thickness,3,0.05,,,,,,,,,,,,,,
Ni73 P20 Pd7,10.1063/1.1657297,,,,,,,,,,,,,AM,Mechanical,,Diameter X Thickness,20-25,0.04,,,,,,,,,,,,,,
Ni73.8 P26.2,10.1016/0036-9748(77)90320-9,,,,,,,,,,,,,AM,Melt Spinning,Ribbon,,,,,,,,,,,,,,,,,
Ni75 P18 W7,10.1016/0022-3093(85)90094-8,,,,,,,,,,,,,AM,Melt Spinning,Ribbon,Width X Thickness,5, 0.02-0.03,Ar-gas,,Radio Frequency Melting,,,,,,,,,,,
Ni75 P5 Ta20,10.1016/0025-5416(88)90380-1,,,,,,,,,,,,,AM,Melt Spinning,Ribbon,,,,,,,,,,,,,,,,,
Ni75 Ti25,10.1557/PROC-58-59,,,,,,,,,,,,,CR,Melt Spinning,Ribbon,,,,N-gas, TEM XRD,,,,,,,,,,,,
Ni76 Si24,10.1007/BF00720758,,,,,,,,,,,,,AM,Melt Spinning,Ribbon,,,,,TEM  XRD ,,,,,,,,,,,,
Ni77 P18 W5,10.1016/0022-3093(85)90094-8,,,,,,,,,,,,,AM,Melt Spinning,Ribbon,Width X Thickness,5, 0.02-0.03,Ar-gas,,Radio Frequency Melting,,,,,,,,,,,
Ni8 P20 Pd72,10.1007/BF00555903,,,,,,,,,,,,,AM,Melt Spinning,Ribbon,,,,,,,,,,,,,,,,,
Ni8.2 Pd73.8 Si18,10.1007/BF00720758,,,,,,,,,,,,,AM,Melt Spinning,Ribbon,,,,,TEM  XRD ,,,,,,,,,,,,
