Repository: IntelAntique/Skunkworks

# Skunkworks
Algorithm to check for equivalent alloys

File: MDF_DMREF_Metallic_Glasses_v7.csv (part 22 of 22)
Composition,Reference,Tg_[K],Tx_[K],Tl_[K],Dmax_[mm],Zmax_[mm],E_[GPA],Tm_[K],Sigma_[Mpa],Possion_Ratio,Fracture_Strength_[MPa],Rc_[K/s],G_[GPa],Is_Amorphous,Casting,Type,Size_Measure,Size1,Size2,Environment,Characterization,Melting,density_[g/cm^3],Acoustic_Velocity_Long_[km/s],Acoustic_Velocity_Trans_[km/s],K_[GPa],E/density_[GPacm^3/g],Debye_Temp_[K],Yield_Strength_[Gpa],Kc_[Mpa m^05],Gbas_[Gpa],Kbas_[Gpa],Vbas
Ni80 P18 W2,10.1016/0022-3093(85)90094-8,,,,,,,,,,,,,AM,Melt Spinning,Ribbon,Width X Thickness,5, 0.02-0.03,Ar-gas,,Radio Frequency Melting,,,,,,,,,,,
Ni80 P20,10.1016/0022-3093(79)90040-1,,,,,,,,,,,,,AM,Melt Spinning,Ribbon,,,,, XRD,Radio Frequency Melting,,,,,,,,,,,
Ni80 P20,10.1016/0025-5416(88)90344-8,,,,,,,,,,,,,,,,,,,, SEM  XRD,,,,,,,,,,,,
Ni80 P20,10.1016/0036-9748(76)90217-9,,,,,,,,,,,,,,,,Width X Thickness,1.0-2.0,0.03,,,,,,,,,,,,,,
Ni80 P20,10.1016/j.pmatsci.2011.07.001,,,,,,102.5,,,0.394,,,36.7,,,,,,,,,,8.13,5.06,2.13,161.0,12.61,342.0,,,,,
Ni80 P20,10.1038/ncomms10313,581.0,,1161.0,0.12,,,,,,,,,,,,,,,,,,,,,,,,,,,,
Ni80 Si20,10.1007/BF01132390,,,,,,,,,,,,,CR,Melt Spinning,Ribbon,Width X Thickness,1,0.02,Ar-gas,TEM XRD,Arc Melting,,,,,,,,,,,
Ni80 Ta20,10.1016/0025-5416(88)90380-1,,,,,,,,,,,,,AM,Melt Spinning,Ribbon,,,,,,,,,,,,,,,,,
Ni81 P19,10.1016/0010-938X(91)90124-8,,,,,,,,,,,,,AM,Melt Spinning,Ribbon,Width X Thickness,0.5-1.0,0.01-0.03,, XRD,,,,,,,,,,,,
Ni81 P19,10.1016/0010-938X(92)90101-8,,,,,,,,,,,,,,,,,,20-0.03,,,Radio Frequency Melting,,,,,,,,,,,
Ni81.4 P18.6,10.1016/0036-9748(77)90320-9,,,,,,,,,,,,,AM,Melt Spinning,Ribbon,,,,,,,,,,,,,,,,,
Ni81.5 P18.5,10.1016/B978-0-444-86939-5.50097-X,,,,,,,,,,,,,AM,Melt Spinning,Ribbon,,,,,TEM ,Radio Frequency Melting,,,,,,,,,,,
Ni82 P18,10.1016/0022-3093(85)90094-8,,,,,,,,,,,,,AM,Melt Spinning,Ribbon,Width X Thickness,5, 0.02-0.03,,SEM  XRD,Radio Frequency Melting,,,,,,,,,,,
Ni85 P5 Ta10,10.1016/0025-5416(88)90380-1,,,,,,,,,,,,,AM,Melt Spinning,Ribbon,,,,,,,,,,,,,,,,,
Ni85 Si15,10.1007/BF01132390,,,,,,,,,,,,,CR,Melt Spinning,Ribbon,Width X Thickness,1,0.02,Ar-gas,TEM XRD,Arc Melting,,,,,,,,,,,
Ni90 Si10,10.1007/BF01132390,,,,,,,,,,,,,CR,Melt Spinning,Ribbon,Width X Thickness,1,0.02,Ar-gas,TEM XRD,Arc Melting,,,,,,,,,,,
Ni90 Ta10,10.1016/0025-5416(88)90380-1,,,,,,,,,,,,,AM,Melt Spinning,Ribbon,,,,,,,,,,,,,,,,,
Ni90 Zr10,10.1016/0921-5093(94)90804-4,,,,,,,,,,,,,AC,Melt Spinning,Ribbon,Width X Thickness,1.5,0.03,,  TEM  XRD ,Radio Frequency Melting,,,,,,,,,,,
Ni95 Si5,10.1007/BF01132390,,,,,,,,,,,,,CR,Melt Spinning,Ribbon,Width X Thickness,1,0.02,Ar-gas,TEM XRD,Arc Melting,,,,,,,,,,,
P18 Pd82,10.1016/B978-0-444-86939-5.50046-4,,,,,,,,,,,,,AM,Melt Spinning,Ribbon,Thickness,,,,,Radio Frequency Melting,,,,,,,,,,,
P19 Pd61 Ti20,10.1016/0013-4686(80)87122-2,,,,,,,,,,,,,AM,Melt Spinning,Ribbon,Width X Thickness,0.6-2, 0.01-0.03,Ar-gas,,Radio Frequency Melting,,,,,,,,,,,
P19 Pd65 Ti16,10.1016/0013-4686(80)87122-2,,,,,,,,,,,,,AM,Melt Spinning,Ribbon,Width X Thickness,0.6-2, 0.01-0.03,Ar-gas,,Radio Frequency Melting,,,,,,,,,,,
P19 Pd73 Ti8,10.1016/0013-4686(80)87122-2,,,,,,,,,,,,,AM,Melt Spinning,Ribbon,Width X Thickness,0.6-2, 0.01-0.03,Ar-gas,,Radio Frequency Melting,,,,,,,,,,,
P19 Pd79 Ti2,10.1016/0013-4686(80)87122-2,,,,,,,,,,,,,AM,Melt Spinning,Ribbon,Width X Thickness,0.6-2, 0.01-0.03,Ar-gas,,Radio Frequency Melting,,,,,,,,,,,
P19 Pd81,10.1016/0013-4686(80)87122-2,,,,,,,,,,,,,AM,Melt Spinning,Ribbon,Width X Thickness,0.6-2,0.025,Ar-gas,,Radio Frequency Melting,,,,,,,,,,,
P20 Pd80,10.1016/j.pmatsci.2011.07.001,,,,,,80.5,,,0.42,,,28.2,,,,,,,,,,10.22,4.3,1.63,160.0,7.88,,,,,,
P20 Ru40 W40,10.1016/0022-3093(79)90011-5,,,,,,,,,,,,,AM,Mechanical,Foil,Thickness,0.04-0.06,,Ar-gas,XRD,Radio Frequency Melting,,,,,,,,,,,
Pb50 Sb50,10.1103/PhysRevB.23.143,,,,,,,,,,,,,CR,Mechanical,,,,,Liquid nitrogen,XRD TEM,,,,,,,,,,,,
Pb60 Sb40,10.1103/PhysRevB.23.143,,,,,,,,,,,,,CR,Mechanical,,,,,Liquid nitrogen,XRD TEM,,,,,,,,,,,,
Pb70 Sb30,10.1103/PhysRevB.23.143,,,,,,,,,,,,,CR,Mechanical,,,,,Liquid nitrogen,XRD TEM,,,,,,,,,,,,
Pb80 Sb20,10.1103/PhysRevB.23.143,,,,,,,,,,,,,CR,Mechanical,,,,,Liquid nitrogen,XRD TEM,,,,,,,,,,,,
Pb90 Sb10,10.1103/PhysRevB.23.143,,,,,,,,,,,,,CR,Mechanical,,,,,Liquid nitrogen,XRD TEM,,,,,,,,,,,,
Pd20.5 Si18 U61.5,10.1016/B978-0-444-86939-5.50239-6,,,,,,,,,,,,,AM,,,,,,,,,,,,,,,,,,,
Pd30 Si10 U60,10.1016/0025-5416(88)90347-3,,,,,,,,,,,,,AM,,,,,,,,,,,,,,,,,,,
Pd30 Zr70,10.1179/095066010X12646898728200,680.0,690.0,1343.0,,,,,,,,,,,,,,,,,,,,,,,,,,,,,
Pd33 Zr67,10.1016/0022-3093(82)90021-7,,,,,,,,,,,,,AM,Melt Spinning,Ribbon,Thickness,0.04,,, XRD,Induction Melting,,,,,,,,,,,
Pd33.3 Zr66.7,10.1016/0022-3093(84)90622-7,,,,,,,,,,,,,AM,Melt Spinning,Ribbon,,,,, XRD,Radio Frequency Melting,,,,,,,,,,,
Pd35 Si2 Zr63,10.1016/0022-3093(84)90614-8,,,,,,,,,,,,,AM,Melt Spinning,Ribbon,Width,1.0-2.0,,,XRD,,,,,,,,,,,,
Pd35 Zr65,10.1016/0022-3093(82)90021-7,,,,,,,,,,,,,AM,Melt Spinning,Ribbon,Thickness,0.04,,, XRD,Induction Melting,,,,,,,,,,,
Pd35 Zr65,10.1016/0022-3093(84)90614-8,,,,,,,,,,,,,,,,Width,1.0-2.0,,,XRD,,,,,,,,,,,,
Pd58.8 Si20.6 U20.6,10.1016/0025-5416(88)90357-6,,,,,,,,,,,,,['AM' 'QC'],,Ribbon,,,,,,,,,,,,,,,,,
Pd58.8 Si20.6 U20.6,10.1016/0025-5416(88)90371-0,,,,,,,,,,,,,AM,Melt Spinning,,,,,,,,,,,,,,,,,,
Pd60 Si20 U20,10.1016/0025-5416(88)90347-3,,,,,,,,,,,,,AM,,,,,,,,,,,,,,,,,,,
Pd60 Si20 U20,10.1016/0025-5416(88)90357-6,,,,,,,,,,,,,['AM' 'QC'],,Ribbon,,,,,,,,,,,,,,,,,
Pd75 Si25,10.1007/BF00720758,,,,,,,,,,,,,AM,Melt Spinning,Ribbon,,,,,TEM  XRD ,,,,,,,,,,,,
Pd75 Si25,10.1016/j.jallcom.2008.07.087,656.0,656.0,1343.0,,,,,,,,1000000.0,,,,,,,,,,,,,,,,,,,,,
Pd76.4 Si17 U6.6,10.1016/0025-5416(88)90347-3,,,,,,,,,,,,,AM,,,,,,,,,,,,,,,,,,,
Pd78 Si22,10.1016/0036-9748(77)90320-9,,,,,,,,,,,,,AM,Melt Spinning,Ribbon,Width X Thickness,1.5-2.0,0.03,,TEM  XRD ,,,,,,,,,,,,
Pd78.9 Si17 U4.1,10.1016/B978-0-444-86939-5.50239-6,,,,,,,,,,,,,AM,,,,,,,,,,,,,,,,,,,
Pd79 Sb1 Si20,10.1016/0022-3093(79)90170-4,,,,,,,,,,,,,AM,Melt Spinning,Ribbon,Width X Thickness,0.5,0.02,,SASX XRD,,,,,,,,,,,,
Pd79 Sb2 Si19,10.1016/0022-3093(79)90170-4,,,,,,,,,,,,,AM,Melt Spinning,Ribbon,Width X Thickness,0.5,0.02,,SASX XRD,,,,,,,,,,,,
Pd79 Sb3 Si18,10.1016/0022-3093(79)90170-4,,,,,,,,,,,,,AM,Melt Spinning,Ribbon,Width X Thickness,0.5,0.02,,SASX XRD,,,,,,,,,,,,
Pd79 Sb4 Si17,10.1016/0022-3093(79)90170-4,,,,,,,,,,,,,AM,Melt Spinning,Ribbon,Width X Thickness,0.5,0.02,,SASX XRD,,,,,,,,,,,,
Pd79 Sb5 Si16,10.1016/0022-3093(79)90170-4,,,,,,,,,,,,,AM,Melt Spinning,Ribbon,Width X Thickness,0.5,0.02,,SASX XRD,,,,,,,,,,,,
Pd79 Sb6 Si15,10.1016/0022-3093(79)90170-4,,,,,,,,,,,,,AM,Melt Spinning,Ribbon,Width X Thickness,0.5,0.02,,SASX XRD,,,,,,,,,,,,
Pd79 Sb7 Si14,10.1016/0022-3093(79)90170-4,,,,,,,,,,,,,AM,Melt Spinning,Ribbon,Width X Thickness,0.5,0.02,,SASX XRD,,,,,,,,,,,,
Pd79 Si21,10.1016/0001-6160(69)90048-0,,,,,,,,,,,,,AM,,['Foil' 'Ribbon'],Thickness,['0.01-0.06' ' 0.01-0.06'],,,['TEM  XRD ' 'TEM  XRD'],,,,,,,,,,,,
Pd79 Si21,10.1016/0022-3093(79)90170-4,,,,,,,,,,,,,,Melt Spinning,Ribbon,Width X Thickness,0.5,0.02,,SASX XRD,,,,,,,,,,,,
Pd79 Si21,10.1016/0022-3093(93)90129-L,,,,,,,,,,,,,,,,,,,Ar-gas, XRD,Radio Frequency Melting,,,,,,,,,,,
Pd79 Si21,10.1063/1.1661374,,,,,,,,,,,,,,,Foil,, 0.01-0.06,,, TEM XRD,,,,,,,,,,,,
Pd80 Si18 Zr2,10.1016/0022-3093(84)90614-8,,,,,,,,,,,,,AM,Melt Spinning,Ribbon,Width,1.0-2.0,,,XRD,,,,,,,,,,,,
Pd80 Si20,10.1007/BF00720758,,,,,,,,,,,,,AM,Melt Spinning,Ribbon,,,,,TEM  XRD ,,,,,,,,,,,,
Pd80 Si20,10.1007/s11433-008-0051-4,,,1228.0,,8.0,,,,,,,,,,,,,,,,,,,,,,,,,,,
Pd80 Si20,10.1016/0001-6160(69)90048-0,,,,,,,,,,,,,,,['Foil' 'Ribbon'],Thickness,['0.01-0.06' ' 0.01-0.06'],,,['TEM  XRD ' 'TEM  XRD'],,,,,,,,,,,,
Pd80 Si20,10.1016/0022-3093(80)90478-0,,,,,,,,,,,,,,,Thin Film,,0.0015-0.002,,,SAXS  TEM XRD,,,,,,,,,,,,
Pd80 Si20,10.1016/0022-3093(84)90614-8,,,,,,,,,,,,,,,,Width,1.0-2.0,,,XRD,,,,,,,,,,,,
Pd80 Si20,10.1016/0036-9748(75)90196-9,,,,,,,,,,,,,,Mechanical,Foil,Width X Thickness,1.5,0.03,,TEM ,,,,,,,,,,,,
Pd80 Si20,10.1063/1.1661374,,,,,,,,,,,,,,,,, 0.01-0.06,,, TEM XRD,,,,,,,,,,,,
Pd80 Si20,10.1080/01418618108235791,,,,,,,,,,,,,,,,,0.025,,,,,,,,,,,,,,,
Pd80 Si20,10.1179/095066010X12646898728200,655.0,667.0,1220.0,,,,,,,,,,,,,,,,,,,,,,,,,,,,,
Pd80.5 Sb1 Si18.5,10.1016/0022-3093(79)90170-4,,,,,,,,,,,,,AM,Melt Spinning,Ribbon,Width X Thickness,0.5,0.02,,SASX XRD,,,,,,,,,,,,
Pd80.5 Sb2 Si17.5,10.1016/0022-3093(79)90170-4,,,,,,,,,,,,,AM,Melt Spinning,Ribbon,Width X Thickness,0.5,0.02,,SASX XRD,,,,,,,,,,,,
Pd80.5 Sb3 Si16.5,10.1016/0022-3093(79)90170-4,,,,,,,,,,,,,AM,Melt Spinning,Ribbon,Width X Thickness,0.5,0.02,,SASX XRD,,,,,,,,,,,,
Pd80.5 Sb4 Si15.5,10.1016/0022-3093(79)90170-4,,,,,,,,,,,,,AM,Melt Spinning,Ribbon,Width X Thickness,0.5,0.02,,SASX XRD,,,,,,,,,,,,
Pd80.5 Sb5 Si14.5,10.1016/0022-3093(79)90170-4,,,,,,,,,,,,,AM,Melt Spinning,Ribbon,Width X Thickness,0.5,0.02,,SASX XRD,,,,,,,,,,,,
Pd80.5 Sb6 Si13.5,10.1016/0022-3093(79)90170-4,,,,,,,,,,,,,AM,Melt Spinning,Ribbon,Width X Thickness,0.5,0.02,,SASX XRD,,,,,,,,,,,,
Pd80.5 Si19.5,10.1016/0022-3093(79)90170-4,,,,,,,,,,,,,AM,Melt Spinning,Ribbon,Width X Thickness,0.5,0.02,,SASX XRD,,,,,,,,,,,,
Pd81 Si19,10.1007/s11433-008-0051-4,,,1128.0,,8.0,,,,,,,,,,,,,,,,,,,,,,,,,,,
Pd81 Si19,10.1016/0036-9748(80)90190-8,,,,,,,,,,,,,AM,,,,,,,TEM  XRD ,,,,,,,,,,,,
Pd81 Si19,10.1016/j.pmatsci.2011.07.001,,,,,,94.5,,,0.41,,,33.4,,,,,,,,,,10.61,4.63,1.78,182.6,8.91,246.3,,,,,
Pd81 Si19,10.1179/095066010X12646898728200,634.0,695.0,,,,,,,,,,,,,,,,,,,,,,,,,,,,,,
Pd82 Sb1 Si17,10.1016/0022-3093(79)90170-4,,,,,,,,,,,,,AM,Melt Spinning,Ribbon,Width X Thickness,0.5,0.02,,SASX XRD,,,,,,,,,,,,
Pd82 Sb2 Si16,10.1016/0022-3093(79)90170-4,,,,,,,,,,,,,AM,Melt Spinning,Ribbon,Width X Thickness,0.5,0.02,,SASX XRD,,,,,,,,,,,,
Pd82 Sb3 Si15,10.1016/0022-3093(79)90170-4,,,,,,,,,,,,,AM,Melt Spinning,Ribbon,Width X Thickness,0.5,0.02,,SASX XRD,,,,,,,,,,,,
Pd82 Sb4 Si14,10.1016/0022-3093(79)90170-4,,,,,,,,,,,,,AM,Melt Spinning,Ribbon,Width X Thickness,0.5,0.02,,SASX XRD,,,,,,,,,,,,
Pd82 Si18,10.1007/s11433-008-0051-4,,,1088.0,,7.0,,,,,,,,,,,,,,,,,,,,,,,,,,,
Pd82 Si18,10.1016/0001-6160(69)90048-0,,,,,,,,,,,,,AM,,['Foil' 'Ribbon'],Thickness,['0.01-0.06' ' 0.01-0.06'],,,['TEM  XRD ' 'TEM  XRD'],,,,,,,,,,,,
Pd82 Si18,10.1016/0022-3093(75)90049-6,,,,,,,,,,,,,,,Foil,Width X Thickness,1,0.05-0.07,,SAXS  TEM XRD,,,,,,,,,,,,
Pd82 Si18,10.1016/0022-3093(79)90170-4,,,,,,,,,,,,,,Melt Spinning,Ribbon,,0.5,0.02,,SASX XRD,,,,,,,,,,,,
Pd82 Si18,10.1016/0022-3093(83)90085-6,,,,,,,,,,,,,,,,,2,,,,,,,,,,,,,,,
Pd82 Si18,10.1016/0022-3093(84)90674-4,,,,,,,,,,,,,,,,,,0.025,, TEM XRD,,,,,,,,,,,,
Pd82 Si18,10.1016/j.jallcom.2008.07.087,648.0,648.0,1071.0,,,,,,,,1800.0,,,,,,,,,,,,,,,,,,,,,
Pd82 Si18,10.1063/1.1661374,,,,,,,,,,,,,,,,, 0.01-0.06,,,,,,,,,,,,,,,
Pd82.4 Si17.6,10.1007/BF00720758,,,,,,,,,,,,,AM,Melt Spinning,Ribbon,,,,,TEM  XRD ,,,,,,,,,,,,
Pd82.4 Si17.6,10.1016/0001-6160(73)90196-X,,,,,,,,,,,,,,,Disk,Thickness,1,,,,,,,,,,,,,,,
Pd83 Si17,10.1179/095066010X12646898728200,632.0,645.0,1092.0,,,,,,,,,,,,,,,,,,,,,,,,,,,,,
Pd83.5 Sb1 Si15.5,10.1016/0022-3093(79)90170-4,,,,,,,,,,,,,AM,Melt Spinning,Ribbon,Width X Thickness,0.5,0.02,,SASX XRD,,,,,,,,,,,,
Pd83.5 Sb2 Si14.5,10.1016/0022-3093(79)90170-4,,,,,,,,,,,,,AM,Melt Spinning,Ribbon,Width X Thickness,0.5,0.02,,SASX XRD,,,,,,,,,,,,
Pd83.5 Si16.5,10.1016/0022-3093(75)90049-6,,,,,,,,,,,,,AM,,Foil,Width X Thickness,1,0.05-0.07,,SAXS  TEM XRD,,,,,,,,,,,,
Pd83.5 Si16.5,10.1016/0022-3093(79)90170-4,,,,,,,,,,,,,,Melt Spinning,Ribbon,,0.5,0.02,,SASX XRD,,,,,,,,,,,,
Pd84 Si16,10.1016/0001-6160(69)90048-0,,,,,,,,,,,,,AM,,['Foil' 'Ribbon'],Thickness,['0.01-0.06' ' 0.01-0.06'],,,['TEM  XRD ' 'TEM  XRD'],,,,,,,,,,,,
Pd84 Si16,10.1063/1.1661374,,,,,,,,,,,,,,,Foil,, 0.01-0.06,,, TEM XRD,,,,,,,,,,,,
Pd84 Si16,10.1179/095066010X12646898728200,635.0,640.0,1108.0,,,,,,,,,,,,,,,,,,,,,,,,,,,,,
Pd85 Sb1 Si14,10.1016/0022-3093(79)90170-4,,,,,,,,,,,,,AM,Melt Spinning,Ribbon,Width X Thickness,0.5,0.02,,SASX XRD,,,,,,,,,,,,
Pd85 Sb2 Si13,10.1016/0022-3093(79)90170-4,,,,,,,,,,,,,AM,Melt Spinning,Ribbon,Width X Thickness,0.5,0.02,,SASX XRD,,,,,,,,,,,,
Pd85 Si15,10.1016/0001-6160(69)90048-0,,,,,,,,,,,,,AM,,['Foil' 'Ribbon'],Thickness,['0.01-0.06' ' 0.01-0.06'],,,['TEM  XRD ' 'TEM  XRD'],,,,,,,,,,,,
Pd85 Si15,10.1016/0022-3093(79)90170-4,,,,,,,,,,,,,,Melt Spinning,Ribbon,Width X Thickness,0.5,0.02,,SASX XRD,,,,,,,,,,,,
Pd85 Si15,10.1063/1.1661374,,,,,,,,,,,,,,,Foil,, 0.01-0.06,,, TEM XRD,,,,,,,,,,,,
Pd95 Si5,10.1016/j.jallcom.2008.07.087,647.0,647.0,1688.0,,,,,,,,50000000.0,,,,,,,,,,,,,,,,,,,,,
Ru10 Si15 Zr75,10.1016/0022-3093(84)90034-6,,,,,,,,,,,,,AM,Melt Spinning,Ribbon,Width X Thickness,1,0.02,,TEM XRD,Radio Frequency Melting,,,,,,,,,,,
Si10 Ta10 Ti80,10.1007/BF00540315,,,,,,,,,,,,,CR,Melt Spinning,Ribbon,Width X Thickness,1,0.02,,,Arc Melting,,,,,,,,,,,
Si10 Ti10 Zr80,10.1016/0036-9748(84)90442-3,,,,,,,,,,,,,AM,Melt Spinning,Foil,Thickness,0.02-0.025,,,,Arc Melting,,,,,,,,,,,
Si10 Ti15 Zr75,10.1016/0036-9748(84)90442-3,,,,,,,,,,,,,AM,Melt Spinning,Foil,Thickness,0.02-0.025,,,,Arc Melting,,,,,,,,,,,
Si10 Ti20 Zr70,10.1016/0036-9748(84)90442-3,,,,,,,,,,,,,AM,Melt Spinning,Foil,Thickness,0.02-0.025,,,,Arc Melting,,,,,,,,,,,
Si10 Ti24 Zr66,10.1016/0036-9748(84)90442-3,,,,,,,,,,,,,AM,Melt Spinning,Foil,Thickness,0.02-0.025,,,,Arc Melting,,,,,,,,,,,
Si10 Ti70 V20,10.1016/0025-5416(81)90041-0,,,,,,,,,,,,,CR,Melt Spinning,Ribbon,Width X Thickness,1,0.02,,TEM XRD,Arc Melting,,,,,,,,,,,
Si10 Ti85 V5,10.1016/0025-5416(81)90041-0,,,,,,,,,,,,,CR,Melt Spinning,Ribbon,Width X Thickness,1,0.02,,TEM XRD,Arc Melting,,,,,,,,,,,
Si10 Ti90,10.1007/BF00540315,,,,,,,,,,,,,CR,Melt Spinning,Ribbon,Width X Thickness,1,0.02,,,Arc Melting,,,,,,,,,,,
Si10 Ti90,10.1016/0025-5416(81)90041-0,,,,,,,,,,,,,,,,,,,,TEM XRD,,,,,,,,,,,,
Si10 Ti90,10.1063/1.327506,,,,,,,,,,,,,,,,,2,0.04,Ar-gas,SEM  TEM XRD,,,,,,,,,,,,
Si10 Zr90,10.1007/BF00543816,,,,,,,,,,,,,CR,Melt Spinning,Ribbon,Width X Thickness,2-Jan,0.02-0.03,Ar-gas, TEM XRD ,,,,,,,,,,,,
Si11 Zr89,10.1007/BF00543816,,,,,,,,,,,,,CR,Melt Spinning,Ribbon,Width X Thickness,2-Jan,0.02-0.03,Ar-gas, TEM XRD ,,,,,,,,,,,,
Si12 Ta30 Ti58,10.1007/BF00540315,,,,,,,,,,,,,AC,Melt Spinning,Ribbon,Width X Thickness,1,0.02,,,Arc Melting,,,,,,,,,,,
Si12 Zr88,10.1007/BF00543816,,,,,,,,,,,,,CR,Melt Spinning,Ribbon,Width X Thickness,2-Jan,0.02-0.03,Ar-gas, TEM XRD ,,,,,,,,,,,,
Si13 Ti87,10.1016/0304-8853(83)91027-2,,,,,,,,,,,,,AM,Melt Spinning,Ribbon,,,,Ar-gas, TEM XRD,Arc Melting,,,,,,,,,,,
Si13 Ti87,10.1063/1.327506,,,,,,,,,,,,,,,,Width X Thickness,2,0.04,,SEM  TEM XRD,,,,,,,,,,,,
Si13 Zr87,10.1016/0036-9748(84)90442-3,,,,,,,,,,,,,AM,Melt Spinning,Foil,Thickness,0.02-0.025,,,,Arc Melting,,,,,,,,,,,
Si15 Ta10 Ti75,10.1007/BF00540315,,,,,,,,,,,,,AM,Melt Spinning,Ribbon,Width X Thickness,1,0.02,,,Arc Melting,,,,,,,,,,,
Si15 Ta10 Ti75,10.1016/0022-3093(84)90034-6,,,,,,,,,,,,,,,,,,,,XRD TEM,Radio Frequency Melting,,,,,,,,,,,
Si15 Ta10 Zr75,10.1007/BF01203492,,,,,,,,,,,,,AM,Melt Spinning,Ribbon,,,,,,,,,,,,,,,,,
Si15 Ta10 Zr75,10.1016/0022-3093(84)90034-6,,,,,,,,,,,,,,,,Width X Thickness,1,0.02,,XRD TEM,Radio Frequency Melting,,,,,,,,,,,
Si15 Ta15 Zr70,10.1007/BF01203492,,,,,,,,,,,,,AM,Melt Spinning,Ribbon,,,,,,,,,,,,,,,,,
Si15 Ta20 Ti65,10.1007/BF00540315,,,,,,,,,,,,,AM,Melt Spinning,Ribbon,Width X Thickness,1,0.02,,,Arc Melting,,,,,,,,,,,
Si15 Ta20 Ti65,10.1016/0022-3093(84)90034-6,,,,,,,,,,,,,,,,,,,,XRD TEM,Radio Frequency Melting,,,,,,,,,,,
Si15 Ta20 Zr65,10.1007/BF01203492,,,,,,,,,,,,,AM,Melt Spinning,Ribbon,,,,,,,,,,,,,,,,,
Si15 Ta20 Zr65,10.1016/0022-3093(84)90034-6,,,,,,,,,,,,,,,,Width X Thickness,1,0.02,,XRD TEM,Radio Frequency Melting,,,,,,,,,,,
Si15 Ta25 Zr60,10.1007/BF01203492,,,,,,,,,,,,,AM,Melt Spinning,Ribbon,,,,,,,,,,,,,,,,,
Si15 Ta30 Ti55,10.1007/BF00540315,,,,,,,,,,,,,AM,Melt Spinning,Ribbon,Width X Thickness,1,0.02,,,Arc Melting,,,,,,,,,,,
Si15 Ta30 Ti55,10.1016/0022-3093(84)90034-6,,,,,,,,,,,,,,,,,,,,XRD TEM,Radio Frequency Melting,,,,,,,,,,,
Si15 Ta30 Zr55,10.1007/BF01203492,,,,,,,,,,,,,AM,Melt Spinning,Ribbon,,,,,,,,,,,,,,,,,
Si15 Ta30 Zr55,10.1016/0022-3093(84)90034-6,,,,,,,,,,,,,,,,Width X Thickness,1,0.02,,XRD TEM,Radio Frequency Melting,,,,,,,,,,,
Si15 Ta35 Zr50,10.1007/BF01203492,,,,,,,,,,,,,AM,Melt Spinning,Ribbon,,,,,,,,,,,,,,,,,
Si15 Ta40 Ti45,10.1007/BF00540315,,,,,,,,,,,,,AM,Melt Spinning,Ribbon,Width X Thickness,1,0.02,,,Arc Melting,,,,,,,,,,,
Si15 Ta40 Ti45,10.1016/0022-3093(84)90034-6,,,,,,,,,,,,,,,,,,,,XRD TEM,Radio Frequency Melting,,,,,,,,,,,
Si15 Ta40 Zr45,10.1007/BF01203492,,,,,,,,,,,,,AM,Melt Spinning,Ribbon,,,,,,,,,,,,,,,,,
Si15 Ta40 Zr45,10.1016/0022-3093(84)90034-6,,,,,,,,,,,,,,,,Width X Thickness,1,0.02,,XRD TEM,Radio Frequency Melting,,,,,,,,,,,
Si15 Ta5 Zr80,10.1007/BF01203492,,,,,,,,,,,,,AM,Melt Spinning,Ribbon,,,,,,,,,,,,,,,,,
Si15 Ta50 Ti35,10.1007/BF00540315,,,,,,,,,,,,,CR,Melt Spinning,Ribbon,Width X Thickness,1,0.02,,,Arc Melting,,,,,,,,,,,
Si15 Ti10 Zr75,10.1007/BF01203492,,,,,,,,,,,,,AM,Melt Spinning,Ribbon,,,,,,,,,,,,,,,,,
Si15 Ti15 Zr70,10.1007/BF01203492,,,,,,,,,,,,,AM,Melt Spinning,Ribbon,,,,,,,,,,,,,,,,,
Si15 Ti15 Zr70,10.1016/0036-9748(84)90442-3,,,,,,,,,,,,,,,Foil,Thickness,0.02-0.025,,,,Arc Melting,,,,,,,,,,,
Si15 Ti20 Zr65,10.1007/BF01203492,,,,,,,,,,,,,AM,Melt Spinning,Ribbon,,,,,,,,,,,,,,,,,
Si15 Ti20 Zr65,10.1016/0036-9748(84)90442-3,,,,,,,,,,,,,,,Foil,Thickness,0.02-0.025,,,,Arc Melting,,,,,,,,,,,
Si15 Ti25 Zr60,10.1007/BF01203492,,,,,,,,,,,,,AM,Melt Spinning,Ribbon,,,,,,,,,,,,,,,,,
Si15 Ti25 Zr60,10.1016/0036-9748(84)90442-3,,,,,,,,,,,,,,,Foil,Thickness,0.02-0.025,,,,Arc Melting,,,,,,,,,,,
Si15 Ti30 Zr55,10.1007/BF01203492,,,,,,,,,,,,,AM,Melt Spinning,Ribbon,,,,,,,,,,,,,,,,,
Si15 Ti35 Zr50,10.1007/BF01203492,,,,,,,,,,,,,AM,Melt Spinning,Ribbon,,,,,,,,,,,,,,,,,
Si15 Ti40 Zr45,10.1007/BF01203492,,,,,,,,,,,,,AM,Melt Spinning,Ribbon,,,,,,,,,,,,,,,,,
Si15 Ti45 V40,10.1016/0022-3093(84)90034-6,,,,,,,,,,,,,AM,Melt Spinning,Ribbon,Width X Thickness,1,0.02,,TEM XRD,Radio Frequency Melting,,,,,,,,,,,
Si15 Ti45 Zr40,10.1007/BF01203492,,,,,,,,,,,,,AM,Melt Spinning,Ribbon,,,,,,,,,,,,,,,,,
Si15 Ti5 Zr80,10.1007/BF01203492,,,,,,,,,,,,,AM,Melt Spinning,Ribbon,,,,,,,,,,,,,,,,,
Si15 Ti50 V35,10.1016/0025-5416(81)90041-0,,,,,,,,,,,,,CR,Melt Spinning,Ribbon,Width X Thickness,1,0.02,,TEM XRD,Arc Melting,,,,,,,,,,,
Si15 Ti50 Zr35,10.1007/BF01203492,,,,,,,,,,,,,AM,Melt Spinning,Ribbon,,,,,,,,,,,,,,,,,
Si15 Ti55 V30,10.1016/0022-3093(84)90034-6,,,,,,,,,,,,,AM,Melt Spinning,Ribbon,Width X Thickness,1,0.02,,TEM XRD,Radio Frequency Melting,,,,,,,,,,,
Si15 Ti55 V30,10.1016/0025-5416(81)90041-0,,,,,,,,,,,,,,,,,,,,,Arc Melting,,,,,,,,,,,
Si15 Ti55 Zr30,10.1007/BF01203492,,,,,,,,,,,,,AM,Melt Spinning,Ribbon,,,,,,,,,,,,,,,,,
Si15 Ti60 V25,10.1016/0022-3093(84)90034-6,,,,,,,,,,,,,AM,Melt Spinning,Ribbon,Width X Thickness,1,0.02,,TEM XRD,Radio Frequency Melting,,,,,,,,,,,
Si15 Ti60 V25,10.1016/0025-5416(81)90041-0,,,,,,,,,,,,,,,,,,,,,Arc Melting,,,,,,,,,,,
Si15 Ti60 Zr25,10.1007/BF01203492,,,,,,,,,,,,,AM,Melt Spinning,Ribbon,,,,,,,,,,,,,,,,,
Si15 Ti65 V20,10.1016/0025-5416(81)90041-0,,,,,,,,,,,,,AM,Melt Spinning,Ribbon,Width X Thickness,1,0.02,,TEM XRD,Arc Melting,,,,,,,,,,,
Si15 Ti65 Zr20,10.1007/BF01203492,,,,,,,,,,,,,AM,Melt Spinning,Ribbon,,,,,,,,,,,,,,,,,
Si15 Ti70 V15,10.1016/0025-5416(81)90041-0,,,,,,,,,,,,,AM,Melt Spinning,Ribbon,Width X Thickness,1,0.02,,TEM XRD,Arc Melting,,,,,,,,,,,
Si15 Ti70 Zr15,10.1007/BF01203492,,,,,,,,,,,,,AM,Melt Spinning,Ribbon,,,,,,,,,,,,,,,,,
Si15 Ti75 V10,10.1016/0022-3093(84)90034-6,,,,,,,,,,,,,AM,Melt Spinning,Ribbon,Width X Thickness,1,0.02,,TEM XRD,Radio Frequency Melting,,,,,,,,,,,
Si15 Ti75 V10,10.1016/0025-5416(81)90041-0,,,,,,,,,,,,,,,,,,,,,Arc Melting,,,,,,,,,,,
Si15 Ti75 Zr10,10.1007/BF01203492,,,,,,,,,,,,,AM,Melt Spinning,Ribbon,,,,,,,,,,,,,,,,,
Si15 Ti80 V5,10.1016/0022-3093(84)90034-6,,,,,,,,,,,,,AM,Melt Spinning,Ribbon,Width X Thickness,1,0.02,,TEM XRD,Radio Frequency Melting,,,,,,,,,,,
Si15 Ti80 V5,10.1016/0025-5416(81)90041-0,,,,,,,,,,,,,,,,,,,,,Arc Melting,,,,,,,,,,,
Si15 Ti80 Zr5,10.1007/BF01203492,,,,,,,,,,,,,AM,Melt Spinning,Ribbon,,,,,,,,,,,,,,,,,
Si15 Ti85,10.1007/BF00540315,,,,,,,,,,,,,AM,Melt Spinning,Ribbon,Width X Thickness,1,0.02,,,Arc Melting,,,,,,,,,,,
Si15 Ti85,10.1016/0001-6160(78)90137-2,,,,,,,,,,,,,CR,,Foil,,,,, XRD,,,,,,,,,,,,
Si15 Ti85,10.1016/0022-3093(84)90034-6,,,,,,,,,,,,,,,,,,,,[' TEM XRD' 'XRD TEM' 'TEM XRD'],Radio Frequency Melting,,,,,,,,,,,
Si15 Ti85,10.1016/0025-5416(81)90041-0,,,,,,,,,,,,,,,,,,,,TEM XRD,,,,,,,,,,,,
Si15 Ti85,10.1016/0304-8853(83)91027-2,,,,,,,,,,,,,,,,,,,Ar-gas, TEM XRD,,,,,,,,,,,,
Si15 Ti9 Zr76,10.1016/0036-9748(84)90442-3,,,,,,,,,,,,,AM,Melt Spinning,Foil,Thickness,0.02-0.025,,,,Arc Melting,,,,,,,,,,,
Si15 V10 Zr75,10.1007/BF01203492,,,,,,,,,,,,,AM,Melt Spinning,Ribbon,,,,,,,,,,,,,,,,,
Si15 V10 Zr75,10.1016/0022-3093(84)90034-6,,,,,,,,,,,,,,,,Width X Thickness,1,0.02,,,Radio Frequency Melting,,,,,,,,,,,
Si15 V15 Zr70,10.1007/BF01203492,,,,,,,,,,,,,AM,Melt Spinning,Ribbon,,,,,,,,,,,,,,,,,
Si15 V20 Zr65,10.1007/BF01203492,,,,,,,,,,,,,AM,Melt Spinning,Ribbon,,,,,,,,,,,,,,,,,
Si15 V20 Zr65,10.1016/0022-3093(84)90034-6,,,,,,,,,,,,,,,,Width X Thickness,1,0.02,,,Radio Frequency Melting,,,,,,,,,,,
Si15 V25 Zr60,10.1007/BF01203492,,,,,,,,,,,,,AM,Melt Spinning,Ribbon,,,,,,,,,,,,,,,,,
Si15 V30 Zr55,10.1007/BF01203492,,,,,,,,,,,,,AM,Melt Spinning,Ribbon,,,,,,,,,,,,,,,,,
Si15 V30 Zr55,10.1016/0022-3093(84)90034-6,,,,,,,,,,,,,,,,Width X Thickness,1,0.02,,,Radio Frequency Melting,,,,,,,,,,,
Si15 V35 Zr50,10.1007/BF01203492,,,,,,,,,,,,,AM,Melt Spinning,Ribbon,,,,,,,,,,,,,,,,,
Si15 V40 Zr45,10.1007/BF01203492,,,,,,,,,,,,,AM,Melt Spinning,Ribbon,,,,,,,,,,,,,,,,,
Si15 V40 Zr45,10.1016/0022-3093(84)90034-6,,,,,,,,,,,,,,,,Width X Thickness,1,0.02,,,Radio Frequency Melting,,,,,,,,,,,
Si15 V5 Zr80,10.1007/BF01203492,,,,,,,,,,,,,AM,Melt Spinning,Ribbon,,,,,,,,,,,,,,,,,
Si15 W10 Zr75,10.1007/BF01203492,,,,,,,,,,,,,AM,Melt Spinning,Ribbon,,,,,,,,,,,,,,,,,
Si15 W10 Zr75,10.1016/0022-3093(84)90034-6,,,,,,,,,,,,,,,,Width X Thickness,1,0.02,,,Radio Frequency Melting,,,,,,,,,,,
Si15 W15 Zr70,10.1007/BF01203492,,,,,,,,,,,,,AM,Melt Spinning,Ribbon,,,,,,,,,,,,,,,,,
Si15 W20 Zr65,10.1007/BF01203492,,,,,,,,,,,,,AM,Melt Spinning,Ribbon,,,,,,,,,,,,,,,,,
Si15 W5 Zr80,10.1007/BF01203492,,,,,,,,,,,,,AM,Melt Spinning,Ribbon,,,,,,,,,,,,,,,,,
Si15 Zr85,10.1007/BF01203492,,,,,,,,,,,,,AM,Melt Spinning,Ribbon,,,,,,,,,,,,,,,,,
Si15 Zr85,10.1016/0022-3093(84)90034-6,,,,,,,,,,,,,,,,Width X Thickness,1,0.02,,[nan 'TEM  XRD ' ' TEM XRD' 'TEM XRD' 'XRD TEM'],Radio Frequency Melting,,,,,,,,,,,
Si16 Zr84,10.1007/BF00543816,,,,,,,,,,,,,AM,Melt Spinning,Ribbon,Width X Thickness,2-Jan,0.02-0.03,Ar-gas, TEM XRD ,,,,,,,,,,,,
Si17 Zr83,10.1007/BF00543816,,,,,,,,,,,,,AM,Melt Spinning,Ribbon,Width X Thickness,2-Jan,0.02-0.03,Ar-gas, TEM XRD ,,,,,,,,,,,,
Si19 Zr81,10.1007/BF00543816,,,,,,,,,,,,,AM,Melt Spinning,Ribbon,Width X Thickness,2-Jan,0.02-0.03,Ar-gas, TEM XRD ,,,,,,,,,,,,
Si20 Ta10 Ti70,10.1007/BF00540315,,,,,,,,,,,,,AM,Melt Spinning,Ribbon,Width X Thickness,1,0.02,,,Arc Melting,,,,,,,,,,,
Si20 Ta30 Ti50,10.1007/BF00540315,,,,,,,,,,,,,AM,Melt Spinning,Ribbon,Width X Thickness,1,0.02,,,Arc Melting,,,,,,,,,,,
Si20 Ti15 Zr65,10.1016/0036-9748(84)90442-3,,,,,,,,,,,,,AM,Melt Spinning,Foil,Thickness,0.02-0.025,,,,Arc Melting,,,,,,,,,,,
Si20 Ti20 Zr60,10.1016/0036-9748(84)90442-3,,,,,,,,,,,,,AM,Melt Spinning,Foil,Thickness,0.02-0.025,,,,Arc Melting,,,,,,,,,,,
Si20 Ti25 Zr55,10.1016/0036-9748(84)90442-3,,,,,,,,,,,,,AM,Melt Spinning,Foil,Thickness,0.02-0.025,,,,Arc Melting,,,,,,,,,,,
Si20 Ti60 V20,10.1016/0025-5416(81)90041-0,,,,,,,,,,,,,CR,Melt Spinning,Ribbon,Width X Thickness,1,0.02,,TEM XRD,Arc Melting,,,,,,,,,,,
Si20 Ti70 V10,10.1016/0025-5416(81)90041-0,,,,,,,,,,,,,AM,Melt Spinning,Ribbon,Width X Thickness,1,0.02,,TEM XRD,Arc Melting,,,,,,,,,,,
Si20 Ti75 V5,10.1016/0025-5416(81)90041-0,,,,,,,,,,,,,AM,Melt Spinning,Ribbon,Width X Thickness,1,0.02,,TEM XRD,Arc Melting,,,,,,,,,,,
Si20 Ti80,10.1007/BF00540315,,,,,,,,,,,,,AM,Melt Spinning,Ribbon,Width X Thickness,1,0.02,,,Arc Melting,,,,,,,,,,,
Si20 Ti80,10.1016/0001-6160(78)90137-2,,,,,,,,,,,,,,,Foil,,,,, XRD,,,,,,,,,,,,
Si20 Ti80,10.1016/0025-5416(81)90041-0,,,,,,,,,,,,,,,,,,,,TEM XRD,,,,,,,,,,,,
Si20 Ti9 Zr71,10.1016/0036-9748(84)90442-3,,,,,,,,,,,,,AM,Melt Spinning,Foil,Thickness,0.02-0.025,,,,Arc Melting,,,,,,,,,,,
Si20 Zr80,10.1007/BF00543816,,,,,,,,,,,,,AM,Melt Spinning,Ribbon,Width X Thickness,2-Jan,0.02-0.03,Ar-gas, TEM XRD ,,,,,,,,,,,,
Si21 Ta30 Ti49,10.1007/BF00540315,,,,,,,,,,,,,AC,Melt Spinning,Ribbon,Width X Thickness,1,0.02,,,Arc Melting,,,,,,,,,,,
Si22 Ti78,10.1016/0304-8853(83)91027-2,,,,,,,,,,,,,AM,Melt Spinning,Ribbon,,,,Ar-gas, TEM XRD,Arc Melting,,,,,,,,,,,
Si22 Zr78,10.1007/BF00543816,,,,,,,,,,,,,AM,Melt Spinning,Ribbon,Width X Thickness,2-Jan,0.02-0.03,Ar-gas, TEM XRD ,,,,,,,,,,,,
Si23 Zr77,10.1007/BF00543816,,,,,,,,,,,,,['AM' 'CR'],Melt Spinning,Ribbon,Width X Thickness,2-Jan,0.02-0.03,Ar-gas, TEM XRD ,,,,,,,,,,,,
Si25 Ti15 Zr60,10.1016/0036-9748(84)90442-3,,,,,,,,,,,,,AM,Melt Spinning,Foil,Thickness,0.02-0.025,,,,Arc Melting,,,,,,,,,,,
Si25 Ti20 Zr55,10.1016/0036-9748(84)90442-3,,,,,,,,,,,,,AM,Melt Spinning,Foil,Thickness,0.02-0.025,,,,Arc Melting,,,,,,,,,,,
Si25 Ti25 Zr50,10.1016/0036-9748(84)90442-3,,,,,,,,,,,,,AM,Melt Spinning,Foil,Thickness,0.02-0.025,,,,Arc Melting,,,,,,,,,,,
Si25 Ti75,10.1007/BF00540315,,,,,,,,,,,,,['AM' 'CR'],Melt Spinning,Ribbon,Width X Thickness,1,0.02,,,Arc Melting,,,,,,,,,,,
Si25 Ti75,10.1016/0001-6160(78)90137-2,,,,,,,,,,,,,CR,,Foil,,,,, XRD,,,,,,,,,,,,
Si25 Ti75,10.1016/0025-5416(81)90041-0,,,,,,,,,,,,,,,,,,,,TEM XRD,,,,,,,,,,,,
Si25 Ti75,10.1063/1.327506,,,,,,,,,,,,,,,,,2,0.04,Ar-gas,SEM  TEM XRD,,,,,,,,,,,,
Si25 Ti8 Zr67,10.1016/0036-9748(84)90442-3,,,,,,,,,,,,,AM,Melt Spinning,Foil,Thickness,0.02-0.025,,,,Arc Melting,,,,,,,,,,,
Si30 Ti15 Zr55,10.1016/0036-9748(84)90442-3,,,,,,,,,,,,,AM,Melt Spinning,Foil,Thickness,0.02-0.025,,,,Arc Melting,,,,,,,,,,,
Si30 Ti20 Zr50,10.1016/0036-9748(84)90442-3,,,,,,,,,,,,,AM,Melt Spinning,Foil,Thickness,0.02-0.025,,,,Arc Melting,,,,,,,,,,,
Si30 Ti26 Zr44,10.1016/0036-9748(84)90442-3,,,,,,,,,,,,,AM,Melt Spinning,Foil,Thickness,0.02-0.025,,,,Arc Melting,,,,,,,,,,,
Si30 Ti8 Zr62,10.1016/0036-9748(84)90442-3,,,,,,,,,,,,,AM,Melt Spinning,Foil,Thickness,0.02-0.025,,,,Arc Melting,,,,,,,,,,,
Si35 Ti15 Zr50,10.1016/0036-9748(84)90442-3,,,,,,,,,,,,,AM,Melt Spinning,Foil,Thickness,0.02-0.025,,,,Arc Melting,,,,,,,,,,,
Si35 Ti20 Zr45,10.1016/0036-9748(84)90442-3,,,,,,,,,,,,,AM,Melt Spinning,Foil,Thickness,0.02-0.025,,,,Arc Melting,,,,,,,,,,,
Si35 Ti26 Zr39,10.1016/0036-9748(84)90442-3,,,,,,,,,,,,,AM,Melt Spinning,Foil,Thickness,0.02-0.025,,,,Arc Melting,,,,,,,,,,,
Si35 Ti8 Zr57,10.1016/0036-9748(84)90442-3,,,,,,,,,,,,,AM,Melt Spinning,Foil,Thickness,0.02-0.025,,,,Arc Melting,,,,,,,,,,,
Si40 Ti15 Zr45,10.1016/0036-9748(84)90442-3,,,,,,,,,,,,,AM,Melt Spinning,Foil,Thickness,0.02-0.025,,,,Arc Melting,,,,,,,,,,,
Si40 Ti20 Zr40,10.1016/0036-9748(84)90442-3,,,,,,,,,,,,,AM,Melt Spinning,Foil,Thickness,0.02-0.025,,,,Arc Melting,,,,,,,,,,,
Si40 Ti26 Zr34,10.1016/0036-9748(84)90442-3,,,,,,,,,,,,,AM,Melt Spinning,Foil,Thickness,0.02-0.025,,,,Arc Melting,,,,,,,,,,,
Si40 Ti8 Zr52,10.1016/0036-9748(84)90442-3,,,,,,,,,,,,,AM,Melt Spinning,Foil,Thickness,0.02-0.025,,,,Arc Melting,,,,,,,,,,,
Si45 Ti15 Zr40,10.1016/0036-9748(84)90442-3,,,,,,,,,,,,,AM,Melt Spinning,Foil,Thickness,0.02-0.025,,,,Arc Melting,,,,,,,,,,,
Si45 Ti20 Zr35,10.1016/0036-9748(84)90442-3,,,,,,,,,,,,,AM,Melt Spinning,Foil,Thickness,0.02-0.025,,,,Arc Melting,,,,,,,,,,,
Si45 Ti25 Zr30,10.1016/0036-9748(84)90442-3,,,,,,,,,,,,,AM,Melt Spinning,Foil,Thickness,0.02-0.025,,,,Arc Melting,,,,,,,,,,,
Si45 Ti8 Zr47,10.1016/0036-9748(84)90442-3,,,,,,,,,,,,,AM,Melt Spinning,Foil,Thickness,0.02-0.025,,,,Arc Melting,,,,,,,,,,,
Si5 Ti12 Zr83,10.1016/0036-9748(84)90442-3,,,,,,,,,,,,,AM,Melt Spinning,Foil,Thickness,0.02-0.025,,,,Arc Melting,,,,,,,,,,,
Si5 Ti15 Zr80,10.1016/0036-9748(84)90442-3,,,,,,,,,,,,,AM,Melt Spinning,Foil,Thickness,0.02-0.025,,,,Arc Melting,,,,,,,,,,,
Si5 Ti20 Zr75,10.1016/0036-9748(84)90442-3,,,,,,,,,,,,,AM,Melt Spinning,Foil,Thickness,0.02-0.025,,,,Arc Melting,,,,,,,,,,,
Si5 Ti23 Zr72,10.1016/0036-9748(84)90442-3,,,,,,,,,,,,,AM,Melt Spinning,Foil,Thickness,0.02-0.025,,,,Arc Melting,,,,,,,,,,,
Si5 Ti95,10.1007/BF00540315,,,,,,,,,,,,,CR,Melt Spinning,Ribbon,Width X Thickness,1,0.02,,,Arc Melting,,,,,,,,,,,
Si5 Ti95,10.1016/0025-5416(81)90041-0,,,,,,,,,,,,,,,,,,,,TEM XRD,,,,,,,,,,,,
Si5 Ti95,10.1063/1.327506,,,,,,,,,,,,,,,,,2,0.04,Ar-gas,SEM  TEM XRD,,,,,,,,,,,,
Si50 Ti15 Zr35,10.1016/0036-9748(84)90442-3,,,,,,,,,,,,,AM,Melt Spinning,Foil,Thickness,0.02-0.025,,,,Arc Melting,,,,,,,,,,,
Si50 Ti20 Zr30,10.1016/0036-9748(84)90442-3,,,,,,,,,,,,,AM,Melt Spinning,Foil,Thickness,0.02-0.025,,,,Arc Melting,,,,,,,,,,,
Si50 Ti25 Zr25,10.1016/0036-9748(84)90442-3,,,,,,,,,,,,,AM,Melt Spinning,Foil,Thickness,0.02-0.025,,,,Arc Melting,,,,,,,,,,,
Si50 Ti8 Zr42,10.1016/0036-9748(84)90442-3,,,,,,,,,,,,,AM,Melt Spinning,Foil,Thickness,0.02-0.025,,,,Arc Melting,,,,,,,,,,,
Si55 Ti15 Zr30,10.1016/0036-9748(84)90442-3,,,,,,,,,,,,,AM,Melt Spinning,Foil,Thickness,0.02-0.025,,,,Arc Melting,,,,,,,,,,,
Si55 Ti20 Zr25,10.1016/0036-9748(84)90442-3,,,,,,,,,,,,,AM,Melt Spinning,Foil,Thickness,0.02-0.025,,,,Arc Melting,,,,,,,,,,,
Si55 Ti24 Zr21,10.1016/0036-9748(84)90442-3,,,,,,,,,,,,,AM,Melt Spinning,Foil,Thickness,0.02-0.025,,,,Arc Melting,,,,,,,,,,,
Si55 Ti9 Zr36,10.1016/0036-9748(84)90442-3,,,,,,,,,,,,,AM,Melt Spinning,Foil,Thickness,0.02-0.025,,,,Arc Melting,,,,,,,,,,,
Si60 Ti15 Zr25,10.1016/0036-9748(84)90442-3,,,,,,,,,,,,,AM,Melt Spinning,Foil,Thickness,0.02-0.025,,,,Arc Melting,,,,,,,,,,,
Si60 Ti20 Zr20,10.1016/0036-9748(84)90442-3,,,,,,,,,,,,,AM,Melt Spinning,Foil,Thickness,0.02-0.025,,,,Arc Melting,,,,,,,,,,,
Si60 Ti24 Zr16,10.1016/0036-9748(84)90442-3,,,,,,,,,,,,,AM,Melt Spinning,Foil,Thickness,0.02-0.025,,,,Arc Melting,,,,,,,,,,,
Si60 Ti9 Zr31,10.1016/0036-9748(84)90442-3,,,,,,,,,,,,,AM,Melt Spinning,Foil,Thickness,0.02-0.025,,,,Arc Melting,,,,,,,,,,,
Si65 Ti10 Zr25,10.1016/0036-9748(84)90442-3,,,,,,,,,,,,,AM,Melt Spinning,Foil,Thickness,0.02-0.025,,,,Arc Melting,,,,,,,,,,,
Si65 Ti15 Zr20,10.1016/0036-9748(84)90442-3,,,,,,,,,,,,,AM,Melt Spinning,Foil,Thickness,0.02-0.025,,,,Arc Melting,,,,,,,,,,,
Si65 Ti20 Zr15,10.1016/0036-9748(84)90442-3,,,,,,,,,,,,,AM,Melt Spinning,Foil,Thickness,0.02-0.025,,,,Arc Melting,,,,,,,,,,,
Si65 Ti23 Zr12,10.1016/0036-9748(84)90442-3,,,,,,,,,,,,,AM,Melt Spinning,Foil,Thickness,0.02-0.025,,,,Arc Melting,,,,,,,,,,,
Si68.42 Ti11.58 Zr20,10.1016/0036-9748(84)90442-3,,,,,,,,,,,,,AM,Melt Spinning,Foil,Thickness,0.02-0.025,,,,Arc Melting,,,,,,,,,,,
Si7 Zr93,10.1007/BF00543816,,,,,,,,,,,,,CR,Melt Spinning,Ribbon,Width X Thickness,2-Jan,0.02-0.03,Ar-gas, TEM XRD ,,,,,,,,,,,,
Si70 Ti15 Zr15,10.1016/0036-9748(84)90442-3,,,,,,,,,,,,,AM,Melt Spinning,Foil,Thickness,0.02-0.025,,,,Arc Melting,,,,,,,,,,,
Si70 Ti20 Zr10,10.1016/0036-9748(84)90442-3,,,,,,,,,,,,,AM,Melt Spinning,Foil,Thickness,0.02-0.025,,,,Arc Melting,,,,,,,,,,,
Si70 Ti22 Zr8,10.1016/0036-9748(84)90442-3,,,,,,,,,,,,,AM,Melt Spinning,Foil,Thickness,0.02-0.025,,,,Arc Melting,,,,,,,,,,,
Si73.69 Ti12.63 Zr13.68,10.1016/0036-9748(84)90442-3,,,,,,,,,,,,,AM,Melt Spinning,Foil,Thickness,0.02-0.025,,,,Arc Melting,,,,,,,,,,,
Si75 Ti15 Zr10,10.1016/0036-9748(84)90442-3,,,,,,,,,,,,,AM,Melt Spinning,Foil,Thickness,0.02-0.025,,,,Arc Melting,,,,,,,,,,,
Si75 Ti20 Zr5,10.1016/0036-9748(84)90442-3,,,,,,,,,,,,,AM,Melt Spinning,Foil,Thickness,0.02-0.025,,,,Arc Melting,,,,,,,,,,,
Si75 Ti22 Zr3,10.1016/0036-9748(84)90442-3,,,,,,,,,,,,,AM,Melt Spinning,Foil,Thickness,0.02-0.025,,,,Arc Melting,,,,,,,,,,,
Si80 Ti14 Zr6,10.1016/0036-9748(84)90442-3,,,,,,,,,,,,,AM,Melt Spinning,Foil,Thickness,0.02-0.025,,,,Arc Melting,,,,,,,,,,,
Si80 Ti15 Zr5,10.1016/0036-9748(84)90442-3,,,,,,,,,,,,,AM,Melt Spinning,Foil,Thickness,0.02-0.025,,,,Arc Melting,,,,,,,,,,,
Si80 Ti20,10.1016/0036-9748(84)90442-3,,,,,,,,,,,,,AM,Melt Spinning,Foil,Thickness,0.02-0.025,,,,Arc Melting,,,,,,,,,,,
Si82 Ti8 Zr10,10.1007/BF00720529,,,,,,,,,,,,,CR,Melt Spinning,Ribbon,Width X Thickness,2,0.02-0.04,,,Arc Melting,,,,,,,,,,,
Si84 Ti6 Zr10,10.1007/BF00720529,,,,,,,,,,,,,CR,Melt Spinning,Ribbon,Width X Thickness,2,0.02-0.04,,,Arc Melting,,,,,,,,,,,
Si84.21 Ti15.79,10.1016/0036-9748(84)90442-3,,,,,,,,,,,,,AM,Melt Spinning,Foil,Thickness,0.02-0.025,,,,Arc Melting,,,,,,,,,,,
Si86 Ti4 Zr10,10.1007/BF00720529,,,,,,,,,,,,,CR,Melt Spinning,Ribbon,Width X Thickness,2,0.02-0.04,,,Arc Melting,,,,,,,,,,,
Si88 Ti2 Zr10,10.1007/BF00720529,,,,,,,,,,,,,CR,Melt Spinning,Ribbon,Width X Thickness,2,0.02-0.04,,,Arc Melting,,,,,,,,,,,
Si9 Zr91,10.1007/BF00543816,,,,,,,,,,,,,CR,Melt Spinning,Ribbon,Width X Thickness,2-Jan,0.02-0.03,Ar-gas, TEM XRD ,,,,,,,,,,,,
Sr75 Zn25,10.1179/095066010X12646898728200,380.0,,738.0,,,,,,,,,,,,,,,,,,,,,,,,,,,,,
Ti100,10.1016/0010-938X(93)90256-G,,,,,,,,,,,,,CR,Deposition,Thin Film,,,,Ar-gas,XRD,,,,,,,,,,,,
Ti15 Zr85,10.1016/0036-9748(84)90442-3,,,,,,,,,,,,,AM,Melt Spinning,Foil,Thickness,0.02-0.025,,,,Arc Melting,,,,,,,,,,,
Ti20 Zr80,10.1016/0036-9748(84)90442-3,,,,,,,,,,,,,AM,Melt Spinning,Foil,Thickness,0.02-0.025,,,,Arc Melting,,,,,,,,,,,
Ti22 Zr78,10.1016/0036-9748(84)90442-3,,,,,,,,,,,,,AM,Melt Spinning,Foil,Thickness,0.02-0.025,,,,Arc Melting,,,,,,,,,,,
Ti90 Zr10,10.1007/BF00720529,,,,,,,,,,,,,AM,Melt Spinning,Ribbon,Width X Thickness,2,0.02-0.04,,,Arc Melting,,,,,,,,,,,
Al8 Ni26 Zr66,10.1016/j.intermet.2006.10.017,672.0,707.6,1251.0,,,,,,,,66.6,,,,,,,,,,,,,,,,,,,,,
Al8 Cu7 Ni19 Zr66,10.1016/j.intermet.2006.10.017,662.3,720.7,1200.8,,,,,,,,22.7,,,,,,,,,,,,,,,,,,,,,
Al8 Cu12 Ni14 Zr66,10.1016/j.intermet.2006.10.017,655.1,732.5,1172.1,,,,,,,,9.8,,,,,,,,,,,,,,,,,,,,,
Al9 Cu16 Ni9 Zr66,10.1016/j.intermet.2006.10.017,657.2,736.7,1170.6,,,,,,,,4.1,,,,,,,,,,,,,,,,,,,,,
Al7.5 Cu17.5 Ni10 Zr65,10.1016/j.intermet.2006.10.017,656.5,735.6,1167.6,,,,,,,,1.5,,,,,,,,,,,,,,,,,,,,,
Al10 Cu20 Ni8 Ti5 Zr57,10.1016/j.intermet.2006.10.017,676.7,720.0,1145.2,,,,,,,,10.0,,,,,,,,,,,,,,,,,,,,,
Be20.02 Cu15.17 Ni9.76 Ti16.52 Zr38.54,10.1016/j.intermet.2006.10.017,630.0,678.0,1003.0,,,,,,,,1.4,,,,,,,,,,,,,,,,,,,,,
Be21.25 Cu13.77 Ni9.98 Ti15.12 Zr39.88,10.1016/j.intermet.2006.10.017,629.0,686.0,1006.0,,,,,,,,1.4,,,,,,,,,,,,,,,,,,,,,
Be22.5 Cu12.5 Ni10 Ti13.8 Zr41.2,10.1016/j.intermet.2006.10.017,623.0,672.0,996.0,,,,,,,,1.4,,,,,,,,,,,,,,,,,,,,,
Be23.75 Cu11.25 Ni10 Ti12.37 Zr42.63,10.1016/j.intermet.2006.10.017,623.0,712.0,1057.0,,,,,,,,5.0,,,,,,,,,,,,,,,,,,,,,
Be25 Cu10 Ni10 Ti11 Zr44,10.1016/j.intermet.2006.10.017,625.0,739.0,1206.0,,,,,,,,12.5,,,,,,,,,,,,,,,,,,,,,
Be26.25 Cu8.75 Ni10 Ti9.62 Zr45.38,10.1016/j.intermet.2006.10.017,623.0,740.0,1239.0,,,,,,,,17.5,,,,,,,,,,,,,,,,,,,,,
Be27.5 Cu7.5 Ni10 Ti8.25 Zr46.75,10.1016/j.intermet.2006.10.017,622.0,727.0,1185.0,,,,,,,,28.0,,,,,,,,,,,,,,,,,,,,,
Al25 Cu5 La55 Ni15,10.1016/j.intermet.2006.10.017,473.6,541.2,899.6,,,,,,,,34.5,,,,,,,,,,,,,,,,,,,,,
Al25 Cu10 La55 Ni10,10.1016/j.intermet.2006.10.017,467.4,547.2,835.0,,,,,,,,22.5,,,,,,,,,,,,,,,,,,,,,
Al25 Cu15 La55 Ni5,10.1016/j.intermet.2006.10.017,459.1,520.0,878.1,,,,,,,,35.9,,,,,,,,,,,,,,,,,,,,,
Al25 Co5 Cu10 La55 Ni5,10.1016/j.intermet.2006.10.017,465.2,541.8,822.5,,,,,,,,18.8,,,,,,,,,,,,,,,,,,,,,
Cu30 Ni10 P20 Pd40,10.1016/j.intermet.2006.10.017,586.0,660.0,856.0,,,,,,,,0.1,,,,,,,,,,,,,,,,,,,,,
Cu47 Ni8 Ti34 Zr11,10.1016/j.intermet.2006.10.017,698.4,727.2,1169.2,,,,,,,,100.0,,,,,,,,,,,,,,,,,,,,,
B9 Fe91,10.1016/j.intermet.2006.10.017,600.0,600.0,1628.0,,,,,,,,26000000.0,,,,,,,,,,,,,,,,,,,,,
Pd95 Si5,10.1016/j.intermet.2006.10.017,647.0,647.0,1688.0,,,,,,,,50000000.0,,,,,,,,,,,,,,,,,,,,,
Pd75 Si25,10.1016/j.intermet.2006.10.017,656.0,656.0,1343.0,,,,,,,,1000000.0,,,,,,,,,,,,,,,,,,,,,
Be35 Zr65,10.1016/j.intermet.2006.10.017,623.0,623.0,1238.0,,,,,,,,10000000.0,,,,,,,,,,,,,,,,,,,,,
Be37 Ti63,10.1016/j.intermet.2006.10.017,673.0,673.0,1353.0,,,,,,,,6300000.0,,,,,,,,,,,,,,,,,,,,,
Pd82 Si18,10.1016/j.intermet.2006.10.017,648.0,648.0,1071.0,,,,,,,,1800.0,,,,,,,,,,,,,,,,,,,,,
Ag5 Cu7.5 Mg65 Ni7.5 Y10 Zn5,10.1016/j.intermet.2006.10.017,426.0,464.0,717.0,,,,,,,,50.0,,,,,,,,,,,,,,,,,,,,,
Nb7 Ni59 Si3 Sn2 Ti13 Zr16,10.1016/j.intermet.2006.10.017,845.0,885.0,1301.0,,,,,,,,40.0,,,,,,,,,,,,,,,,,,,,,
Cu30 Ni7.5 P20 Pd42.5,10.1016/j.intermet.2006.10.017,574.0,660.0,834.0,,,,,,,,0.067,,,,,,,,,,,,,,,,,,,,,
Cu27.5 Ni10 P20 Pd42.5,10.1016/j.intermet.2006.10.017,584.0,665.0,871.0,,,,,,,,0.083,,,,,,,,,,,,,,,,,,,,,
Cu32.5 Ni7.5 P20 Pd40,10.1016/j.intermet.2006.10.017,568.0,654.0,932.0,,,,,,,,0.133,,,,,,,,,,,,,,,,,,,,,
Cu25 Ni15 P20 Pd40,10.1016/j.intermet.2006.10.017,596.0,668.0,910.0,,,,,,,,0.15,,,,,,,,,,,,,,,,,,,,,
Cu25 Ni10 P20 Pd45,10.1016/j.intermet.2006.10.017,595.0,675.0,884.0,,,,,,,,0.1,,,,,,,,,,,,,,,,,,,,,
Cu30 Ni5 P20 Pd45,10.1016/j.intermet.2006.10.017,577.0,659.0,861.0,,,,,,,,0.083,,,,,,,,,,,,,,,,,,,,,
Cu30 Ni12.5 P20 Pd37.5,10.1016/j.intermet.2006.10.017,572.0,647.0,929.0,,,,,,,,0.133,,,,,,,,,,,,,,,,,,,,,
Mg70 Nd15 Ni15,10.1016/j.intermet.2006.10.017,467.0,489.0,844.0,,,,,,,,178.0,,,,,,,,,,,,,,,,,,,,,
Mg65 Nd15 Ni20,10.1016/j.intermet.2006.10.017,459.0,501.0,805.0,,,,,,,,30.0,,,,,,,,,,,,,,,,,,,,,
Mg75 Nd10 Ni15,10.1016/j.intermet.2006.10.017,450.0,470.0,790.0,,,,,,,,36.1,,,,,,,,,,,,,,,,,,,,,
Mg77 Nd5 Ni18,10.1016/j.intermet.2006.10.017,429.0,437.0,887.0,,,,,,,,49000.0,,,,,,,,,,,,,,,,,,,,,
Mg90 Nd5 Ni5,10.1016/j.intermet.2006.10.017,426.0,449.0,919.0,,,,,,,,53000.0,,,,,,,,,,,,,,,,,,,,,
Mg80 Nd10 Ni10,10.1016/j.intermet.2006.10.017,454.0,471.0,878.0,,,,,,,,1250.0,,,,,,,,,,,,,,,,,,,,,
Cu25 Mg65 Y10,10.1016/j.intermet.2006.10.017,413.0,473.0,760.0,,,,,,,,50.0,,,,,,,,,,,,,,,,,,,,,
Cu25 Gd10 Mg65,10.1016/j.intermet.2006.10.017,423.0,484.0,740.0,,,,,,,,1.0,,,,,,,,,,,,,,,,,,,,,
Al25 La55 Ni20,10.1016/j.intermet.2006.10.017,491.0,555.0,941.0,,,,,,,,67.5,,,,,,,,,,,,,,,,,,,,,
Al25 Cu20 La55,10.1016/j.intermet.2006.10.017,456.0,495.0,896.0,,,,,,,,72.3,,,,,,,,,,,,,,,,,,,,,
Al14 Cu20 La66,10.1016/j.intermet.2006.10.017,395.0,449.0,731.0,,,,,,,,37.5,,,,,,,,,,,,,,,,,,,,,
Ni40 P20 Pd40,10.1016/j.intermet.2006.10.017,575.0,640.0,905.0,,,,,,,,0.167,,,,,,,,,,,,,,,,,,,,,
Cu6 Pd77 Si17,10.1016/j.intermet.2006.10.017,642.0,686.0,1128.0,,,,,,,,125.0,,,,,,,,,,,,,,,,,,,,,
Cu4 Pd79.5 Si16.5,10.1016/j.intermet.2006.10.017,635.0,678.0,1086.0,,,,,,,,500.0,,,,,,,,,,,,,,,,,,,,,
Cu6 Pd77.5 Si16.5,10.1016/j.intermet.2006.10.017,637.0,686.0,1058.0,,,,,,,,100.0,,,,,,,,,,,,,,,,,,,,,
Nb40 Ni60,10.1016/j.intermet.2006.10.017,933.0,933.0,1484.0,,,,,,,,1400.0,,,,,,,,,,,,,,,,,,,,,
Ca65 Mg15 Zn20,10.1016/j.intermet.2006.10.017,375.0,410.0,630.0,,,,,,,,20.0,,,,,,,,,,,,,,,,,,,,,
Cu32.5 P20 Pd30 Pt17.5,10.1063/1.2186512 ,540.0,614.0,807.0,,,,,,,,0.067,,,,,,,,,,,,,,,,,,,,,
Cu26 Ni10 P20 Pd44,10.1063/1.2172160 ,587.0,667.0,874.0,,,,,,,,0.1,,,,,,,,,,,,,,,,,,,,,
Cu28 Ni8.8 P20 Pd43.2,10.1063/1.2172160 ,579.0,693.0,859.0,,,,,,,,0.009,,,,,,,,,,,,,,,,,,,,,
Be20 Cu12 Ni3 Ti40 Zr25,10.1016/j.jallcom.2008.11.017,602.1,654.1,980.4,,,,,,,,3.2,,,,,,,,,,,,,,,,,,,,,
B15 Co5 Cr2 Fe61 Mo7 Y2 Zr8,10.1016/j.jallcom.2005.06.031,907.0,977.0,1501.0,,,,,,,,37.0,,,,,,,,,,,,,,,,,,,,,
B6 C15 Cr15 Fe48 Mo14 Y2,10.1016/j.jallcom.2005.06.031,839.0,886.0,1464.0,,,,,,,,11.2,,,,,,,,,,,,,,,,,,,,,
B6.38 C15.96 Co1.06 Cr15.96 Fe43.62 Mo14.89 Y2.13,10.1063/1.1897426 ,838.0,875.0,1436.0,,,,,,,,6.5,,,,,,,,,,,,,,,,,,,,,
Ag5 Cu15 Gd10 Mg65 Pd5,10.2320/matertrans.44.2141,430.0,472.0,748.0,,,,,,,,0.7,,,,,,,,,,,,,,,,,,,,,
Al10.3 Cu15.6 Nb2.8 Ni12.8 Zr58.5,10.1063/1.2821755 ,674.0,776.0,1103.0,,,,,,,,1.75,,,,,,,,,,,,,,,,,,,,,
Al20 Co25 Zr55,10.1103/PhysRevB.70.174205,753.0,818.0,1293.0,,,,,,,,16.5,,,,,,,,,,,,,,,,,,,,,
Al22.5 Co22.5 Zr55,10.1103/PhysRevB.70.174205,753.0,808.0,1323.0,,,,,,,,17.5,,,,,,,,,,,,,,,,,,,,,
Al19 Co19 Cu7 Zr55,10.1103/PhysRevB.70.174205,753.0,798.0,1271.0,,,,,,,,16.0,,,,,,,,,,,,,,,,,,,,,
B11 Fe89,978-0904357226,640.0,640.0,1599.0,,,,,,,,30000000.0,,,,,,,,,,,,,,,,,,,,,
B17 Fe83,978-0904357226,760.0,760.0,1448.0,,,,,,,,1000000.0,,,,,,,,,,,,,,,,,,,,,
B17 Fe41.5 Ni41.5,978-0904357226,720.0,720.0,1352.0,,,,,,,,350000.0,,,,,,,,,,,,,,,,,,,,,
B10 Co75 Si15,978-0904357226,785.0,785.0,1393.0,,,,,,,,350000.0,,,,,,,,,,,,,,,,,,,,,
B11 Fe79 Si10,978-0904357226,818.0,818.0,1419.0,,,,,,,,180000.0,,,,,,,,,,,,,,,,,,,,,
B17 Ni75 Si8,978-0904357226,782.0,782.0,1340.0,,,,,,,,110000.0,,,,,,,,,,,,,,,,,,,,,
C7 Fe80 P13,978-0904357226,736.0,736.0,1258.0,,,,,,,,28000.0,,,,,,,,,,,,,,,,,,,,,
Ni15 P25 Pt60,978-0904357226,500.0,500.0,875.0,,,,,,,,4000.0,,,,,,,,,,,,,,,,,,,,,
Nb37.6 Ni62.4,978-0904357226,945.0,945.0,1442.0,,,,,,,,1400.0,,,,,,,,,,,,,,,,,,,,,
O66.67 Si33.33,10.1103/PhysRevB.76.104202,1452.0,1743.0,1999.0,,,,,,,,1e-05,,,,,,,,,,,,,,,,,,,,,
Cu6 Pd77.5 Si16.5,10.1016/j.actamat.2014.03.008,623.0,,1029.0,,,,,,,,600.0,,,,,,,,,,,,,,,,,,,,,
